Repository: JinYSun/BiBERTa

BiBERTa

### **<u>Deep learning-assisted to accelerate the discovery of donor/acceptor pairs for high-performance organic solar cells</u>**

## <u>Motivation</u>

It is a deep learning-based framework built for new donor/acceptor pairs discovery. The framework contains data collection section, PCE prediction section and molecular discovery section. Specifically, a large D/A pair dataset was built by collecting experimental data from literature. Then, a novel RoBERTa-based bi-encoder model (BiBERTa) was developed for PCE prediction by using the SMILES of donor and acceptor pairs as the input. Two pretrained ChemBERTa2 encoders were loaded as initial parameters of the bi-encoder. The model was trained, tested and validated on the experimental dataset.

## <u>Depends</u>

We recommend to use [conda](https://conda.io/docs/user-guide/install/download.html) and [pip](https://pypi.org/project/pip/).

**By using the *requirements.txt* file, it will install all the required packages.**

```
git clone --depth=1 https://github.com/JinYSun/biberta.git
cd biberta
conda create --name biberta python=3.8
conda activate biberta
conda install pip
pip install -r requirements.txt
```

## <u>Usage</u>

-- train:    contains the codes for training the model.

-- predict:    contain the code for screening large-scale DAPs.

-- test.ipynb:    contain the tutorials on predicting with models.

-- run:    contain the code to predict the performance of DAP one by one. 

-- dataset/OSC:	contain the dataset for training/testing/validating the model.

-- Demo/example.ipynb： contain the code to show how to train/test/screen the model.

## <u>Model Training</u>

```
cd BiBERTa
python train.py
```

## <u>Model Prediction</u>

large scale screening by inputting a file

```
python -c "import screen; screen.smiles_aas_test(r'BiBERTa/dataset/OSC/test.csv')"
```

predicting by input the SMILES of donor  and acceptor

```
python -c "import run; run.smiles_adp_test ('CCCCC(CC)CC1=C(F)C=C(C2=C3C=C(C4=CC=C(C5=C6C(=O)C7=C(CC(CC)CCCC)SC(CC(CC)CCCC)=C7C(=O)C6=C(C6=CC=C(C)S6)S5)S4)SC3=C(C3=CC(F)=C(CC(CC)CCCC)S3)C3=C2SC(C)=C3)S1','CCCCC(CC)CC1=CC=C(C2=C3C=C(C)SC3=C(C3=CC=C(CC(CC)CCCC)S3)C3=C2SC(C2=CC4=C(C5=CC(Cl)=C(CC(CC)CCCC)S5)C5=C(C=C(C)S5)C(C5=CC(Cl)=C(CC(CC)CCCC)S5)=C4S2)=C3)S1') "
```

[test.ipynb](https://github.com/JinYSun/BiBERTa/blob/branch/BiBERTa/test.ipynb):    contain the tutorials to show how to use the model for prediction.

## Demo

The [example.ipynb](https://github.com/JinYSun/DeepAcceptor/blob/master/abcBERT/Demo/example.ipynb) was used to show the whole process of abcBERT. The files in Demo were used to test that the codes work well. The parameters (such as epochs, dataset size) were set to small numbers to show how the abcBERT worked.

## <u>Discussion</u> 

The ***Discussion*** folder contains the scripts for evaluating the PCE prediction performance.  We compared sevaral methods widely used in molecular property prediction.

## <u>Cite</u>

BiBERTa: a self-supervised framework for accelerating the discovery of stable organic photovoltaic materials(https://doi.org/10.1039/D5TA01529D)

File: BiBERTa/dataset/OSC/data.csv (part 1 of 41)
"Donor","Donor_Name","HOMO/D","LUMO/D","Acceptor","Acceptor_Name","HOMO/A","LUMO/A","Voc","Jsc","FF","PCE","reference"
"CCCCCCC(CCCC)CC1=C(C)SC(C2=CC3=C(S2)C2=C(C=C(C4=CC(CC(CCCC)CCCCCC)=C(C5=CC6=C(C7=CC=C(CC(CC)CCCC)S7)C7=C(C=C(C)S7)C(C7=CC=C(CC(CC)CCCC)S7)=C6S5)S4)S2)C2=NSN=C23)=C1","D18","-5.51","-2.77","CCCCCCCCCCCC1=C(/C=C2\C(=O)C3=C(C=C(F)C(F)=C3)C2=C(C#N)C#N)SC2=C1SC1=C2N(CC(CC)CCCC)C2=C1C1=NSN=C1C1=C2N(CC(CC)CCCC)C2=C1SC1=C2SC(/C=C2\C(=O)C3=C(C=C(F)C(F)=C3)C2=C(C#N)C#N)=C1CCCCCCCCCCC","Y6","-5.65","-4.11","0.859","27.7","0.766","18.22","Q. Liu, Y. Jiang, K. Jin, J. Qin, J. Xu, W. Li, J. Xiong, J. Liu, Z. Xiao, K. Sun, S. Yang, X. Zhang, L. Ding, 18% Efficiency organic solar cells. Science Bulletin. 65, 272–275 (2020)."
"CCCCCCC(CCCC)CC1=C(C)SC(C2=CC3=C(S2)C2=C(C=C(C4=CC(CC(CCCC)CCCCCC)=C(C5=CC6=C(C7=CC=C(CC(CC)CCCC)S7)C7=C(C=C(C)S7)C(C7=CC=C(CC(CC)CCCC)S7)=C6S5)S4)S2)C(=O)S3)=C1","D16","-5.48","-2.83","CCCCCCCCCCCC1=C(/C=C2\C(=O)C3=C(C=C(F)C(F)=C3)C2=C(C#N)C#N)SC2=C1SC1=C2N(CC(CC)CCCC)C2=C1C1=NSN=C1C1=C2N(CC(CC)CCCC)C2=C1SC1=C2SC(/C=C2\C(=O)C3=C(C=C(F)C(F)=C3)C2=C(C#N)C#N)=C1CCCCCCCCCCC","Y6","-5.65","-4.11","0.85","25.41","0.749","16.72","Q. Liu, Y. Jiang, K. Jin, J. Qin, J. Xu, W. Li, J. Xiong, J. Liu, Z. Xiao, K. Sun, S. Yang, X. Zhang, L. Ding, 18% Efficiency organic solar cells. Science Bulletin. 65, 272–275 (2020)."
"CCCCC(CC)CC1=C(F)C=C(C2=C3C=C(C4=CC=C(C5=C6C(=O)C7=C(CC(CC)CCCC)SC(CC(CC)CCCC)=C7C(=O)C6=C(C6=CC=C(C)S6)S5)S4)SC3=C(C3=CC(F)=C(CC(CC)CCCC)S3)C3=C2SC(C)=C3)S1","PM6","-5.45","-3.64","CCCCCCCCCCCC1=C(/C=C2\C(=O)C3=C(C=C(F)C(F)=C3)C2=C(C#N)C#N)[Se]C2=C1[Se]C1=C2N(CC(CCCC)CCCCCC)C2=C1C1=NSN=C1C1=C2N(CC(CCCC)CCCCCC)C2=C1[Se]C1=C2[Se]C(/C=C2\C(=O)C3=C(C=C(F)C(F)=C3)C2=C(C#N)C#N)=C1CCCCCCCCCCC","BTP-4Se","-5.62","-3.88","0.819","25.11","0.7357","15.13","L. Meng, H. Liang, G. Song, M. Li, Y. Huang, C. Jiang, K. Zhang, F. Huang, Z. Yao, C. Li, X. Wan, Y. Chen, Tandem organic solar cells with efficiency over 19% via the careful subcell design and optimization. Sci. China Chem. (2023), doi:10.1007/s11426-022-1479-x."
"CCCCCCC(CCCC)CC1=C(C)SC(C2=CC3=C(S2)C2=C(C=C(C4=CC(CC(CCCC)CCCCCC)=C(C5=CC6=C(C7=CC=C(CC(CC)CCCC)S7)C7=C(C=C(C)S7)C(C7=CC=C(CC(CC)CCCC)S7)=C6S5)S4)S2)C2=NSN=C23)=C1","D18","-5.51","-3.77","CCCCCCCCC1(CCCCCCCC)C2=CC3=C(C=C2C2=C1C=C1C(=C2)C(CCCCCCCC)(CCCCCCCC)C2=C1SC(/C=C1\C(=O)C4=C(C=C(Cl)S4)C1=C(C#N)C#N)=C2Br)C(CCCCCCCC)(CCCCCCCC)C1=C3SC(/C=C2\C(=O)C3=C(C=C(Cl)S3)C2=C(C#N)C#N)=C1Br","FBr-ThCl","-5.84","-3.78","1.053","15.33","0.7881","12.72","L. Meng, H. Liang, G. Song, M. Li, Y. Huang, C. Jiang, K. Zhang, F. Huang, Z. Yao, C. Li, X. Wan, Y. Chen, Tandem organic solar cells with efficiency over 19% via the careful subcell design and optimization. Sci. China Chem. (2023), doi:10.1007/s11426-022-1479-x."
"CCCCC(CC)CC1=C(F)C=C(C2=C3C=C(C4=CC=C(C5=C6C(=O)C7=C(CC(CC)CCCC)SC(CC(CC)CCCC)=C7C(=O)C6=C(C6=CC=C(C)S6)S5)S4)SC3=C(C3=CC(F)=C(CC(CC)CCCC)S3)C3=C2SC(C)=C3)S1","PM6","-5.45","-3.64","CCCCCCCCC(CCCCCC)COC1=C(C2=CC3=C(S2)B(C2=CC=CC=C2)C2=C(C=C(C4=C(OCC(CCCCCC)CCCCCCCC)C=C(/C=C5\C(=O)C6=C(C=C(F)C(F)=C6)C5=C(C#N)C#N)S4)S2)N3CC(CCCC)CCCCCC)SC(/C=C2\C(=O)C3=C(C=C(F)C(F)=C3)C2=C(C#N)C#N)=C1","ABBT-BO","-5.71","-3.97","0.9","16.41","0.6816","10.02","S. Chen, M. Dong, Y. Bai, Y. Chen, Y. Fu, L. Shao, X. Lu, C. Liu, K. Zhang, H. Wu, F. Huang, 1,4-Azaborine based unfused non-fullerene acceptors for organic solar cells. J. Mater. Chem. A (2023), doi:10.1039/D2TA09188G."
"CCCCC(CC)CC1=C(F)C=C(C2=C3C=C(C4=CC=C(C5=C6C(=O)C7=C(CC(CC)CCCC)SC(CC(CC)CCCC)=C7C(=O)C6=C(C6=CC=C(C)S6)S5)S4)SC3=C(C3=CC(F)=C(CC(CC)CCCC)S3)C3=C2SC(C)=C3)S1","PM6","-5.45","-3.64","CCCCCCCCCCCCC(CCCCCCCCCC)CN1C2=C(SC(C3=C(OCC(CCCCCC)CCCCCCCC)C=C(/C=C4\C(=O)C5=C(C=C(F)C(F)=C5)C4=C(C#N)C#N)S3)=C2)B(C2=CC=CC=C2)C2=C1C=C(C1=C(OCC(CCCCCC)CCCCCCCC)C=C(/C=C3\C(=O)C4=C(C=C(F)C(F)=C4)C3=C(C#N)C#N)S1)S2","ABBT-DT","-5.72","-3.97","0.905","12.29","0.5611","6.15","S. Chen, M. Dong, Y. Bai, Y. Chen, Y. Fu, L. Shao, X. Lu, C. Liu, K. Zhang, H. Wu, F. Huang, 1,4-Azaborine based unfused non-fullerene acceptors for organic solar cells. J. Mater. Chem. A (2023), doi:10.1039/D2TA09188G."
"CCCCC(CC)CC1=C(F)C=C(C2=C3C=C(C4=CC=C(C5=C6C(=O)C7=C(CC(CC)CCCC)SC(CC(CC)CCCC)=C7C(=O)C6=C(C6=CC=C(C)S6)S5)S4)SC3=C(C3=CC(F)=C(CC(CC)CCCC)S3)C3=C2SC(C)=C3)S1","PM6","-5.45","-3.64","CCCCCCCCCCCCC(CCCCCCCCCC)CN1C2=C(SC3=C2SC(/C=C2\C(=O)C4=C(C=C(F)C(F)=C4)C2=C(C#N)C#N)=C3CCCCCCCCCCC)C2=C1C1=C(C3=NC4=C(C=C(F)C(F)=C4)N=C32)C2=C(C3=C(S2)C(CCCCCCCCCCC)=C(/C=C2\CC4=C(C=C(F)C(F)=C4)C2=C(C#N)C#N)S3)N1CC(CCCCCCCCCC)CCCCCCCCCCCC","CH7","-5.74","-3.75","0.884","24.95","0.7497","16.44","S. Zhang, H. Chen, P. Wang, S. Li, Z. Li, Y. Huang, J. Liu, Z. Yao, C. Li, X. Wan, Y. Chen, A Large Area Organic Solar Module with Non-Halogen Solvent Treatment, High Efficiency, and Decent Stability. Solar RRL. n/a, 2300029."
"CCCCC(CC)CC1=C(F)C=C(C2=C3C=C(C4=CC=C(C5=C6C(=O)C7=C(CC(CC)CCCC)SC(CC(CC)CCCC)=C7C(=O)C6=C(C6=CC=C(C)S6)S5)S4)SC3=C(C3=CC(F)=C(CC(CC)CCCC)S3)C3=C2SC(C)=C3)S1","PM6","-5.45","-3.64","CCCCCCCCCCCC1=C(/C=C2\C(=O)C3=C(C=C(Cl)C(Cl)=C3)C2=C(C#N)C#N)[Se]C2=C1SC1=C2N(CC(CCCC)CCCCCC)C2=C1C1=NSN=C1C1=C2N(CC(CCCC)CCCCCC)C2=C1SC1=C2SC(/C=C2\C(=O)C3=C(C=C(Cl)C(Cl)=C3)C2=C(C#N)C#N)=C1CCCCCCCCC","AYT9Se11-Cl","-5.68","-3.88","0.843","27.4","0.7843","18.12","X. Zhao, Q. An, H. Zhang, C. Yang, A. Mahmood, M. Jiang, M. H. Jee, B. Fu, S. Tian, H. Y. Woo, Y. Wang, J.-L. Wang, Double Asymmetric Core Optimizes Crystal Packing to Enable Selenophene-based Acceptor with Over 18 % Efficiency in Binary Organic Solar Cells. Angewandte Chemie International Edition. n/a, e202216340."
"CCCCC(CC)CC1=C(F)C=C(C2=C3C=C(C4=CC=C(C5=C6C(=O)C7=C(CC(CC)CCCC)SC(CC(CC)CCCC)=C7C(=O)C6=C(C6=CC=C(C)S6)S5)S4)SC3=C(C3=CC(F)=C(CC(CC)CCCC)S3)C3=C2SC(C)=C3)S1","PM6","-5.45","-3.64","CCCCCCCCCCCC1=C(/C=C2\C(=O)C3=C(C=C(Cl)C(Cl)=C3)C2=C(C#N)C#N)SC2=C1SC1=C2N(CC(CCCC)CCCCCC)C2=C1C1=NSN=C1C1=C2N(CC(CCCC)CCCCCC)C2=C1SC1=C2[Se]C(/C=C2\C(=O)C3=C(C=C(Cl)C(Cl)=C3)C2=C(C#N)C#N)=C1CCCCCCCCC","AYT11Se9-Cl","-5.69","-3.89","0.842","26.86","0.7747","17.52","X. Zhao, Q. An, H. Zhang, C. Yang, A. Mahmood, M. Jiang, M. H. Jee, B. Fu, S. Tian, H. Y. Woo, Y. Wang, J.-L. Wang, Double Asymmetric Core Optimizes Crystal Packing to Enable Selenophene-based Acceptor with Over 18 % Efficiency in Binary Organic Solar Cells. Angewandte Chemie International Edition. n/a, e202216340."
"CCCCC(CC)COC(=O)C1=C(F)C2=C(C)SC(C3=CC4=C(C5=CC=C(CC(CC)CCCC)S5)C5=C(C=C(C)S5)C(C5=CC=C(CC(CC)CCCC)S5)=C4S3)=C2S1","PTB7-Th","-5.22","-3.64","CCCCCCC1=CC=C(C2(C3=CC=C(CCCCCC)C=C3)C3=CC(C4=CC=C(/C=C5\C(=O)C6=CC(F)=C(F)C=C6C5=C(C#N)C#N)S4)=CC4=C3N3C5=C2C=C(C2=CC=C(/C=C6\C(=O)C7=CC(F)=C(F)C=C7C6=C(C#N)C#N)S2)C=C5C(C2=CC=C(CCCCCC)C=C2)(C2=CC=C(CCCCCC)C=C2)C2=C3C(=CC(C3=CC=C(/C=C5\C(=O)C6=C(C=C(F)C(F)=C6)C5=C(C#N)C#N)S3)=C2)C4(C2=CC=C(CCCCCC)C=C2)C2=CC=C(CCCCCC)C=C2)C=C1","AzaTk","-5.3","-4.2","0.78","14.09","0.5833","6.46","Y. Kervella, J. M. A. Castán, Y. A. Avalos-Quiroz, A. Khodr, Q. Eynaud, T. Koganezawa, N. Yoshimoto, O. Margeat, A. Rivaton, A. J. Riquelme, V. M. Mwalukuku, J. Pécaut, B. Grévin, C. Videlot-Ackermann, J. Ackermann, R. Demadrille, C. Aumaître, Star-shape non-fullerene acceptor featuring an aza-triangulene core for organic solar cells. J. Mater. Chem. C (2023), doi:10.1039/D2TC05424H."
"CCCCC(CC)CC1=C(F)C=C(C2=C3C=C(C4=CC=C(C5=C6C(=O)C7=C(CC(CC)CCCC)SC(CC(CC)CCCC)=C7C(=O)C6=C(C6=CC=C(C)S6)S5)S4)SC3=C(C3=CC(F)=C(CC(CC)CCCC)S3)C3=C2SC(C)=C3)S1","PM6","-5.45","-3.64","CCCCCCCCCCCC1=C(SC2=C1SC3=C2N(C4=C3C5=NSN=C5C6=C4N(C7=C6SC8=C7SC(/C=C9C(C%10=CC(F)=C(C=C%10C\9=C(C#N)/C#N)F)=O)=C8CCCCCCCCCCC)CC(CCCCCC)CCCC)CC(CCCCCC)CCCC)/C=C%11C(C%12=CC=C(C(C(F)=C%13F)=CC=C%13F)C=C%12C\%11=C(C#N)/C#N)=O","BTP-γ-Ar3F","-5.64","-3.85","0.904","25.72","0.7492","17.42","Z. Li, Z. Xu, S. Chen, J. Yao, H. Fu, M. Zhang, Y. Bai, H. Wang, Z. Liu, Z.-G. Zhang, Asymmetric nonfullerene acceptors with isomeric trifluorobenzene-substitution for high-performance organic solar cells. J. Mater. Chem. A (2023), doi:10.1039/D2TA09858J."
"CCCCC(CC)CC1=C(F)C=C(C2=C3C=C(C4=CC=C(C5=C6C(=O)C7=C(CC(CC)CCCC)SC(CC(CC)CCCC)=C7C(=O)C6=C(C6=CC=C(C)S6)S5)S4)SC3=C(C3=CC(F)=C(CC(CC)CCCC)S3)C3=C2SC(C)=C3)S1","PM6","-5.45","-3.64","CCCCCCCCCCCC1=C(/C=C2\C(=O)C3=CC(C4=CC=C(F)C(F)=C4F)=CC=C3C2=C(C#N)C#N)SC2=C1SC1=C2N(CC(CCCC)CCCCCC)C2=C1C1=NSN=C1C1=C2N(CC(CCCC)CCCCCC)C2=C1SC1=C2SC(/C=C2\C(=O)C3=CC(F)=C(F)C=C3C2=C(C#N)C#N)=C1CCCCCCCCCCC","BTP-β-Ar3F","-5.66","-3.87","0.898","24.93","0.7396","16.56","Z. Li, Z. Xu, S. Chen, J. Yao, H. Fu, M. Zhang, Y. Bai, H. Wang, Z. Liu, Z.-G. Zhang, Asymmetric nonfullerene acceptors with isomeric trifluorobenzene-substitution for high-performance organic solar cells. J. Mater. Chem. A (2023), doi:10.1039/D2TA09858J."
"CCCCCCCCC(CCCCCC)CN1C(=O)C2=CC(C3=CC=C(C4=CC=C5C(=C4)C(=O)N(CC(CCCCCC)CCCCCCCC)C4=C5SC(C5=CC6=C(C7=CC(F)=C(CC(CC)CCCC)S7)C7=C(C=C(C)S7)C(C7=CC(F)=C(CC(CC)CCCC)S7)=C6S5)=C4)S3)=CC=C2C2=C1C=C(C)S2","PFBDT-BTQ","-5.58","-3.43","CCCCCCC1=CC=C(C2(C3=CC=C(CCCCCC)C=C3)C3=CC4=C(C=C3C3=C2C2=C(C=C(/C=C5\C(=O)C6=C(C=C(F)C(F)=C6)C5=C(C#N)C#N)S2)S3)C(C2=CC=C(CCCCCC)C=C2)(C2=CC=C(CCCCCC)C=C2)C2=C4SC3=C2SC(/C=C2\C(=O)C4=C(C=C(F)C(F)=C4)C2=C(C#N)C#N)=C3)C=C1","IT-4F","-5.59","-4.06","0.9","17.01","0.5566","8.55","J.-W. Ha, J. G. Jung, D. H. Ryu, S. Lee, C. E. Song, B. Lim, Y. J. Jung, J. M. Park, D.-H. Hwang, Thienoquinolinone-based acceptor-π-acceptor-type building block for polymer donors in organic solar cells. Macromol. Res. (2023), doi:10.1007/s13233-023-00112-1."
"CCCCCCCCC(CCCCCC)CN1C(=O)C2=CC(C3=CC=C(C4=CC=C5C(=C4)C(=O)N(CC(CCCCCC)CCCCCCCC)C4=C5SC(C5=CC6=C(C7=CC=C(CC(CC)CCCC)S7)C7=C(C=C(C)S7)C(C7=CC=C(CC(CC)CCCC)S7)=C6S5)=C4)S3)=CC=C2C2=C1C=C(C)S2","PBDT-BTQ","-5.45","-3.47","CCCCCCC1=CC=C(C2(C3=CC=C(CCCCCC)C=C3)C3=CC4=C(C=C3C3=C2C2=C(C=C(/C=C5\C(=O)C6=C(C=C(F)C(F)=C6)C5=C(C#N)C#N)S2)S3)C(C2=CC=C(CCCCCC)C=C2)(C2=CC=C(CCCCCC)C=C2)C2=C4SC3=C2SC(/C=C2\C(=O)C4=C(C=C(F)C(F)=C4)C2=C(C#N)C#N)=C3)C=C1","IT-4F","-5.59","-4.06","0.86","18.27","0.5425","8.5","J.-W. Ha, J. G. Jung, D. H. Ryu, S. Lee, C. E. Song, B. Lim, Y. J. Jung, J. M. Park, D.-H. Hwang, Thienoquinolinone-based acceptor-π-acceptor-type building block for polymer donors in organic solar cells. Macromol. Res. (2023), doi:10.1007/s13233-023-00112-1."
"CCCCCCCCC(CCCCCC)CN1N=C2C(=N1)C(C1=CC=C(C3=CC4=C(C5=CC=C(CC(CC)CCCC)C=C5)C5=C(C=C(C)O5)C(C5=CC=C(CC(CC)CCCC)C=C5)=C4O3)S1)=C(F)C(F)=C2C1=CC=C(C)S1","P–P","-5.33","-3.39","CCCCCCCCCCCC1=C(/C=C2\C(=O)C3=C(C=C(F)C(F)=C3)C2=C(C#N)C#N)SC2=C1SC1=C2N(CC(CC)CCCC)C2=C1C1=NSN=C1C1=C2N(CC(CC)CCCC)C2=C1SC1=C2SC(/C=C2\C(=O)C3=C(C=C(F)C(F)=C3)C2=C(C#N)C#N)=C1CCCCCCCCCCC","Y6","-5.65","-4.1","0.616","24.2","0.5432","9.49","Z. Zheng, E. He, Y. Lu, Y. Yin, X. Pang, F. Guo, S. Gao, L. Zhao, Y. Zhang, Benzo[1,2-b:4,5-b′]difuran Polymer-Based Non-Fullerene Organic Solar Cells: The Roles of Non-Fullerene Acceptors and Molybdenum Oxide on Their Ambient Stabilities and Processabilities. ACS Appl. Mater. Interfaces. 13, 15448–15458 (2021)."
"CCCCCCCCC(CCCCCC)CN1N=C2C(=N1)C(C1=CC=C(C3=CC4=C(C5=CC=C(CC(CC)CCCC)C=C5)C5=C(C=C(C)O5)C(C5=CC=C(CC(CC)CCCC)C=C5)=C4O3)S1)=C(F)C(F)=C2C1=CC=C(C)S1","P–P","-5.33","-3.39","CCCCCCC1=CC=CC(C2(C3=CC=CC(CCCCCC)=C3)C3=CC4=C(C=C3C3=C2C2=C(C=C(/C=C5\C(=O)C6=C(C=CC=C6)C5=C(C#N)C#N)S2)S3)C(C2=CC=CC(CCCCCC)=C2)(C2=CC(CCCCCC)=CC=C2)C2=C4SC3=C2SC(/C=C2\C(=O)C4=C(C=CC=C4)C2=C(C#N)C#N)=C3)=C1","m-ITIC","-5.52","-3.82","0.8","16.25","0.5629","8.28","Z. Zheng, E. He, Y. Lu, Y. Yin, X. Pang, F. Guo, S. Gao, L. Zhao, Y. Zhang, Benzo[1,2-b:4,5-b′]difuran Polymer-Based Non-Fullerene Organic Solar Cells: The Roles of Non-Fullerene Acceptors and Molybdenum Oxide on Their Ambient Stabilities and Processabilities. ACS Appl. Mater. Interfaces. 13, 15448–15458 (2021)."
"CCCCCCCCC(CCCCCC)CN1N=C2C(=N1)C(C1=CC=C(C3=CC4=C(C5=CC(F)=C(CC(CC)CCCC)S5)C5=C(C=C(C)O5)C(C5=CC(F)=C(CC(CC)CCCC)S5)=C4O3)S1)=C(F)C(F)=C2C1=CC=C(C)S1","P-FT","-5.48","-3.48","CCCCCCCCCCCC1=C(/C=C2\C(=O)C3=C(C=C(F)C(F)=C3)C2=C(C#N)C#N)SC2=C1SC1=C2N(CC(CC)CCCC)C2=C1C1=NSN=C1C1=C2N(CC(CC)CCCC)C2=C1SC1=C2SC(/C=C2\C(=O)C3=C(C=C(F)C(F)=C3)C2=C(C#N)C#N)=C1CCCCCCCCCCC","Y6","-5.65","-4.1","0.74","19.25","0.7041","10.61","Z. Zheng, E. He, Y. Lu, Y. Yin, X. Pang, F. Guo, S. Gao, L. Zhao, Y. Zhang, Benzo[1,2-b:4,5-b′]difuran Polymer-Based Non-Fullerene Organic Solar Cells: The Roles of Non-Fullerene Acceptors and Molybdenum Oxide on Their Ambient Stabilities and Processabilities. ACS Appl. Mater. Interfaces. 13, 15448–15458 (2021)."
"CCCCCCCCC(CCCCCC)CN1N=C2C(=N1)C(C1=CC=C(C3=CC4=C(C5=CC(F)=C(CC(CC)CCCC)S5)C5=C(C=C(C)O5)C(C5=CC(F)=C(CC(CC)CCCC)S5)=C4O3)S1)=C(F)C(F)=C2C1=CC=C(C)S1","P-FT","-5.48","-3.48","CCCCCCC1=CC=CC(C2(C3=CC=CC(CCCCCC)=C3)C3=CC4=C(C=C3C3=C2C2=C(C=C(/C=C5\C(=O)C6=C(C=CC=C6)C5=C(C#N)C#N)S2)S3)C(C2=CC=CC(CCCCCC)=C2)(C2=CC(CCCCCC)=CC=C2)C2=C4SC3=C2SC(/C=C2\C(=O)C4=C(C=CC=C4)C2=C(C#N)C#N)=C3)=C1","m-ITIC","-5.52","-3.82","0.91","17.44","0.6846","11.43","Z. Zheng, E. He, Y. Lu, Y. Yin, X. Pang, F. Guo, S. Gao, L. Zhao, Y. Zhang, Benzo[1,2-b:4,5-b′]difuran Polymer-Based Non-Fullerene Organic Solar Cells: The Roles of Non-Fullerene Acceptors and Molybdenum Oxide on Their Ambient Stabilities and Processabilities. ACS Appl. Mater. Interfaces. 13, 15448–15458 (2021)."
"CCCCCCCCC(CCCCCC)CN1N=C2C(=N1)C(C1=CC=C(C3=CC4=C(C5=CC(Cl)=C(CC(CC)CCCC)S5)C5=C(C=C(C)O5)C(C5=CC(Cl)=C(CC(CC)CCCC)S5)=C4O3)S1)=C(F)C(F)=C2C1=CC=C(C)S1","P-ClT","-5.5","-3.55","CCCCCCCCCCCC1=C(/C=C2\C(=O)C3=C(C=C(F)C(F)=C3)C2=C(C#N)C#N)SC2=C1SC1=C2N(CC(CC)CCCC)C2=C1C1=NSN=C1C1=C2N(CC(CC)CCCC)C2=C1SC1=C2SC(/C=C2\C(=O)C3=C(C=C(F)C(F)=C3)C2=C(C#N)C#N)=C1CCCCCCCCCCC","Y6","-5.65","-4.1","0.77","19.71","0.7012","11.03","Z. Zheng, E. He, Y. Lu, Y. Yin, X. Pang, F. Guo, S. Gao, L. Zhao, Y. Zhang, Benzo[1,2-b:4,5-b′]difuran Polymer-Based Non-Fullerene Organic Solar Cells: The Roles of Non-Fullerene Acceptors and Molybdenum Oxide on Their Ambient Stabilities and Processabilities. ACS Appl. Mater. Interfaces. 13, 15448–15458 (2021)."
"CCCCCCCCC(CCCCCC)CN1N=C2C(=N1)C(C1=CC=C(C3=CC4=C(C5=CC(Cl)=C(CC(CC)CCCC)S5)C5=C(C=C(C)O5)C(C5=CC(Cl)=C(CC(CC)CCCC)S5)=C4O3)S1)=C(F)C(F)=C2C1=CC=C(C)S1","P-ClT","-5.5","-3.55","CCCCCCC1=CC=CC(C2(C3=CC=CC(CCCCCC)=C3)C3=CC4=C(C=C3C3=C2C2=C(C=C(/C=C5\C(=O)C6=C(C=CC=C6)C5=C(C#N)C#N)S2)S3)C(C2=CC=CC(CCCCCC)=C2)(C2=CC(CCCCCC)=CC=C2)C2=C4SC3=C2SC(/C=C2\C(=O)C4=C(C=CC=C4)C2=C(C#N)C#N)=C3)=C1","m-ITIC","-5.52","-3.82","0.92","16.7","0.7156","11.61","Z. Zheng, E. He, Y. Lu, Y. Yin, X. Pang, F. Guo, S. Gao, L. Zhao, Y. Zhang, Benzo[1,2-b:4,5-b′]difuran Polymer-Based Non-Fullerene Organic Solar Cells: The Roles of Non-Fullerene Acceptors and Molybdenum Oxide on Their Ambient Stabilities and Processabilities. ACS Appl. Mater. Interfaces. 13, 15448–15458 (2021)."
"CCCCCCCCC(CCCCCC)CN1N=C2C(=N1)C(C1=CC=C(C3=CC4=C(C5=CC(F)=C(CC(CC)CCCC)C(F)=C5)C5=C(C=C(C)O5)C(C5=CC(F)=C(CC(CC)CCCC)C(F)=C5)=C4O3)S1)=C(F)C(F)=C2C1=CC=C(C)S1","P–4FP","-5.54","-3.61","CCCCCCCCCCCC1=C(/C=C2\C(=O)C3=C(C=C(F)C(F)=C3)C2=C(C#N)C#N)SC2=C1SC1=C2N(CC(CC)CCCC)C2=C1C1=NSN=C1C1=C2N(CC(CC)CCCC)C2=C1SC1=C2SC(/C=C2\C(=O)C3=C(C=C(F)C(F)=C3)C2=C(C#N)C#N)=C1CCCCCCCCCCC","Y6","-5.65","-4.1","0.8","22.61","0.7028","13.34","Z. Zheng, E. He, Y. Lu, Y. Yin, X. Pang, F. Guo, S. Gao, L. Zhao, Y. Zhang, Benzo[1,2-b:4,5-b′]difuran Polymer-Based Non-Fullerene Organic Solar Cells: The Roles of Non-Fullerene Acceptors and Molybdenum Oxide on Their Ambient Stabilities and Processabilities. ACS Appl. Mater. Interfaces. 13, 15448–15458 (2021)."
"CCCCCCCCC(CCCCCC)CN1N=C2C(=N1)C(C1=CC=C(C3=CC4=C(C5=CC(F)=C(CC(CC)CCCC)C(F)=C5)C5=C(C=C(C)O5)C(C5=CC(F)=C(CC(CC)CCCC)C(F)=C5)=C4O3)S1)=C(F)C(F)=C2C1=CC=C(C)S1","P–4FP","-5.54","-3.61","CCCCCCC1=CC=CC(C2(C3=CC=CC(CCCCCC)=C3)C3=CC4=C(C=C3C3=C2C2=C(C=C(/C=C5\C(=O)C6=C(C=CC=C6)C5=C(C#N)C#N)S2)S3)C(C2=CC=CC(CCCCCC)=C2)(C2=CC(CCCCCC)=CC=C2)C2=C4SC3=C2SC(/C=C2\C(=O)C4=C(C=CC=C4)C2=C(C#N)C#N)=C3)=C1","m-ITIC","-5.52","-3.82","0.96","15.72","0.5766","8.86","Z. Zheng, E. He, Y. Lu, Y. Yin, X. Pang, F. Guo, S. Gao, L. Zhao, Y. Zhang, Benzo[1,2-b:4,5-b′]difuran Polymer-Based Non-Fullerene Organic Solar Cells: The Roles of Non-Fullerene Acceptors and Molybdenum Oxide on Their Ambient Stabilities and Processabilities. ACS Appl. Mater. Interfaces. 13, 15448–15458 (2021)."
"CCCCC(CC)CC1=C(F)C=C(C2=C3C=C(C4=CC=C(C5=C6C(=O)C7=C(CC(CC)CCCC)SC(CC(CC)CCCC)=C7C(=O)C6=C(C6=CC=C(C)S6)S5)S4)SC3=C(C3=CC(F)=C(CC(CC)CCCC)S3)C3=C2SC(C)=C3)S1","PM6","-5.45","-3.64","CCCCCCCCCCCC1=C(/C=C2\C(=O)C3=C(C=C4C=C(F)C(F)=CC4=C3)C2=C(C#N)C#N)[Se]C2=C1SC1=C2N(CC(CCCC)CCCCCC)C2=C1C1=NSN=C1C1=C2N(CC(CCCC)CCCCCC)C2=C1SC1=C2[Se]C(/C=C2\C(=O)C3=C(C=C4C=C(F)C(F)=CC4=C3)C2=C(C#N)C#N)=C1CCCCCCCCCCC","","-5.68","-4.03","0.839","27.55","0.759","17.54","J. Chen, D. Li, M. Su, Y. Xiao, H. Chen, M. Lin, X. Qiao, L. Dang, X.-C. Huang, F. He, Q. Wu, A Multifluorination Strategy Toward Wide Bandgap Polymers for Highly Efficient Organic Solar Cells. Angewandte Chemie International Edition. n/a, e202215930."
"CCCCC(CC)CC1=C(F)C=C(C2=C3C=C(C4=CC=C(C5=C6C(=O)C7=C(CC(CC)CCCC)SC(CC(CC)CCCC)=C7C(=O)C6=C(C6=CC=C(C)S6)S5)S4)SC3=C(C3=CC(F)=C(CC(CC)CCCC)S3)C3=C2SC(C)=C3)S1","PM6","-5.45","-3.64","CCCCCCC(CCCC)CC1=C(/C=C2\C(=O)C3=C(C=C(F)C(F)=C3)C2=C(C#N)C#N)SC2=C1SC1=C2N(CC(CC)CCCC)C2=C1C1=NSN=C1C1=C2N(CC(CC)CCCC)C2=C1SC1=C2SC(/C=C2\C(=O)C3=C(C=C(F)C(F)=C3)C2=C(C#N)C#N)=C1CC(CCCC)CCCCCC","","-5.73","-3.95","0.886","25.91","0.797","18.3","J. Chen, D. Li, M. Su, Y. Xiao, H. Chen, M. Lin, X. Qiao, L. Dang, X.-C. Huang, F. He, Q. Wu, A Multifluorination Strategy Toward Wide Bandgap Polymers for Highly Efficient Organic Solar Cells. Angewandte Chemie International Edition. n/a, e202215930."
"CCCCCCCCC1=C(C)SC(C2=CC3=C(S2)C2=C(C=C(C4=CC(CCCCCCCC)=C(C5=CC6=C(S5)C(C5=CC(F)=C(CC(CCCCCC)CCCCCCCC)S5)=C5C=C(C)SC5=C6C5=CC(F)=C(CC(CCCCCC)CCCCCCCC)S5)S4)S2)C2=C3C(F)=C(F)C(F)=C2F)=C1","PFNT-F","-5.49","-3.51","CCCCCCCCCCCC1=C(/C=C2\C(=O)C3=C(C=C(F)C(F)=C3)C2=C(C#N)C#N)SC2=C1SC1=C2N(CCC(C)CC)C2=C1C1=NSN=C1C1=C2N(CCC(CC)CCCC)C2=C1SC1=C2SC(/C=C2\C(=O)C3=C(C=C(F)C(F)=C3)C2=C(C#N)C#N)=C1CCCCCCCCCCC","N3","-5.69","-3.89","0.853","26.56","0.799","18.1","G. D. Sharma, R. Pradhan, K. Khandelwal, R. Singhal, W. Liu, X. Zhu, A. Mishra, All-small-molecule efficient ternary organic solar cells employing a coumarin donor and two fullerene-free acceptors. J. Mater. Chem. C. 11, 1919–1926 (2023)."
"CCCCCCCCC1=C(C)SC(C2=CC3=C(S2)C2=C(C=C(C4=CC(CCCCCCCC)=C(C5=CC6=C(S5)C(C5=CC(Cl)=C(CC(CCCCCC)CCCCCCCC)S5)=C5C=C(C)SC5=C6C5=CC(Cl)=C(CC(CCCCCC)CCCCCCCC)S5)S4)S2)C2=C3C(F)=C(F)C(F)=C2F)=C1","PFNT-Cl","-5.51","-3.53","CCCCCCCCCCCC1=C(/C=C2\C(=O)C3=C(C=C(F)C(F)=C3)C2=C(C#N)C#N)SC2=C1SC1=C2N(CCC(C)CC)C2=C1C1=NSN=C1C1=C2N(CCC(CC)CCCC)C2=C1SC1=C2SC(/C=C2\C(=O)C3=C(C=C(F)C(F)=C3)C2=C(C#N)C#N)=C1CCCCCCCCCCC","N3","-5.69","-3.89","0.842","26.03","0.8","17.53","G. D. Sharma, R. Pradhan, K. Khandelwal, R. Singhal, W. Liu, X. Zhu, A. Mishra, All-small-molecule efficient ternary organic solar cells employing a coumarin donor and two fullerene-free acceptors. J. Mater. Chem. C. 11, 1919–1926 (2023)."
"CCCCCCC1=C(C)SC(C)=C1","P3HT","-5.1","-3.1","CCCCCCCCN1N=C2C(/C=C3S/C(N(C\3=O)CC)=C(C#N)\C#N)=CC=C(C2=N1)C4=CC5=C(C6=CC7=C(C8=C(C7(CCCCCCCC)CCCCCCCC)C=C(S8)C9=CC=C(C%10=NN(N=C9%10)CCCCCCCC)/C=C%11S/C(N(C/%11=O)CC)=C(C#N)\C#N)C=C6C5(CCCCCCCC)CCCCCCCC)S4","BTA3b","-5.53","-3.83","0.87","11.21","0.61","5.95","Y. Xiao, M. Du, Q. Nie, B. Xiao, Q. Guo, C. Dong, Y. Geng, Q. Guo, E. Zhou, Study on the side chain effect of A2-A1-D-A1-A2 type non-fullerene acceptors matched with P3HT. Dyes and Pigments. 197, 109949 (2022)."
"CCCCCCC1=C(C)SC(C)=C1","P3HT","-5.1","-3.1","CCCCCCCCN1N=C2C(/C=C3S/C(N(C\3=O)CC4=CC=CS4)=C(C#N)\C#N)=CC=C(C2=N1)C5=CC6=C(C7=CC8=C(C9=C(C8(C%10=CC=C(CCCCCC)C=C%10)C%11=CC=C(CCCCCC)C=C%11)C=C(S9)C%12=CC=C(C%13=NN(N=C%12%13)CCCCCCCC)/C=C%14S/C(N(C/%14=O)CC%15=CC=CS%15)=C(C#N)\C#N)C=C7C6(C%16=CC=C(CCCCCC)C=C%16)C%17=CC=C(CCCCCC)C=C%17)S5","BTA3f","-5.63","-3.89","0.89","10.01","0.69","6.15","Y. Xiao, M. Du, Q. Nie, B. Xiao, Q. Guo, C. Dong, Y. Geng, Q. Guo, E. Zhou, Study on the side chain effect of A2-A1-D-A1-A2 type non-fullerene acceptors matched with P3HT. Dyes and Pigments. 197, 109949 (2022)."
"CCCCCCC1=C(C)SC(C)=C1","P3HT","-5.1","-3.1","CCCCCCCCN1N=C2C(/C=C3S/C(N(C\3=O)CC)=C(C#N)\C#N)=CC=C(C2=N1)C4=CC5=C(C6=CC7=C(C8=C(C7(C9=CC=CC(OCCCCCC)=C9)C%10=CC(OCCCCCC)=CC=C%10)C=C(S8)C%11=CC=C(C%12=NN(N=C%11%12)CCCCCCCC)/C=C%13S/C(N(C/%13=O)CC)=C(C#N)\C#N)C=C6C5(C%14=CC=CC(OCCCCCC)=C%14)C%15=CC(OCCCCCC)=CC=C%15)S4","BTA3d","-5.63","-3.86","0.87","9.4","0.58","4.74","Y. Xiao, M. Du, Q. Nie, B. Xiao, Q. Guo, C. Dong, Y. Geng, Q. Guo, E. Zhou, Study on the side chain effect of A2-A1-D-A1-A2 type non-fullerene acceptors matched with P3HT. Dyes and Pigments. 197, 109949 (2022)."
"CCCCCCC1=C(C)SC(C)=C1","P3HT","-5.1","-3.1","CCCCN1N=C2C(/C=C3S/C(N(C\3=O)CC)=C(C#N)\C#N)=CC=C(C2=N1)C4=CC5=C(C6=CC7=C(C8=C(C7(C9=CC=C(CCCCCC)C=C9)C%10=CC=C(CCCCCC)C=C%10)C=C(S8)C%11=CC=C(C%12=NN(N=C%11%12)CCCC)/C=C%13S/C(N(C/%13=O)CC)=C(C#N)\C#N)C=C6C5(C%14=CC=C(CCCCCC)C=C%14)C%15=CC=C(CCCCCC)C=C%15)S4","BTA3e","-5.59","-3.84","0.9","8.7","0.7","5.48","Y. Xiao, M. Du, Q. Nie, B. Xiao, Q. Guo, C. Dong, Y. Geng, Q. Guo, E. Zhou, Study on the side chain effect of A2-A1-D-A1-A2 type non-fullerene acceptors matched with P3HT. Dyes and Pigments. 197, 109949 (2022)."
"CCCCCCC1=C(C)SC(C)=C1","P3HT","-5.1","-3.1","CCCCCCCCN1N=C2C(/C=C3S/C(N(C\3=O)CC)=C(C#N)\C#N)=CC=C(C2=N1)C4=CC5=C(C6=CC7=C(C8=C(C7(C9=CC=C(CCCCCC)S9)C%10=CC=C(CCCCCC)S%10)C=C(S8)C%11=CC=C(C%12=NN(N=C%11%12)CCCCCCCC)/C=C%13S/C(N(C/%13=O)CC)=C(C#N)\C#N)C=C6C5(C%14=CC=C(CCCCCC)S%14)C%15=CC=C(CCCCCC)S%15)S4","BTA3c","-5.69","-3.91","0.89","7.36","0.58","3.8","Y. Xiao, M. Du, Q. Nie, B. Xiao, Q. Guo, C. Dong, Y. Geng, Q. Guo, E. Zhou, Study on the side chain effect of A2-A1-D-A1-A2 type non-fullerene acceptors matched with P3HT. Dyes and Pigments. 197, 109949 (2022)."
"CCCCCCC1=C(C)SC(C)=C1","P3HT","-5.1","-3.1","CCCCCCSC1=C(C2=CC(CCCCCC)=C(/C=C3\SC(=S)N(CC)C3=O)S2)C2=NSN=C2C2=C1C1=NSN=C1C(C1=CC(CCCCCC)=C(/C=C3\SC(=S)N(CC)C3=O)S1)=C2SCCCCCC","SNTz-RD","-5.56","-3.52","0.75","5.79","0.41","1.78","C. Wang, J. Fang, C. Guan, Z. Hu, T. Wu, C. Xiao, W. Li, Effects of alkyl chains of benzothiadiazole-based conjugated polymers on the photovoltaic performance of non-fullerene organic solar cells. Polym. Chem. 14, 616–622 (2023)."
"CCCCCCC1=C(C)SC(C)=C1","P3HT","-5.1","-3.1","CCCCCCOC1=C(C2=CC(CCCCCC)=C(/C=C3\SC(=S)N(CC)C3=O)S2)C2=NSN=C2C2=C1C1=NSN=C1C(C1=CC(CCCCCC)=C(/C=C3\SC(=S)N(CC)C3=O)S1)=C2SCCCCCC","ONTz-RD","-5.45","-3.52","0.7","4.49","0.46","1.46","C. Wang, J. Fang, C. Guan, Z. Hu, T. Wu, C. Xiao, W. Li, Effects of alkyl chains of benzothiadiazole-based conjugated polymers on the photovoltaic performance of non-fullerene organic solar cells. Polym. Chem. 14, 616–622 (2023)."
"CCCCC(CC)CC1=C(C)SC(C2=C(F)C(F)=C(C3=CC(CC(CC)CCCC)=C(C4=CC5=C(S4)C(C4=CC(F)=C(CC(CC)CCCC)S4)=C4C=C(C)SC4=C5C4=CC(F)=C(CC(CC)CCCC)S4)S3)C3=NSN=C32)=C1","PBDT-TEhBT","-5.57","-3.58","CCCCCCC(CCCC)CC1=C(/C=C2\C(=O)C3=C(C=C(F)C(F)=C3)C2=C(C#N)C#N)SC2=C1SC1=C2N(CC(CC)CCCC)C2=C1C1=NSN=C1C1=C2N(CC(CC)CCCC)C2=C1SC1=C2SC(/C=C2\C(=O)C3=C(C=C(F)C(F)=C3)C2=C(C#N)C#N)=C1CC(CCCC)CCCCCC","L8-BO","-5.68","-3.9","0.9","24.53","0.7","15.55","S. Oh, M. Amjad, T. Ahn, S. K. Lee, Rational design of the S,N-heteroacene-based nonfullerene by introducing the fluorine atom for efficient high-performance organic solar cells. Bulletin of the Korean Chemical Society. n/a, doi:10.1002/bkcs.12674."
"CCCCCCCCCCCCC1=C(C)SC(C2=C(F)C(F)=C(C3=CC(CCCCCCCCCCCC)=C(C4=CC5=C(S4)C(C4=CC(F)=C(CC(CC)CCCC)S4)=C4C=C(C)SC4=C5C4=CC(F)=C(CC(CC)CCCC)S4)S3)C3=NSN=C32)=C1","PBDT-T12BT","-5.49","-3.56","CCCCCCC(CCCC)CC1=C(/C=C2\C(=O)C3=C(C=C(F)C(F)=C3)C2=C(C#N)C#N)SC2=C1SC1=C2N(CC(CC)CCCC)C2=C1C1=NSN=C1C1=C2N(CC(CC)CCCC)C2=C1SC1=C2SC(/C=C2\C(=O)C3=C(C=C(F)C(F)=C3)C2=C(C#N)C#N)=C1CC(CCCC)CCCCCC","L8-BO","-5.68","-3.9","0.79","16.87","0.43","5.75","S. Oh, M. Amjad, T. Ahn, S. K. Lee, Rational design of the S,N-heteroacene-based nonfullerene by introducing the fluorine atom for efficient high-performance organic solar cells. Bulletin of the Korean Chemical Society. n/a, doi:10.1002/bkcs.12674."
"CCCCC(CC)CC1=C(F)C=C(C2=C3C=C(C4=CC=C(C5=C6C(=O)C7=C(CC(CC)CCCC)SC(CC(C)CC)=C7C(=O)C6=C(C6=CC=C(C)S6)S5)S4)SC3=C(C3=CC(F)=C(CC(CC)CCCC)S3)C3=C2SC(C)=C3)S1","PBDB-T-2F","-5.45","-3.55","CCCCCCCCC(CCCCCCCC)N1C2=C(SC3=C2SC(/C=C2\C(=O)C4=C(C=C(F)C=C4)C2=C(C#N)C#N)=C3)C2=C1C1=C(C=C(/C=C3\C(=O)C4=C(C=C(F)C(F)=C4)C3=C(C#N)C#N)S1)S2","DTP-2F","-5.58","-4.19","0.69","21.51","0.71","10.4","C. Liu, Z. Wu, N. Qiu, C. Li, Y. Lu, Selenophene-Containing Small-Molecule Donor with a Medium Band Gap Enables High-Efficiency Ternary Organic Solar Cells. ACS Appl. Mater. Interfaces (2023), doi:10.1021/acsami.2c21776."
"CCCCC(CC)CC1=C(F)C=C(C2=C3C=C(C4=CC=C(C5=C6C(=O)C7=C(CC(CC)CCCC)SC(CC(C)CC)=C7C(=O)C6=C(C6=CC=C(C)S6)S5)S4)SC3=C(C3=CC(F)=C(CC(CC)CCCC)S3)C3=C2SC(C)=C3)S1","PBDB-T-2F","-5.45","-3.55","CCCCCCCCC(CCCCCCCC)N1C2=C(SC3=C2SC(/C=C2\C(=O)C4=C(C=CC=C4)C2=C(C#N)C#N)=C3)C2=C1C1=C(C=C(/C=C3\C(=O)C4=C(C=C(F)C=C4)C3=C(C#N)C#N)S1)S2","DTP-1F","-5.58","-4.12","0.77","21.42","0.68","11.18","C. Liu, Z. Wu, N. Qiu, C. Li, Y. Lu, Selenophene-Containing Small-Molecule Donor with a Medium Band Gap Enables High-Efficiency Ternary Organic Solar Cells. ACS Appl. Mater. Interfaces (2023), doi:10.1021/acsami.2c21776."
"CCCCC(CC)CC1=C(F)C=C(C2=C3C=C(C4=CC=C(C5=C6C(=O)C7=C(CC(CC)CCCC)SC(CC(C)CC)=C7C(=O)C6=C(C6=CC=C(C)S6)S5)S4)SC3=C(C3=CC(F)=C(CC(CC)CCCC)S3)C3=C2SC(C)=C3)S1","PBDB-T-2F","-5.45","-3.55","CCCCCCCCC(CCCCCCCC)N1C2=C(SC3=C2SC(/C=C2\C(=O)C4=C(C=CC=C4)C2=C(C#N)C#N)=C3)C2=C1C1=C(C=C(/C=C3\C(=O)C4=C(C=CC=C4)C3=C(C#N)C#N)S1)S2","DTP-0F","-5.56","-3.54","0.83","18.55","0.65","9.97","C. Liu, Z. Wu, N. Qiu, C. Li, Y. Lu, Selenophene-Containing Small-Molecule Donor with a Medium Band Gap Enables High-Efficiency Ternary Organic Solar Cells. ACS Appl. Mater. Interfaces (2023), doi:10.1021/acsami.2c21776."
"CCCCCCC(CCCC)CC1=C(C)SC(C2=CC3=C(S2)C2=C(C=C(C4=CC(CC(CCCC)CCCCCC)=C(C5=CC6=C(C7=CC=C(CC(CC)CCCC)S7)C7=C(C=C(C)S7)C(C7=CC=C(CC(CC)CCCC)S7)=C6S5)S4)S2)C2=NSN=C23)=C1","D18","-5.24","-3","CCCCCCCCCCCC1=C(/C=C2\C(=O)C3=C(C=C(F)C(F)=C3)C2=C(C#N)C#N)SC2=C1SC1=C2N(CC(CCCCCC)CCCCCCCC)C2=C1C1=NC3=C(C=C(F)C(F)=C3)N=C1C1=C2N(CC(CCCCCC)CCCCCCCC)C2=C1SC1=C2SC(/C=C2\C(=O)C3=C(C=C(F)C(F)=C3)C2=C(C#N)C#N)=C1CCCCCCCCCCC","CH-6F","-5.7","-3.85","0.899","25.54","0.734","16.86","S. Deng, W. Luo, L. Zhang, G. Xie, S. Lei, M. Luo, Z. Wu, D. Yuan, J. Liang, Z. Xie, J. Chen, Regioselective acylation attaching aromatic substituents in simple nonfullerene acceptors for efficient organic solar cells. J. Mater. Chem. A. 11, 3437–3445 (2023)."
"CCCCC(CC)CC1=C(F)C=C(C2=C3C=C(C4=CC=C(C5=C6C(=O)C7=C(CC(CC)CCCC)SC(CC(CC)CCCC)=C7C(=O)C6=C(C6=CC=C(C)S6)S5)S4)SC3=C(C3=CC(F)=C(CC(CC)CCCC)S3)C3=C2SC(C)=C3)S1","PM6","-5.45","-3.64","CCCCC(CC)CC1(CC(CC)CCCC)C2=C(SC(CC3C(=O)C4=CC(F)=C(F)C=C4C3=C(C#N)C#N)=C2)C2=C1C=C(C1=C3C(=O)C4=C(C5=CC=CC=C5)SC(C5=CC=CC=C5)=C4C(=O)C3=C(C3=CC4=C(S3)C3SC(CC5C(=O)C6=CC(F)=C(F)C=C6C5=C(C#N)C#N)=CC3C4(CC(CC)CCCC)CC(CC)CCCC)S1)S2","Ph-BDD","-5.55","-3.93","0.86","24.07","0.65","13.64","J. Cai, Y. Fu, C. Guo, D. Li, L. Wang, C. Chen, D. Liu, W. Li, T. Wang, Realizing compact three-dimensional charge transport networks of asymmetric electron acceptors for efficient organic solar cells. Sci. China Chem. 66, 508–517 (2023)."
"CCCCC(CC)CC1=C(F)C=C(C2=C3C=C(C4=CC=C(C5=C6C(=O)C7=C(CC(CC)CCCC)SC(CC(CC)CCCC)=C7C(=O)C6=C(C6=CC=C(C)S6)S5)S4)SC3=C(C3=CC(F)=C(CC(CC)CCCC)S3)C3=C2SC(C)=C3)S1","PM6","-5.45","-3.64","CCCCC1=CC=C(C2=C3C(=O)C4=C(C5=CC6=C(S5)C5=C(C=C(CC7C(=O)C8=CC(F)=C(F)C=C8C7=C(C#N)C#N)S5)C6(CC(CC)CCCC)CC(CC)CCCC)SC(C5=CC6=C(S5)C5SC(CC7C(=O)C8=CC(F)=C(F)C=C8C7=C(C#N)C#N)=CC5C6(CC(CC)CCCC)CC(CC)CCCC)=C4C(=O)C3=C(C3=CC=C(CCCC)C=C3)S2)C=C1","C4Ph-BDD","-5.59","-3.89","0.88","21.33","0.6","11.37","J. Cai, Y. Fu, C. Guo, D. Li, L. Wang, C. Chen, D. Liu, W. Li, T. Wang, Realizing compact three-dimensional charge transport networks of asymmetric electron acceptors for efficient organic solar cells. Sci. China Chem. 66, 508–517 (2023)."
"CCCCC(CC)CC1=C(F)C=C(C2=C3C=C(C4=CC=C(C5=C6C(=O)C7=C(CC(CC)CCCC)SC(CC(CC)CCCC)=C7C(=O)C6=C(C6=CC=C(C)S6)S5)S4)SC3=C(C3=CC(F)=C(CC(CC)CCCC)S3)C3=C2SC(C)=C3)S1","PM6","-5.45","-3.64","CCCCCCCC1=C(/C=C2\C(=O)C3=CC(Cl)=C(Cl)C=C3C2=C(C#N)C#N)SC2=C1SC1=C2N(CC(CCCC)CCCCCC)C2=C1C1=NSN=C1C1=C2N(CC(CCCC)CCCCCC)C2=C1SC1=C2SC(/C=C2\C(=O)C3=C(C=C(F)C(F)=C3)C2=C(C#N)C#N)=C1CCCCCCC","C7BTP-BO-2Cl-2F","-5.62","-4.04","0.85","26.7","0.788","17.8","H. Feng, X. Meng, L. Fu, C. Liu, X. Yin, E. Zhu, Z. Li, G. Che, Chlorination effects of a non-fullerene acceptor based on a selenium heterocyclic core for high-efficiency organic solar cells. J. Mater. Chem. C (2023), doi:10.1039/D2TC05333K."
"CCCCC(CC)CC1=C(F)C=C(C2=C3C=C(C4=CC=C(C5=C6C(=O)C7=C(CC(CC)CCCC)SC(CC(CC)CCCC)=C7C(=O)C6=C(C6=CC=C(C)S6)S5)S4)SC3=C(C3=CC(F)=C(CC(CC)CCCC)S3)C3=C2SC(C)=C3)S1","PM6","-5.45","-3.64","CCCCCCCC1=C(/C=C2\C(=O)C3=C(C=C(F)C(F)=C3)C2=C(C#N)C#N)SC2=C1SC1=C2N(CC(CCCC)CCCCCC)C2=C1C1=NSN=C1C1=C2N(CC(CCCC)CCCCCC)C2=C1SC1=C2SC(/C=C2\C(=O)C3=CC(Cl)=C(Cl)C=C3C2=C(C#N)C#N)=C1CCCCC","C5BTP-BO-2Cl-2F","-5.62","-4.03","0.85","25.54","0.757","16.5","H. Feng, X. Meng, L. Fu, C. Liu, X. Yin, E. Zhu, Z. Li, G. Che, Chlorination effects of a non-fullerene acceptor based on a selenium heterocyclic core for high-efficiency organic solar cells. J. Mater. Chem. C (2023), doi:10.1039/D2TC05333K."
"CCCCC(CC)CC1=C(F)C=C(C2=C3C=C(C4=CC=C(C5=C6C(=O)C7=C(CC(CC)CCCC)SC(CC(CC)CCCC)=C7C(=O)C6=C(C6=CC=C(C)S6)S5)S4)SC3=C(C3=CC(F)=C(CC(CC)CCCC)S3)C3=C2SC(C)=C3)S1","PM6","-5.45","-3.64","CCCCCCCCCC1=C(/C=C2\C(=O)C3=CC=C(Cl)C=C3C2=C(C#N)C#N)SC2=C1SC1=C2N(CC(CCCC)CCCCCC)C2=C1C1=NSN=C1C1=C2N(CC(CCCC)CCCCCC)C2=C1SC1=C2SC(/C=C2\C(=O)C3=C(C=C(F)C(F)=C3)C2=C(C#N)C#N)=C1CCCCCCCCC","C9BTP-BO-2Cl-2F","-5.61","-4.02","0.86","25.5","0.783","17.1","H. Feng, X. Meng, L. Fu, C. Liu, X. Yin, E. Zhu, Z. Li, G. Che, Chlorination effects of a non-fullerene acceptor based on a selenium heterocyclic core for high-efficiency organic solar cells. J. Mater. Chem. C (2023), doi:10.1039/D2TC05333K."
"CCCCC(CC)CC1=C(F)C=C(C2=C3C=C(C4=CC=C(C5=C6C(=O)C7=C(CC(CC)CCCC)SC(CC(CC)CCCC)=C7C(=O)C6=C(C6=CC=C(C)S6)S5)S4)SC3=C(C3=CC(F)=C(CC(CC)CCCC)S3)C3=C2SC(C)=C3)S1","PM6","-5.45","-3.64","CCCCCCCCCC1=C(/C=C2\C(=O)C3=CC=CC=C3C2=C(C#N)C#N)SC2=C1SC1=C2N(CC(CCCC)CCCCCC)C2=C1C1=NSN=C1C1=C2N(CC(CCCC)CCCCCC)C2=C1SC1=C2SC(/C=C2\C(=O)C3=C(C=C(F)C(F)=C3)C2=C(C#N)C#N)=C1CCCCCCCCC","C9BTP-BO-Cl-2F","-5.61","-3.98","0.89","23.8","0.746","15.9","H. Feng, X. Meng, L. Fu, C. Liu, X. Yin, E. Zhu, Z. Li, G. Che, Chlorination effects of a non-fullerene acceptor based on a selenium heterocyclic core for high-efficiency organic solar cells. J. Mater. Chem. C (2023), doi:10.1039/D2TC05333K."
"CCCCC(CC)CC1=C(F)C=C(C2=C3C=C(C4=CC=C(C5=C6C(=O)C7=C(CC(CC)CCCC)SC(CC(CC)CCCC)=C7C(=O)C6=C(C6=CC=C(C)S6)S5)S4)SC3=C(C3=CC(F)=C(CC(CC)CCCC)S3)C3=C2SC(C)=C3)S1","PM6","-5.45","-3.64","CCCCCCCCCC1=C(/C=C2\C(=O)C3=C(C=C(F)C(F)=C3)C2=C(C#N)C#N)SC2=C1SC1=C2N(CC(CCCC)CCCCCC)C2=C1C1=NSN=C1C1=C2N(CC(CCCC)CCCCCC)C2=C1SC1=C2SC(/C=C2\C(=O)C3=C(C=C(Cl)S3)C2=C(C#N)C#N)=C1CCCCCCCCC","C9BTP-BO-ThCl-2F","-5.59","-3.91","0.92","21.6","0.654","13","H. Feng, X. Meng, L. Fu, C. Liu, X. Yin, E. Zhu, Z. Li, G. Che, Chlorination effects of a non-fullerene acceptor based on a selenium heterocyclic core for high-efficiency organic solar cells. J. Mater. Chem. C (2023), doi:10.1039/D2TC05333K."
"CCCCC(CC)CC1=C(F)C=C(C2=C3C=C(C4=CC=C(C5=C6C(=O)C7=C(CC(CC)CCCC)SC(CC(CC)CCCC)=C7C(=O)C6=C(C6=CC=C(C)S6)S5)S4)SC3=C(C3=CC(F)=C(CC(CC)CCCC)S3)C3=C2SC(C)=C3)S1","PM6","-5.45","-3.64","CCCCCCCCCCCC1=C(/C=C2\C(=O)C3=C(C=C(Cl)C(Cl)=C3)C2=C(C#N)C#N)SC2=C1SC1=C2N(CC(CC)CCCC)C2=C1C1=N[Se]N=C1C1=C2N(CC(CC)CCCC)C2=C1SC1=C2SC(/C=C2\C(=O)C3=C(C=C(Cl)C(Cl)=C3)C2=C(C#N)C#N)=C1CCCCCCCCCCC","BTSeIC-4Cl","-5.51","-3.73","0.82","26.92","0.7311","16.14","Q. Shen, C. He, S. Li, L. Zuo, M. Shi, H. Chen, Mapping polymer donors with a non-fused acceptor possessing outward branched alkyl chains for efficient organic solar cells. J. Mater. Chem. A. 11, 3575–3583 (2023)."
"CCCCC(CC)CC1=C(F)C=C(C2=C3C=C(C4=CC=C(C5=C6C(=O)C7=C(CC(CC)CCCC)SC(CC(CC)CCCC)=C7C(=O)C6=C(C6=CC=C(C)S6)S5)S4)SC3=C(C3=CC(F)=C(CC(CC)CCCC)S3)C3=C2SC(C)=C3)S1","PM6","-5.45","-3.64","CCCCCCCCCCCC1=C(/C=C2\C(=O)C3=C(C=CC(Cl)=C3)C2=C(C#N)C#N)SC2=C1SC1=C2N(CC(CC)CCCC)C2=C1C1=N[Se]N=C1C1=C2N(CC(CC)CCCC)C2=C1SC1=C2SC(/C=C2\C(=O)C3=C(C=CC(Cl)=C3)C2=C(C#N)C#N)=C1CCCCCCCCCCC","BTSeIC-2Cl-γ","-5.48","-3.7","0.86","23.72","0.7308","14.91","Q. Shen, C. He, S. Li, L. Zuo, M. Shi, H. Chen, Mapping polymer donors with a non-fused acceptor possessing outward branched alkyl chains for efficient organic solar cells. J. Mater. Chem. A. 11, 3575–3583 (2023)."
"CCCCC(CC)CC1=C(F)C=C(C2=C3C=C(C4=CC=C(C5=C6C(=O)C7=C(CC(CC)CCCC)SC(CC(CC)CCCC)=C7C(=O)C6=C(C6=CC=C(C)S6)S5)S4)SC3=C(C3=CC(F)=C(CC(CC)CCCC)S3)C3=C2SC(C)=C3)S1","PM6","-5.45","-3.64","CCCCCCC(CCCC)CC1=C(/C=C2\C(=O)C3=C(C=C(F)C(F)=C3)C2=C(C#N)C#N)SC(C2=CC(C3=C(C(C)C)C=C(C(C)C)C=C3C(C)C)=C(C3=C(C4=C(C(C)C)C=C(C(C)C)C=C4C(C)C)C=C(C4=CC(CC(CCCC)CCCCCC)=C(/C=C5\C(=O)C6=C(C=C(F)C(F)=C6)C5=C(C#N)C#N)S4)S3)S2)=C1","BO-4T","-5.65","-3.9","0.897","22.94","0.7","14.33","C. Liu, Z. Wu, N. Qiu, C. Li, Y. Lu, Selenophene-containing benzodithiophene based donors with different alkyl chains in terminal groups for high-performance all-small-molecule organic solar cells. New J. Chem. 47, 2840–2846 (2023)."
"CCCCC(CC)CC1=C2C(=O)C3=C(C4=CC=C(C)S4)SC(C4=CC=C(C)S4)=C3C(=O)C2=C(CC(CC)CCCC)S1","PBDB-T","-5.34","-3.44","CCCCCCC(CCCC)CC1=C(/C=C2\C(=O)C3=C(C=C(F)C(F)=C3)C2=C(C#N)C#N)SC(C2=CC(C3=C(C(C)C)C=C(C(C)C)C=C3C(C)C)=C(C3=C(C4=C(C(C)C)C=C(C(C)C)C=C4C(C)C)C=C(C4=CC(CC(CCCC)CCCCCC)=C(/C=C5\C(=O)C6=C(C=C(F)C(F)=C6)C5=C(C#N)C#N)S4)S3)S2)=C1","BO-4T","-5.65","-3.9","0.82","22.62","0.58","10.8","C. Liu, Z. Wu, N. Qiu, C. Li, Y. Lu, Selenophene-containing benzodithiophene based donors with different alkyl chains in terminal groups for high-performance all-small-molecule organic solar cells. New J. Chem. 47, 2840–2846 (2023)."
"CCCCCCCCC(CCCCCC)CN1N=C2C(=N1)C(C1=CC=C(C)S1)=C(F)C(F)=C2C1=CC=C(C)S1","J52","-5.21","-2.99","CCCCCCC(CCCC)CC1=C(/C=C2\C(=O)C3=C(C=C(F)C(F)=C3)C2=C(C#N)C#N)SC(C2=CC(C3=C(C(C)C)C=C(C(C)C)C=C3C(C)C)=C(C3=C(C4=C(C(C)C)C=C(C(C)C)C=C4C(C)C)C=C(C4=CC(CC(CCCC)CCCCCC)=C(/C=C5\C(=O)C6=C(C=C(F)C(F)=C6)C5=C(C#N)C#N)S4)S3)S2)=C1","BO-4T","-5.65","-3.9","0.741","23.11","0.68","11.63","C. Liu, Z. Wu, N. Qiu, C. Li, Y. Lu, Selenophene-containing benzodithiophene based donors with different alkyl chains in terminal groups for high-performance all-small-molecule organic solar cells. New J. Chem. 47, 2840–2846 (2023)."
"CCCCCCC(CCCC)CC1=C(C)SC(C2=CC3=C(S2)C2=C(C=C(C4=CC(CC(CCCC)CCCCCC)=C(C5=CC6=C(C7=CC=C(CC(CC)CCCC)S7)C7=C(C=C(C)S7)C(C7=CC=C(CC(CC)CCCC)S7)=C6S5)S4)S2)C2=NSN=C23)=C1","D18","-5.52","-3.47","CCCCCCC(CCCC)CC1=C(/C=C2\C(=O)C3=C(C=C(F)C(F)=C3)C2=C(C#N)C#N)SC(C2=CC(C3=C(C(C)C)C=C(C(C)C)C=C3C(C)C)=C(C3=C(C4=C(C(C)C)C=C(C(C)C)C=C4C(C)C)C=C(C4=CC(CC(CCCC)CCCCCC)=C(/C=C5\C(=O)C6=C(C=C(F)C(F)=C6)C5=C(C#N)C#N)S4)S3)S2)=C1","BO-4T","-5.65","-3.9","0.964","19.97","0.58","11.24","C. Liu, Z. Wu, N. Qiu, C. Li, Y. Lu, Selenophene-containing benzodithiophene based donors with different alkyl chains in terminal groups for high-performance all-small-molecule organic solar cells. New J. Chem. 47, 2840–2846 (2023)."
"CCCCC(CC)CC1=C2C(=O)C3=C(C4=CC=C(C)S4)SC(C4=CC=C(C)S4)=C3C(=O)C2=C(CC(CC)CCCC)S1","PBDB-T","-5.34","-3.44","CCCCCCC1=CC=C(C2(C3=CC=C(CCCCCC)C=C3)C3=CC4=C(C=C3C3=C2C=C(C2=C5OCC(CCCCCC)(CCCCCC)COC5=C(/C=C5\C(=O)C6=CC(F)=C(F)C=C6C5=C(C#N)C#N)S2)S3)C(C2=CC=C(CCCCCC)C=C2)(C2=CC=C(CCCCCC)C=C2)C2=C4SC(C3=C4OCC(CCCCCC)(CCCCCC)COC4=C(/C=C4\C(=O)C5=CC(F)=C(F)C=C5C4=C(C#N)C#N)S3)=C2)C=C1","IDT-PDOT-C6","-5.59","-4.17","0.91","19.47","0.6247","11.08","C. Zhang, P. Jiang, X. Zhou, S. Feng, Z. Bi, X. Xu, C. Li, Z. Tang, W. Ma, Z. Bo, Efficient Ternary Organic Solar Cells with a New Electron Acceptor Based on 3,4-(2,2-Dihexylpropylenedioxy)thiophene. ACS Appl. Mater. Interfaces. 12, 40590–40598 (2020)."
"CCCCC(CC)CC1=C2C(=O)C3=C(C4=CC=C(C)S4)SC(C4=CC=C(C)S4)=C3C(=O)C2=C(CC(CC)CCCC)S1","PBDB-T","-5.34","-3.44","CCCCCCCCC1(C2=CC=C(CCCCCC)C=C2)C2=CC3=C(C=C2C2=C1C1=C(C=C(/C=C4\C(=O)C5=C(C=CC=C5)C4=C(C#N)C#N)S1)S2)C(CCCCCCCC)(C1=CC=C(CCCCCC)C=C1)C1=C3SC2=C1SC(/C=C1\C(=O)C3=C(C=CC=C3)C1=C(C#N)C#N)=C2","IDTT-OB","-5.76","-4.17","0.911","16.19","0.7011","10.3","C. Zhang, P. Jiang, X. Zhou, S. Feng, Z. Bi, X. Xu, C. Li, Z. Tang, W. Ma, Z. Bo, Efficient Ternary Organic Solar Cells with a New Electron Acceptor Based on 3,4-(2,2-Dihexylpropylenedioxy)thiophene. ACS Appl. Mater. Interfaces. 12, 40590–40598 (2020)."
"CCCCC(CC)CC1=C(F)C=C(C2=C3C=C(C4=CC=C(C5=C6C(=O)C7=C(CC(CC)CCCC)SC(CC(CC)CCCC)=C7C(=O)C6=C(C6=CC=C(C)S6)S5)S4)SC3=C(C3=CC(F)=C(CC(CC)CCCC)S3)C3=C2SC(C)=C3)S1","PM6","-5.45","-3.64","CCCCCCC(CCCC)CN1C2=C(SC3=C2SC(/C=C2\C(=O)C4=C(C=C(Cl)C=C4)C2=C(C#N)C#N)=C3/C=C(\CC)CCCC)C2=C1C1=C(C3=NSN=C32)C2=C(C3=C(S2)C(CC(CC)CCCC)=C(/C=C2\C(=O)C4=C(C=C(Cl)C=C4)C2=C(C#N)C#N)S3)N1CC(CCCC)CCCCCC","fG6-EH","-5.55","-3.73","0.89","24.33","0.7713","16.74","C. Xiao, X. Wang, T. Zhong, R. Zhou, X. Zheng, Y. Liu, T. Hu, Y. Luo, F. Sun, B. Xiao, Z. Liu, C. Yang, R. Yang, Hybrid Cycloalkyl-Alkyl Chain-Based Symmetric/Asymmetric Acceptors with Optimized Crystal Packing and Interfacial Exciton Properties for Efficient Organic Solar Cells. Advanced Science. n/a, 2206580."
"CCCCC(CC)CC1=C(F)C=C(C2=C3C=C(C4=CC=C(C5=C6C(=O)C7=C(CC(CC)CCCC)SC(CC(CC)CCCC)=C7C(=O)C6=C(C6=CC=C(C)S6)S5)S4)SC3=C(C3=CC(F)=C(CC(CC)CCCC)S3)C3=C2SC(C)=C3)S1","PM6","-5.45","-3.64","CCCC/C(=C/C1=C(/C=C2\C(=O)C3=C(C=C(Cl)C=C3)C2=C(C#N)C#N)SC2=C1SC1=C2N(CC(CC)CCCC)C2=C1C1=NSN=C1C1=C2N(CC(CC)CCCC)C2=C1SC1=C2SC(/C=C2\C(=O)C3=C(C=C(Cl)C=C3)C2=C(C#N)C#N)=C1CC(CC)CCCC)CC","G6-BO","-5.52","-3.69","0.9","24.22","0.7725","17.06","C. Xiao, X. Wang, T. Zhong, R. Zhou, X. Zheng, Y. Liu, T. Hu, Y. Luo, F. Sun, B. Xiao, Z. Liu, C. Yang, R. Yang, Hybrid Cycloalkyl-Alkyl Chain-Based Symmetric/Asymmetric Acceptors with Optimized Crystal Packing and Interfacial Exciton Properties for Efficient Organic Solar Cells. Advanced Science. n/a, 2206580."
"CCCCC(CC)CC1=C(F)C=C(C2=C3C=C(C4=CC=C(C5=C6C(=O)C7=C(CC(CC)CCCC)SC(CC(CC)CCCC)=C7C(=O)C6=C(C6=CC=C(C)S6)S5)S4)SC3=C(C3=CC(F)=C(CC(CC)CCCC)S3)C3=C2SC(C)=C3)S1","PM6","-5.45","-3.64","CCCC/C(=C/C1=C(/C=C2\C(=O)C3=C(C=C(Cl)C=C3)C2=C(C#N)C#N)SC2=C1SC1=C2N(CCC(CC)CCCC)C2=C1C1=NSN=C1C1=C2N(CCC(CC)CCCC)C2=C1SC1=C2SC(/C=C2\C(=O)C3=C(C=C(Cl)C=C3)C2=C(C#N)C#N)=C1CC(CC)CCCC)CC","G6-EHep","-5.56","-3.74","0.91","23.1","0.7603","15.78","C. Xiao, X. Wang, T. Zhong, R. Zhou, X. Zheng, Y. Liu, T. Hu, Y. Luo, F. Sun, B. Xiao, Z. Liu, C. Yang, R. Yang, Hybrid Cycloalkyl-Alkyl Chain-Based Symmetric/Asymmetric Acceptors with Optimized Crystal Packing and Interfacial Exciton Properties for Efficient Organic Solar Cells. Advanced Science. n/a, 2206580."
"CCCCC(CC)CC1=C(F)C=C(C2=C3C=C(C4=CC=C(C5=C6C(=O)C7=C(CC(CC)CCCC)SC(CC(CC)CCCC)=C7C(=O)C6=C(C6=CC=C(C)S6)S5)S4)SC3=C(C3=CC(F)=C(CC(CC)CCCC)S3)C3=C2SC(C)=C3)S1","PM6","-5.45","-3.64","CCCCC(CC)CN1C2=C(SC3=C2SC(/C=C2\C(=O)C4=C(C=C(F)C(F)=C4)C2=C(C#N)C#N)=C3CCCCCCCCCCC2CCCCC2)C2=C1C1=C(C3=NSN=C32)C2=C(C3=C(S2)C(CCCCCCCCCCC2CCCCC2)=C(/C=C2\C(=O)C4=C(C=C(F)C(F)=C4)C2=C(C#N)C#N)S3)N1CC(CC)CCCC","Y-C10ch","-5.65","-3.93","0.858","26.2","0.763","17.6","J.-W. Lee, C. Sun, C. Lee, Z. Tan, T. N.-L. Phan, H. Jeon, D. Jeong, S.-K. Kwon, Y.-H. Kim, B. J. Kim, Linker Engineering of Dimerized Small Molecule Acceptors for Highly Efficient and Stable Organic Solar Cells. ACS Energy Lett., 1344–1353 (2023)."
