Repository: JinYSun/BiBERTa

BiBERTa

### **<u>Deep learning-assisted to accelerate the discovery of donor/acceptor pairs for high-performance organic solar cells</u>**

## <u>Motivation</u>

It is a deep learning-based framework built for new donor/acceptor pairs discovery. The framework contains data collection section, PCE prediction section and molecular discovery section. Specifically, a large D/A pair dataset was built by collecting experimental data from literature. Then, a novel RoBERTa-based bi-encoder model (BiBERTa) was developed for PCE prediction by using the SMILES of donor and acceptor pairs as the input. Two pretrained ChemBERTa2 encoders were loaded as initial parameters of the bi-encoder.

File: BiBERTa/dataset/OSC/data.csv (part 2 of 41)
"Donor","Donor_Name","HOMO/D","LUMO/D","Acceptor","Acceptor_Name","HOMO/A","LUMO/A","Voc","Jsc","FF","PCE","reference"
"CCCCC(CC)CC1=C(F)C=C(C2=C3C=C(C4=CC=C(C5=C6C(=O)C7=C(CC(CC)CCCC)SC(CC(CC)CCCC)=C7C(=O)C6=C(C6=CC=C(C)S6)S5)S4)SC3=C(C3=CC(F)=C(CC(CC)CCCC)S3)C3=C2SC(C)=C3)S1","PM6","-5.45","-3.64","CCCCCCC(CCCC)CC1=C(/C=C2\C(=O)C3=C(C=C(F)C(F)=C3)C2=C(C#N)C#N)SC2=C1SC1=C2N(CC(CC)CCCC)C2=C1C1=NSN=C1C1=C2N(CC(CC)CCCC)C2=C1SC1=C2SC(/C=C2\C(=O)C3=C(C=C(F)C(F)=C3)C2=C(C#N)C#N)=C1CCCCCCCCCCC1CCCCC1","A-C10ch","-5.64","-3.9","0.887","25.8","0.781","18.4","J.-W. Lee, C. Sun, C. Lee, Z. Tan, T. N.-L. Phan, H. Jeon, D. Jeong, S.-K. Kwon, Y.-H. Kim, B. J. Kim, Linker Engineering of Dimerized Small Molecule Acceptors for Highly Efficient and Stable Organic Solar Cells. ACS Energy Lett., 1344–1353 (2023)."
"CCCCC(CC)CC1=C(F)C=C(C2=C3C=C(C4=CC=C(C5=C6C(=O)C7=C(CC(CC)CCCC)SC(CC(CC)CCCC)=C7C(=O)C6=C(C6=CC=C(C)S6)S5)S4)SC3=C(C3=CC(F)=C(CC(CC)CCCC)S3)C3=C2SC(C)=C3)S1","PM6","-5.45","-3.64","CCCCCCC(CCCC)CC1=C(/C=C2\C(=O)C3=C(C=C(F)C(F)=C3)C2=C(C#N)C#N)SC2=C1SC1=C2N(CC(CC)CCCC)C2=C1C1=NSN=C1C1=C2N(CC(CC)CCCC)C2=C1SC1=C2SC(/C=C2\C(=O)C3=C(C=C(F)C(F)=C3)C2=C(C#N)C#N)=C1CC(CCCC)CCCCCC","L8-BO","-5.68","-3.9","0.899","25.1","0.788","18.1","J.-W. Lee, C. Sun, C. Lee, Z. Tan, T. N.-L. Phan, H. Jeon, D. Jeong, S.-K. Kwon, Y.-H. Kim, B. J. Kim, Linker Engineering of Dimerized Small Molecule Acceptors for Highly Efficient and Stable Organic Solar Cells. ACS Energy Lett., 1344–1353 (2023)."
"CCCCC(CC)CC1=C(F)C=C(C2=C3C=C(C4=CC=C(C5=C6C(=O)C7=C(CC(CC)CCCC)SC(CC(CC)CCCC)=C7C(=O)C6=C(C6=CC=C(C)S6)S5)S4)SC3=C(C3=CC(F)=C(CC(CC)CCCC)S3)C3=C2SC(C)=C3)S1","PM6","-5.45","-3.64","CCCCCCCCCCC(CN1C2=C(C3=C1C4=C(C5=C(N4CC(CCCCCCCCCC)CCCCCCCC)C6=C(C(CC(CCCCCC)CCCC)=C(S6)/C=C7C(C8=C(C\7C(C#N)C#N)C=C(C(Cl)=C8)Cl)=O)S5)C9=NSN=C93)SC%10=C2SC(/C=C%11C(C%12=C(C\%11=C(C#N)\C#N)C=CC(/C=C\C%13=CC(C(C%14=C/C%15=C(CC(CCCCCC)CCCC)C%16=C(S%15)C(N%17CC(CCCCCCCC)CCCCCCCCCC)=C(C%18=C%17C%19=C(C%20=C(N%19CC(CCCCCCCCCC)CCCCCCCC)C%21=C(C(CC(CCCCCC)CCCC)=C(S%21)/C=C%22C(C%23=C(C\%22=C(C#N)\C#N)C=C(C(Cl)=C%23)Cl)=O)S%20)C%24=NSN=C%24%18)S%16)=O)=C(C/%14=C(C#N)/C#N)C=C%13)=C%12)=O)=C%10B=O)CCCCCCCC","DYV","-5.67","-3.95","0.93","25.64","0.78","18.6","M. Deng, X. Xu, Y. Duan, L. Yu, R. Li, Q. Peng, Y-Type Non-Fullerene Acceptors with Outer Branched Side Chains and Inner Cyclohexane Side Chains for 19.36% Efficiency Polymer Solar Cells. Advanced Materials. n/a, 2210760."
"CCCCC(CC)CC1=C(F)C=C(C2=C3C=C(C4=CC=C(C5=C6C(=O)C7=C(CC(CC)CCCC)SC(CC(CC)CCCC)=C7C(=O)C6=C(C6=CC=C(C)S6)S5)S4)SC3=C(C3=CC(F)=C(CC(CC)CCCC)S3)C3=C2SC(C)=C3)S1","PM6","-5.45","-3.64","CCCCCCCCCCC(CCCCCCCC)CN1C2=C(SC3=C2SC(/C=C2\C(=O)C4=C(C=CC(C5=CC=C(/C=C/C6=CC=C(C7=CC8=C(C=C7)C(=C(C#N)C#N)/C(=C/C7=C(CC(CCCC)CCCCCC)C9=C(S7)C7=C(S9)C9=C(C%10=C(C%11=NSN=C%119)C9=C(C%11=C(S9)C(CC(CCCC)CCCCCC)=C(/C=C9\C(=O)C%12=C(C=C(Cl)C(Cl)=C%12)C9=C(C#N)C#N)S%11)N%10CC(CCCCCCCC)CCCCCCCCCC)N7CC(CCCCCCCC)CCCCCCCCCC)C8=O)S6)S5)=C4)C2=C(C#N)C#N)=C3B=O)C2=C1C1=C(C3=NSN=C32)C2=C(C3=C(S2)C(CC(CCCC)CCCCCC)=C(/C=C2\C(=O)C4=C(C=C(Cl)C(Cl)=C4)C2C(C#N)N=O)S3)N1CC(CCCCCCCC)CCCCCCCCCC","DYTVT","-5.69","-3.95","0.95","24.82","0.74","17.68","M. Deng, X. Xu, Y. Duan, L. Yu, R. Li, Q. Peng, Y-Type Non-Fullerene Acceptors with Outer Branched Side Chains and Inner Cyclohexane Side Chains for 19.36% Efficiency Polymer Solar Cells. Advanced Materials. n/a, 2210760."
"CCCCC(CC)CC1=C(F)C=C(C2=C3C=C(C4=CC=C(C5=C6C(=O)C7=C(CC(CC)CCCC)SC(CC(CC)CCCC)=C7C(=O)C6=C(C6=CC=C(C)S6)S5)S4)SC3=C(C3=CC(F)=C(CC(CC)CCCC)S3)C3=C2SC(C)=C3)S1","PM6","-5.45","-3.64","CCCCCCCCCCC(CCCCCCCC)CN1C2=C(SC3=C2SC(/C=C2\C(=O)C4=C(C=CC(C5=CC=C(C6=CC7=C(C=C6)C(=C(C#N)C#N)/C(=C/C6=C(CC(CCCC)CCCCCC)C8=C(S6)C6=C(S8)C8=C(C9=C(C%10=NSN=C%108)C8=C(C%10=C(S8)C(CC(CCCC)CCCCCC)=C(/C=C8\C(=O)C%11=C(C=C(Cl)C(Cl)=C%11)C8=C(C#N)C#N)S%10)N9CC(CCCCCCCC)CCCCCCCCCC)N6CC(CCCCCCCC)CCCCCCCCCC)C7=O)S5)=C4)C2=C(C#N)C#N)=C3B=O)C2=C1C1=C(C3=NSN=C32)C2=C(C3=C(S2)C(CC(CCCC)CCCCCC)=C(/C=C2\C(=O)C4=C(C=C(Cl)C(Cl)=C4)C2C(C#N)N=O)S3)N1CC(CCCCCCCC)CCCCCCCCCC","DYT","-5.64","-3.94","0.94","24.08","0.76","17.3","M. Deng, X. Xu, Y. Duan, L. Yu, R. Li, Q. Peng, Y-Type Non-Fullerene Acceptors with Outer Branched Side Chains and Inner Cyclohexane Side Chains for 19.36% Efficiency Polymer Solar Cells. Advanced Materials. n/a, 2210760."
"CCCCCCC(CCCC)CC1=C(C)SC(C2=CC3=C(S2)C2=C(C=C(C4=CC(CC(CCCC)CCCCCC)=C(C5=CC6=C(C7=CC=C(CC(CC)CCCC)S7)C7=C(C=C(C)S7)C(C7=CC=C(CC(CC)CCCC)S7)=C6S5)S4)S2)C2=NSN=C23)=C1","D18","-5.52","-3.47","CCCCCCCCCC1=C(/C=C2\C(=O)C3=C(C=C(Cl)C(Cl)=C3)C2=C(C#N)C#N)SC2=C1SC1=C2N(CC(CCCC)CCCCCC)C2=C1C1=NSN=C1C1=C2N(CC(CCCC)CCCCCC)C2=C1SC1=C2SC(/C=C2\C(=O)C3=C(C=C(Cl)C(Cl)=C3)C2=C(C#N)C#N)=C1CCCCCCCCC","BTP-Ec9","-5.68","-3.98","0.877","26.32","0.7707","17.79","J. Hai, Y. Song, L. Li, X. Liu, X. Shi, Z. Huang, G. Qian, Z. Lu, J. Yu, H. Hu, S. Chen, High-Efficiency Organic Solar Cells Enabled by Chalcogen Containing Branched Chain Engineering: Balancing Short-Circuit Current and Open-Circuit Voltage, Enhancing Fill Factor. Advanced Functional Materials. n/a, 2213429."
"CCCCCCC(CCCC)CC1=C(C)SC(C2=CC3=C(S2)C2=C(C=C(C4=CC(CC(CCCC)CCCCCC)=C(C5=CC6=C(C7=CC=C(CC(CC)CCCC)S7)C7=C(C=C(C)S7)C(C7=CC=C(CC(CC)CCCC)S7)=C6S5)S4)S2)C2=NSN=C23)=C1","D18","-5.52","-3.47","CCCCCCC(CCCC)CC1=C(/C=C2\C(=O)C3=C(C=C(F)C(F)=C3)C2=C(C#N)C#N)SC2=C1SC1=C2N(CCCCCCCCCCC2CCCCC2)C2=C1C1=NSN=C1C1=C2N(CCCCCCCCCCC2CCCCC2)C2=C1SC1=C2SC(/C=C2\C(=O)C3=C(C=C(F)C(F)=C3)C2=C(C#N)C#N)=C1CC(CCCC)CCCCCC","BTP-Cy-4F","-5.68","-3.89","0.937","24.86","0.7951","18.52","J. Hai, Y. Song, L. Li, X. Liu, X. Shi, Z. Huang, G. Qian, Z. Lu, J. Yu, H. Hu, S. Chen, High-Efficiency Organic Solar Cells Enabled by Chalcogen Containing Branched Chain Engineering: Balancing Short-Circuit Current and Open-Circuit Voltage, Enhancing Fill Factor. Advanced Functional Materials. n/a, 2213429."
"CCCCCCC(CCCC)CC1=C(C)SC(C2=CC3=C(S2)C2=C(C=C(C4=CC(CC(CCCC)CCCCCC)=C(C5=CC6=C(C7=CC=C(CC(CC)CCCC)S7)C7=C(C=C(C)S7)C(C7=CC=C(CC(CC)CCCC)S7)=C6S5)S4)S2)C2=NSN=C23)=C1","D18","-5.52","-3.47","CCCCCCC(CCCC)CC1=C(/C=C2\C(=O)C3=C(C=C(Cl)C(F)=C3)C2=C(C#N)C#N)SC2=C1SC1=C2N(CCCCCCCCCCC2CCCCC2)C2=C1C1=NSN=C1C1=C2N(CCCCCCCCCCC2CCCCC2)C2=C1SC1=C2SC(/C=C2\C(=O)C3=C(C=C(Cl)C(Cl)=C3)C2=C(C#N)C#N)=C1CC(CCCC)CCCCCC","BTP-Cy-4Cl","-5.72","-3.97","0.89","24.14","0.768","16.5","J. Hai, Y. Song, L. Li, X. Liu, X. Shi, Z. Huang, G. Qian, Z. Lu, J. Yu, H. Hu, S. Chen, High-Efficiency Organic Solar Cells Enabled by Chalcogen Containing Branched Chain Engineering: Balancing Short-Circuit Current and Open-Circuit Voltage, Enhancing Fill Factor. Advanced Functional Materials. n/a, 2213429."
"CCCCC(CC)CC1=C(F)C=C(C2=C3C=C(C4=CC=C(C5=C6C(=O)C7=C(CC(CC)CCCC)SC(CC(CC)CCCC)=C7C(=O)C6=C(C6=CC=C(C)S6)S5)S4)SC3=C(C3=CC(F)=C(CC(CC)CCCC)S3)C3=C2SC(C)=C3)S1","PM6","-5.45","-3.64","CCCCCCC(CCCC)COC1=C(/C=C2\C(=O)C3=C(C=C(F)C(F)=C3)C2=C(C#N)C#N)SC2=C1SC1=C2N(CC(CCCC)CCCCCC)C2=C1C1=NSN=C1C1=C2N(CC(CCCC)CCCCCC)C2=C1SC1=C2SC(CC2C(=O)C3=C(C=C(F)C(F)=C3)C2=C(C#N)C#N)=C1SCC(CCCC)CCCCCC","BTP-O-S","-5.55","-3.95","0.851","24.86","0.743","16.4","S. Jeong, J. Park, Y. Ji, Y. Cho, B. Lee, M. Jeong, S. Jung, S. Yang, Y. Zhang, S.-J. Yoon, C. Yang, Building-up an interrelationship between isomeric benzyl inner side chains within nonfullerene acceptors and isomeric xylene solvents for non-chlorinated solvent-processed organic solar cells. J. Mater. Chem. A (2023), doi:10.1039/D2TA08621B."
"CCCCC(CC)CC1=C(F)C=C(C2=C3C=C(C4=CC=C(C5=C6C(=O)C7=C(CC(CC)CCCC)SC(CC(CC)CCCC)=C7C(=O)C6=C(C6=CC=C(C)S6)S5)S4)SC3=C(C3=CC(F)=C(CC(CC)CCCC)S3)C3=C2SC(C)=C3)S1","PM6","-5.45","-3.64","CCCCCCC(CCCC)COC1=C(CC2C(=O)C3=C(C=C(F)C(F)=C3)C2=C(C#N)C#N)SC2=C1SC1=C2N(CC(CCCC)CCCCCC)C2=C1C1=NSN=C1C1=C2N(CC(CCCC)CCCCCC)C2=C1SC1=C2SC(/C=C2\C(=O)C3=C(C=C(F)C(F)=C3)C2=C(C#N)C#N)=C1SCC(CCCC)CCCCCC","BTP-2S","-5.56","-4.06","0.912","23.74","0.775","17.3","S. Jeong, J. Park, Y. Ji, Y. Cho, B. Lee, M. Jeong, S. Jung, S. Yang, Y. Zhang, S.-J. Yoon, C. Yang, Building-up an interrelationship between isomeric benzyl inner side chains within nonfullerene acceptors and isomeric xylene solvents for non-chlorinated solvent-processed organic solar cells. J. Mater. Chem. A (2023), doi:10.1039/D2TA08621B."
"CCCCC(CC)CC1=C(F)C=C(C2=C3C=C(C4=CC=C(C5=C6C(=O)C7=C(CC(CC)CCCC)SC(CC(CC)CCCC)=C7C(=O)C6=C(C6=CC=C(C)S6)S5)S4)SC3=C(C3=CC(F)=C(CC(CC)CCCC)S3)C3=C2SC(C)=C3)S1","PM6","-5.45","-3.64","CCCCCCC(CCCC)COC1=C(/C=C2\C(=O)C3=C(C=C(F)C(F)=C3)C2=C(C#N)C#N)SC2=C1SC1=C2N(CC(CCCC)CCCCCC)C2=C1C1=NSN=C1C1=C2N(CC(CCCC)CCCCCC)C2=C1SC1=C2SC(CC2C(=O)C3=C(C=C(F)C(F)=C3)C2=C(C#N)C#N)=C1OCC(CCCC)CCCCCC","BTP-2O","-5.55","-3.91","0.965","21.14","0.756","16.1","S. Jeong, J. Park, Y. Ji, Y. Cho, B. Lee, M. Jeong, S. Jung, S. Yang, Y. Zhang, S.-J. Yoon, C. Yang, Building-up an interrelationship between isomeric benzyl inner side chains within nonfullerene acceptors and isomeric xylene solvents for non-chlorinated solvent-processed organic solar cells. J. Mater. Chem. A (2023), doi:10.1039/D2TA08621B."
"CCCCC(CC)CC1=C(F)C=C(C2=C3C=C(C4=CC=C(C5=C6C(=O)C7=C(CC(CC)CCCC)SC(CC(CC)CCCC)=C7C(=O)C6=C(C6=CC=C(C)S6)S5)S4)SC3=C(C3=CC(F)=C(CC(CC)CCCC)S3)C3=C2SC(C)=C3)S1","PM6","-5.45","-3.64","CCCCCCCCCCCC1=C(/C=C2\C(=O)C3=C(C=C(F)C(F)=C3)C2=C(C#N)C#N)SC2=C1SC1=C2N(CC2=CC=CC(C)=C2)C2=C1C1=NSN=C1C1=C2N(CC2=CC=CC(CCCCCC)=C2)C2=C1SC1=C2SC(/C=C2\C(=O)C3=C(C=C(F)C(F)=C3)C2=C(C#N)C#N)=C1CCCCCCCCCCC","m-BzY","-5.79","-3.92","0.881","23.2","0.743","15.2","X. Zhu, Y. Zhang, B. Xie, J. Miao, W. Ma, J. Liu, L. Wang, All-fused-ring small molecule acceptors with near-infrared absorption. J. Mater. Chem. C. 11, 2144–2152 (2023)."
"CCCCC(CC)CC1=C(F)C=C(C2=C3C=C(C4=CC=C(C5=C6C(=O)C7=C(CC(CC)CCCC)SC(CC(CC)CCCC)=C7C(=O)C6=C(C6=CC=C(C)S6)S5)S4)SC3=C(C3=CC(F)=C(CC(CC)CCCC)S3)C3=C2SC(C)=C3)S1","PM6","-5.45","-3.64","CCCCCCCCCCCC1=C(/C=C2\C(=O)C3=C(C=C(F)C(F)=C3)C2=C(C#N)C#N)SC2=C1SC1=C2N(CC2=CC=CC=C2CCCCCC)C2=C1C1=NSN=C1C1=C2N(CC2=CC=CC=C2CCCCCC)C2=C1SC1=C2SC(/C=C2\C(=O)C3=C(C=C(F)C(F)=C3)C2=C(C#N)C#N)=C1CCCCCCCCCCC","o-BzY","-5.8","-3.93","0.924","22.7","0.679","14.2","X. Zhu, Y. Zhang, B. Xie, J. Miao, W. Ma, J. Liu, L. Wang, All-fused-ring small molecule acceptors with near-infrared absorption. J. Mater. Chem. C. 11, 2144–2152 (2023)."
"CCCCC(CC)CC1=C(F)C=C(C2=C3C=C(C4=CC=C(C5=C6C(=O)C7=C(CC(CC)CCCC)SC(CC(CC)CCCC)=C7C(=O)C6=C(C6=CC=C(C)S6)S5)S4)SC3=C(C3=CC(F)=C(CC(CC)CCCC)S3)C3=C2SC(C)=C3)S1","PM6","-5.45","-3.64","CCCCCCCCCCCC1=C(/C=C2\C(=O)C3=C(C=C(F)C(F)=C3)C2=C(C#N)C#N)SC2=C1SC1=C2N(CC2=CC=C(C)C=C2)C2=C1C1=NSN=C1C1=C2N(CC2=CC=C(CCCCCC)C=C2)C2=C1SC1=C2SC(/C=C2\C(=O)C3=C(C=C(F)C(F)=C3)C2=C(C#N)C#N)=C1CCCCCCCCCCC","p-BzY","-5.77","-3.92","0.888","22.6","0.679","13.6","X. Zhu, Y. Zhang, B. Xie, J. Miao, W. Ma, J. Liu, L. Wang, All-fused-ring small molecule acceptors with near-infrared absorption. J. Mater. Chem. C. 11, 2144–2152 (2023)."
"CCCCCCC(CCCC)CC1=C(C)SC(C2=CC3=C(S2)C2=C(C=C(C4=CC(CC(CCCC)CCCCCC)=C(C5=CC6=C(C7=CC=C(CC(CC)CCCC)S7)C7=C(C=C(C)S7)C(C7=CC=C(CC(CC)CCCC)S7)=C6S5)S4)S2)C2=NSN=C23)=C1","D18","-5.52","-3.47","CCCCCCC(CCCC)CN1N=C2C(=N1)C1=C(C3=C2C2=C(C4=C(S2)C2=C(S4)C(=C(C#N)C#N)C4=C2C=C(F)C=C4)N3CC(CC)CCCC)N(CC(CC)CCCC)C2=C1SC1=C2SC2=C1C1=C(C=C(F)C(F)=C1)C2=C(C#N)C#N","FM4","-5.61","-3.92","0.68","23.97","0.7","11.36","J. Ge, Z. Chen, Q. Ye, L. Xie, W. Song, Y. Guo, J. Zhang, X. Tong, J. Zhang, E. Zhou, Z. Wei, Z. Ge, Modulation of Molecular Stacking via Tuning 2-Ethylhexyl Alkyl Chain Enables Improved Efficiency for All-Small-Molecule Organic Solar Cells. ACS Appl. Mater. Interfaces (2023), doi:10.1021/acsami.3c00167."
"CCCCCCC(CCCC)CC1=C(C)SC(C2=CC3=C(S2)C2=C(C=C(C4=CC(CC(CCCC)CCCCCC)=C(C5=CC6=C(C7=CC=C(CC(CC)CCCC)S7)C7=C(C=C(C)S7)C(C7=CC=C(CC(CC)CCCC)S7)=C6S5)S4)S2)C2=NSN=C23)=C1","D18","-5.52","-3.47","CCCCCCC(CCCC)CN1N=C2C(=N1)C1=C(C3=C2C2=C(C4=C(S2)C2=C(S4)C(=C(C#N)C#N)C4=C2C=CC=C4)N3CC(CC)CCCC)N(CC(CC)CCCC)C2=C1SC1=C2SC2=C1C1=C(C=CC=C1)C2=C(C#N)C#N","FM3","-5.56","-3.83","0.82","5.31","0.41","1.79","J. Ge, Z. Chen, Q. Ye, L. Xie, W. Song, Y. Guo, J. Zhang, X. Tong, J. Zhang, E. Zhou, Z. Wei, Z. Ge, Modulation of Molecular Stacking via Tuning 2-Ethylhexyl Alkyl Chain Enables Improved Efficiency for All-Small-Molecule Organic Solar Cells. ACS Appl. Mater. Interfaces (2023), doi:10.1021/acsami.3c00167."
"CCCCC(CC)CC1=C(F)C=C(C2=C3C=C(C4=CC=C(C5=C6C(=O)C7=C(CC(CC)CCCC)SC(CC(CC)CCCC)=C7C(=O)C6=C(C6=CC=C(C)S6)S5)S4)SC3=C(C3=CC(F)=C(CC(CC)CCCC)S3)C3=C2SC(C)=C3)S1","PM6","-5.45","-3.64","CCCCCCCCC1(CCCCCCCC)C2=CC3=C(C=C2C2=C1C=C(/C=C1\C(=O)C4=C(C=C(F)C(F)=C4)C1=C(C#N)C#N)S2)C(CCCCCCCC)(CCCCCCCC)C1=C3SC(C2=CC=C(/C=C3\SC(=S)N(CC)C3=O)C3=NSN=C23)=C1","IDTBF","-5.64","-3.8","0.94","16.98","0.6514","10.43","T. Duan, L. Hou, J. Fu, Z. Kan, Q. Yang, Q. Chen, C. Zhong, Z. Xiao, D. Yu, S. Lu, An asymmetric end-capping strategy enables a new non-fullerene acceptor for organic solar cells with efficiency over 10%. Chem. Commun. 56, 6531–6534 (2020)."
"CCCCC(CC)CC1=C2C(=O)C3=C(C4=CC=C(C)S4)SC(C4=CC=C(C)S4)=C3C(=O)C2=C(CC(CC)CCCC)S1","PBDB-T","-5.34","-3.44","CCCCCCCCC1(CCCCCCCC)C2=CC3=C(C=C2C2=C1C=C(C1=CC=C(C#N)C4=NSN=C14)S2)C(CCCCCCCC)(CCCCCCCC)C1=C3SC(C2=CC=C(C#N)C3=NSN=C23)=C1","IDT-C8-BC","-5.39","-3.5","1.11","9.21","0.501","5.6","L.-W. Feng, J. Chen, S. Mukherjee, V. K. Sangwan, W. Huang, Y. Chen, D. Zheng, J. W. Strzalka, G. Wang, M. C. Hersam, D. DeLongchamp, A. Facchetti, T. J. Marks, Readily Accessible Benzo[d]thiazole Polymers for Nonfullerene Solar Cells with >16% Efficiency and Potential Pitfalls. ACS Energy Lett. 5, 1780–1787 (2020)."
"CCCCC(CC)CC1=C2C(=O)C3=C(C4=CC=C(C)S4)SC(C4=CC=C(C)S4)=C3C(=O)C2=C(CC(CC)CCCC)S1","PBDB-T","-5.34","-3.44","CCCCCCC1=CC=C(C2(C3=CC=C(CCCCCC)C=C3)C3=C(C=C4C(=C3)C3=C(C=C(C5=CC=C(C#N)C6=NSN=C56)S3)C43C4=CC=C(CCCCCC)C=C4C4=C3C=CC(CCCCCC)=C4)C3=C2C=C(C2=CC=C(C#N)C4=NSN=C24)S3)C=C1","IDT-BC","-5.5","-3.57","1.14","8.76","0.542","5","L.-W. Feng, J. Chen, S. Mukherjee, V. K. Sangwan, W. Huang, Y. Chen, D. Zheng, J. W. Strzalka, G. Wang, M. C. Hersam, D. DeLongchamp, A. Facchetti, T. J. Marks, Readily Accessible Benzo[d]thiazole Polymers for Nonfullerene Solar Cells with >16% Efficiency and Potential Pitfalls. ACS Energy Lett. 5, 1780–1787 (2020)."
"CCCCCCCCC(CCCCCC)CC1=C(C)SC(C2=C(F)C(F)=C(C3=CC(CC(CCCCCC)CCCCCCCC)=C(C4=CC=C(C5=C(F)C(F)=C(C6=CC=C(C)S6)C6=NSN=C65)S4)S3)C3SC(C(CCCCCC)CCCCCCCC)=NC23)=C1","PBTATBT-4F","-5.23","-3.5","CCCCCCCCCCCC1=C(/C=C2\C(=O)C3=C(C=C(F)C(F)=C3)C2=C(C#N)C#N)SC2=C1SC1=C2N(CC(CC)CCCC)C2=C1C1=NSN=C1C1=C2N(CC(CC)CCCC)C2=C1SC1=C2SC(/C=C2\C(=O)C3=C(C=C(F)C(F)=C3)C2=C(C#N)C#N)=C1CCCCCCCCCCC","y6","-5.68","-4.06","0.81","27.25","0.727","16.08","E. Trippodo, V. Campisciano, L.-W. Feng, W. Huang, J. Alzola, D. Zheng, V. K. Sangwan, M. C. Hersam, M. R. Wasielewski, B. Pignataro, F. Giacalone, Y. Chen, T. J. Marks, A. Facchetti, Air-Stable Ternary Organic Solar Cells Achieved by Using Fullerene Additives in Non-Fullerene Acceptor-Polymer Donor Blends. J. Mater. Chem. C (2023), doi:10.1039/D2TC04971F."
"CCCCCCCCC(CCCCCC)CC1=C(C)SC(C2=C(F)C(F)=C(C3=CC(CC(CCCCCC)CCCCCCCC)=C(C4=CC=C(C5=C(F)C(F)=C(C6=CC=C(C)S6)C6=NSN=C65)S4)S3)C3SC(C(CCCCCC)CCCCCCCC)=NC23)=C1","PBTATBT-2f","-5.45","-3.76","CCCCCCCCCCCC1=C(/C=C2\C(=O)C3=C(C=C(F)C(F)=C3)C2=C(C#N)C#N)SC2=C1SC1=C2N(CC(CC)CCCC)C2=C1C1=NSN=C1C1=C2N(CC(CC)CCCC)C2=C1SC1=C2SC(/C=C2\C(=O)C3=C(C=C(F)C(F)=C3)C2=C(C#N)C#N)=C1CCCCCCCCCCC","y6","-5.68","-4.06","0.9","10.07","0.289","2.61","E. Trippodo, V. Campisciano, L.-W. Feng, W. Huang, J. Alzola, D. Zheng, V. K. Sangwan, M. C. Hersam, M. R. Wasielewski, B. Pignataro, F. Giacalone, Y. Chen, T. J. Marks, A. Facchetti, Air-Stable Ternary Organic Solar Cells Achieved by Using Fullerene Additives in Non-Fullerene Acceptor-Polymer Donor Blends. J. Mater. Chem. C (2023), doi:10.1039/D2TC04971F."
"CCCCCCCCCCCCCCC(CCCCCCCCCC)CC1=C(C)SC(C2=C(F)C(F)=C(C3=CC(CC(CCCCCCCCCC)CCCCCCCCCCCCCC)=C(C4=CC=C(C5=C(F)C=C(C6=CC=C(C)S6)C(F)=C5)S4)S3)C3=NN(CCC)N=C32)=C1","PTFB-P","","","CCCCCCC1=CC=C(C2(C3=CC=C(CCCCCC)C=C3)C3=CC4=C(C=C3C3=C2C2=C(C=C(/C=C5\C(=O)C6=C(C=CC=C6)C5=C(C#N)C#N)S2)S3)C(C2=CC=C(CCCCCC)C=C2)(C2=CC=C(CCCCCC)C=C2)C2=C4SC3=C2SC(/C=C2\C(=O)C4=C(C=CC=C4)C2=C(C#N)C#N)=C3)C=C1","ITIC","-5.48","-3.83","0.92","12.8","0.65","7.6","S. Zhou, D. Xia, S. Liang, B. Liu, J. Wang, C. Xiao, Z. Tang, W. Li, Enhancing the Performance of Small-Molecule Organic Solar Cells via Fused-Ring Design. ACS Appl. Mater. Interfaces. 14, 7093–7101 (2022)."
"CCCCCCCCCCCCCCC(CCCCCCCCCC)CC1=C(C)SC(C2=C(F)C(F)=C(C3=CC(CC(CCCCCCCCCC)CCCCCCCCCCCCCC)=C(C4=CC=C(C5=C(F)C=C(C6=CC=C(C)S6)C=C5)S4)S3)C3=NN(CCC)N=C32)=C1","PTFB-O","","","CCCCCCC1=CC=C(C2(C3=CC=C(CCCCCC)S3)C3=CC4=C(C=C3C3=C2C2=C(C=C(/C=C5\C(=O)C6=C(C=CC=C6)\C5=C(/C)C#N)S2)S3)C(C2=CC=C(CCCCCC)S2)(C2=CC=C(CCCCCC)S2)C2=C4SC3=C2SC(/C=C2\C(=O)C4=C(C=CC=C4)C2=C(C#N)C#N)=C3)S1","ITIC-Th","-5.66","-3.93","0.92","17.1","0.67","10.5","S. Zhou, D. Xia, S. Liang, B. Liu, J. Wang, C. Xiao, Z. Tang, W. Li, Enhancing the Performance of Small-Molecule Organic Solar Cells via Fused-Ring Design. ACS Appl. Mater. Interfaces. 14, 7093–7101 (2022)."
"CCCCCCCCCCCCCCC(CCCCCCCCCC)CC1=C(C)SC(C2=C(F)C(F)=C(C3=CC(CC(CCCCCCCCCC)CCCCCCCCCCCCCC)=C(C4=CC=C(C5=C(F)C=C(C6=CC=C(C)S6)C=C5)S4)S3)C3=NN(CCC)N=C32)=C1","PTFB-O","","","CCCCCCC1=CC=C(C2(C3=CC=C(CCCCCC)C=C3)C3=CC4=C(C=C3C3=C2C2=C(C=C(/C=C5\C(=O)C6=C(C=CC=C6)C5=C(C#N)C#N)S2)S3)C(C2=CC=C(CCCCCC)C=C2)(C2=CC=C(CCCCCC)C=C2)C2=C4SC3=C2SC(/C=C2\C(=O)C4=C(C=CC=C4)C2=C(C#N)C#N)=C3)C=C1","ITIC","-5.48","-3.83","0.92","15.5","0.7","9.9","S. Zhou, D. Xia, S. Liang, B. Liu, J. Wang, C. Xiao, Z. Tang, W. Li, Enhancing the Performance of Small-Molecule Organic Solar Cells via Fused-Ring Design. ACS Appl. Mater. Interfaces. 14, 7093–7101 (2022)."
"CCCCC(CC)CC1=C(F)C=C(C2=C3C=C(C4=CC=C(C5=C6C(=O)C7=C(CC(CC)CCCC)SC(CC(CC)CCCC)=C7C(=O)C6=C(C6=CC=C(C)S6)S5)S4)SC3=C(C3=CC(F)=C(CC(CC)CCCC)S3)C3=C2SC(C)=C3)S1","PM6","-5.45","-3.64","CCCCCCCCC1(CCCCCCCC)OC2=C(SC(/C=C3\C(=O)C4=C(C=C(F)C(F)=C4)C3=C(C#N)C#N)=C2)C2=CC3=C(C=C21)C1=C(C=C2C(=C1)C(CCCCCCCC)(CCCCCCCC)OC1=C2SC(/C=C2\C(=O)C4=C(C=C(F)C(F)=C4)C2=C(C#N)C#N)=C1)C3(CCCCCCCC)CCCCCCCC","FCO-2F","-5.37","-3.78","0.884","20.9","0.723","13.36","X. Ke, L. Meng, X. Wan, Y. Sun, Z. Guo, S. Wu, H. Zhang, C. Li, Y. Chen, An oxygen heterocycle-fused fluorene based non-fullerene acceptor for high efficiency organic solar cells. Mater. Chem. Front. 4, 3594–3601 (2020)."
"CCCCC(CC)CC1=C2C(=O)C3=C(C4=CC=C(C)S4)SC(C4=CC=C(C)S4)=C3C(=O)C2=C(CC(CC)CCCC)S1","PBDB-T","-5.34","-3.44","CCCCCCCCC1(C2=C(C3=CC4=C(C5=C(C4(CCCCCCCC)CCCCCCCC)C=C6C(C(CCCCCCCC)(C7=C6SC(/C=C8C(C9=C(C\8=C(C#N)\C#N)C=CC=C9)=O)=C7)CCCCCCCC)=C5)C=C31)SC(/C=C%10C(C%11=C(C\%10=C(C#N)\C#N)C=CC=C%11)=O)=C2)CCCCCCCC","F-H","-5.56","-3.3","0.94","15.81","0.66","10.06","X. Ke, L. Meng, X. Wan, Y. Sun, Z. Guo, S. Wu, H. Zhang, C. Li, Y. Chen, An oxygen heterocycle-fused fluorene based non-fullerene acceptor for high efficiency organic solar cells. Mater. Chem. Front. 4, 3594–3601 (2020)."
"CCCCCCCCCCC(CCCCCCCC)CN1C2=CC3=C(C=C2C(=O)C2=C1C=CC(C1=CC4=C(C=C(C5=C(OCCCCCCCC)C(OCCCCCCCC)=C(C6=CC7=C(C=C(C)S7)S6)C6=NC(C7=CC=CC=C7)=C(C7=CC=CC=C7)N=C65)S4)S1)=C2)N(CC(CCCCCCCCCC)CCCCCCCCCC)C1=CC=C(C)C=C1C3=O","PQCfTQx","-5.22","-3.35","CCCCCCC1=CC=C(C2(C3=CC=C(CCCCCC)C=C3)C3=CC4=C(C=C3C3=C2C2=C(C=C(/C=C5\C(=O)C6=C(C=CC(C)=C6)C5=C(C#N)C#N)S2)S3)C(C2=CC=C(CCCCCC)C=C2)(C2=CC=C(CCCCCC)C=C2)C2=C4SC3=C2SC(/C=C2\C(=O)C4=C(C=CC(C)=C4)C2=C(C#N)C#N)=C3)C=C1","IT-M","-5.58","-3.98","0.79","12.95","0.4629","4.8","Y. Huang, L. Meng, H. Liang, M. Li, H. Chen, C. Jiang, K. Zhang, F. Huang, Z. Yao, C. Li, X. Wan, Y. Chen, Tandem organic solar cells with 18.67% efficiency via careful subcell design and selection. J. Mater. Chem. A. 10, 11238–11245 (2022)."
"CCCCCCCCCCC(CCCCCCCC)CN1C2=CC3=C(C=C2C(=O)C2=C1C=CC(C1=CC4=C(C=C(C5=C(OCCCCCCCC)C(OCCCCCCCC)=C(C6=CC7=C(C=C(C)S7)S6)C6=NSN=C65)S4)S1)=C2)N(CC(CCCCCCCC)CCCCCCCCCC)C1=CC=C(C)C=C1C3=O","PQCfTB","-5.2","-3.29","CCCCCCC1=CC=C(C2(C3=CC=C(CCCCCC)C=C3)C3=CC4=C(C=C3C3=C2C2=C(C=C(/C=C5\C(=O)C6=C(C=CC(C)=C6)C5=C(C#N)C#N)S2)S3)C(C2=CC=C(CCCCCC)C=C2)(C2=CC=C(CCCCCC)C=C2)C2=C4SC3=C2SC(/C=C2\C(=O)C4=C(C=CC(C)=C4)C2=C(C#N)C#N)=C3)C=C1","IT-M","-5.58","-3.98","0.82","12.97","0.4916","5.2","Y. Huang, L. Meng, H. Liang, M. Li, H. Chen, C. Jiang, K. Zhang, F. Huang, Z. Yao, C. Li, X. Wan, Y. Chen, Tandem organic solar cells with 18.67% efficiency via careful subcell design and selection. J. Mater. Chem. A. 10, 11238–11245 (2022)."
"CCCCCCC(CCCC)CC1=C(C)SC(C2=CC3=C(S2)C2=C(C=C(C4=CC(CC(CCCC)CCCCCC)=C(C5=CC6=C(C7=CC=C(CC(CC)CCCC)S7)C7=C(C=C(C)S7)C(C7=CC=C(CC(CC)CCCC)S7)=C6S5)S4)S2)C2=NSN=C23)=C1","D18","-5.52","-3.47","CCCCCCCCC1(CCCCCCCC)C2=CC3=C(C=C2C2=C1C=C1C(=C2)C(CCCCCCCC)(CCCCCCCC)C2=C1SC(/C=C1\C(=O)C4=C(C=C(Br)S4)C1=C(C#N)C#N)=C2)C(CCCCCCCC)(CCCCCCCC)C1=C3SC(/C=C2\C(=O)C3=C(C=C(Br)S3)C2=C(C#N)C#N)=C1","F-ThBr","-5.7","-3.69","1.089","16.68","0.7169","13.03","K. Kranthiraja, A. Saeki, Machine Learning-Assisted Polymer Design for Improving the Performance of Non-Fullerene Organic Solar Cells. ACS Appl. Mater. Interfaces. 14, 28936–28944 (2022)."
"CCCCCCC(CCCC)CSC1=C(F)C=C(C2=C3C=C(C4=C(CC(CCCC)CCCCCC)C=C(C5=NC6=C(N=C(C7=CC(CC(CCCC)CCCCCC)=C(C)S7)S6)S5)S4)SC3=C(C3=CC(F)=C(SCC(CC)CCCC)S3)C3=C2SC(C)=C3)S1","PSFBDTTzBO","-5.48","-3.52","CCCCCCC1=CC=C(C2(C3=CC=C(CCCCCC)C=C3)C3=CC4=C(C=C3C3=C2C2=C(C=C(/C=C5\C(=O)C6=C(C=C(F)C(F)=C6)C5=C(C#N)C#N)S2)S3)C(C2=CC=C(CCCCCC)C=C2)(C2=CC=C(CCCCCC)C=C2)C2=C4SC3=C2SC(/C=C2\C(=O)C4=C(C=C(F)C(F)=C4)C2=C(C#N)C#N)=C3)C=C1","IT-4F","-5.59","-4.06","0.965","14.61","0.52","7.35","MD. W. Hussain, H. J. Shin, B. R. Lee, M. Ak, S.-J. Ko, J. Lee, H. Choi, Design of Nonfused Nonfullerene Acceptors Based on Pyrido- or Benzothiadiazole Cores for Organic Solar Cells. ACS Appl. Energy Mater. (2022), doi:10.1021/acsaem.1c03741."
"CCCCCCC(CCCC)CSC1=C(F)C=C(C2=C3C=C(C4=C(CC(CCCC)CCCCCC)C=C(C5=NC6=C(N=C(C7=CC(CC(CCCC)CCCCCC)=C(C)S7)S6)S5)S4)SC3=C(C3=CC(F)=C(SCC(CC)CCCC)S3)C3=C2SC(C)=C3)S1","PSFBDTTzBO","-5.48","-3.52","CCCCCCCCCCCC1=C(/C=C2\C(=O)C3=C(C=C(F)C(F)=C3)C2=C(C#N)C#N)SC2=C1SC1=C2N(CC(CC)CCCC)C2=C1C1=NSN=C1C1=C2N(CC(CC)CCCC)C2=C1SC1=C2SC(/C=C2\C(=O)C3=C(C=C(F)C(F)=C3)C2=C(C#N)C#N)=C1CCCCCCCCCCC","Y6","-5.68","-4.06","0.839","4.45","0.42","1.57","MD. W. Hussain, H. J. Shin, B. R. Lee, M. Ak, S.-J. Ko, J. Lee, H. Choi, Design of Nonfused Nonfullerene Acceptors Based on Pyrido- or Benzothiadiazole Cores for Organic Solar Cells. ACS Appl. Energy Mater. (2022), doi:10.1021/acsaem.1c03741."
"CCCCCCC(CCCC)CC1=C(C)SC(C2=NC3=C(N=C(C4=CC(CC(CCCC)CCCCCC)=C(C5=CC6=C(C7=CC(F)=C(CC(CCCC)CCCCCC)S7)C7=C(C=C(C)S7)C(C7=CC(F)=C(CC(CC)CCCC)S7)=C6S5)S4)S3)S2)=C1","PFBDTTzBO","-5.46","-3.49","CCCCCCC1=CC=C(C2(C3=CC=C(CCCCCC)C=C3)C3=CC4=C(C=C3C3=C2C2=C(C=C(/C=C5\C(=O)C6=C(C=C(F)C(F)=C6)C5=C(C#N)C#N)S2)S3)C(C2=CC=C(CCCCCC)C=C2)(C2=CC=C(CCCCCC)C=C2)C2=C4SC3=C2SC(/C=C2\C(=O)C4=C(C=C(F)C(F)=C4)C2=C(C#N)C#N)=C3)C=C1","IT-4F","-5.59","-4.06","0.935","17.22","0.639","10.3","MD. W. Hussain, H. J. Shin, B. R. Lee, M. Ak, S.-J. Ko, J. Lee, H. Choi, Design of Nonfused Nonfullerene Acceptors Based on Pyrido- or Benzothiadiazole Cores for Organic Solar Cells. ACS Appl. Energy Mater. (2022), doi:10.1021/acsaem.1c03741."
"CCCCCCC(CCCC)CC1=C(C)SC(C2=NC3=C(N=C(C4=CC(CC(CCCC)CCCCCC)=C(C5=CC6=C(C7=CC(F)=C(CC(CCCC)CCCCCC)S7)C7=C(C=C(C)S7)C(C7=CC(F)=C(CC(CC)CCCC)S7)=C6S5)S4)S3)S2)=C1","PFBDTTzBO","-5.46","-3.49","CCCCCCCCCCCC1=C(/C=C2\C(=O)C3=C(C=C(F)C(F)=C3)C2=C(C#N)C#N)SC2=C1SC1=C2N(CC(CC)CCCC)C2=C1C1=NSN=C1C1=C2N(CC(CC)CCCC)C2=C1SC1=C2SC(/C=C2\C(=O)C3=C(C=C(F)C(F)=C3)C2=C(C#N)C#N)=C1CCCCCCCCCCC","Y6","-5.68","-4.06","0.872","12.89","0.581","6.53","MD. W. Hussain, H. J. Shin, B. R. Lee, M. Ak, S.-J. Ko, J. Lee, H. Choi, Design of Nonfused Nonfullerene Acceptors Based on Pyrido- or Benzothiadiazole Cores for Organic Solar Cells. ACS Appl. Energy Mater. (2022), doi:10.1021/acsaem.1c03741."
"CCCCCCC(CCCC)CC1=CC=C(C2=C3C=C(C4=C(CC(CCCC)CCCCCC)C=C(C5=NC6=C(N=C(C7=CC(CC(CCCC)CCCCCC)=C(C)S7)S6)S5)S4)SC3=C(C3=CC=C(CC(CC)CCCC)S3)C3=C2SC(C)=C3)S1","PBDTTzBO","-5.33","-3.35","CCCCCCCCCCCC1=C(/C=C2\C(=O)C3=C(C=C(F)C(F)=C3)C2=C(C#N)C#N)SC2=C1SC1=C2N(CC(CC)CCCC)C2=C1C1=NSN=C1C1=C2N(CC(CC)CCCC)C2=C1SC1=C2SC(/C=C2\C(=O)C3=C(C=C(F)C(F)=C3)C2=C(C#N)C#N)=C1CCCCCCCCCCC","Y6","-5.68","-4.06","0.848","21.04","0.67","11.98","MD. W. Hussain, H. J. Shin, B. R. Lee, M. Ak, S.-J. Ko, J. Lee, H. Choi, Design of Nonfused Nonfullerene Acceptors Based on Pyrido- or Benzothiadiazole Cores for Organic Solar Cells. ACS Appl. Energy Mater. (2022), doi:10.1021/acsaem.1c03741."
"CCCCCCC(CCCC)CC1=CC=C(C2=C3C=C(C4=C(CC(CCCC)CCCCCC)C=C(C5=NC6=C(N=C(C7=CC(CC(CCCC)CCCCCC)=C(C)S7)S6)S5)S4)SC3=C(C3=CC=C(CC(CC)CCCC)S3)C3=C2SC(C)=C3)S1","PBDTTzBO","-5.33","-3.35","CCCCCCC1=CC=C(C2(C3=CC=C(CCCCCC)C=C3)C3=CC4=C(C=C3C3=C2C2=C(C=C(/C=C5\C(=O)C6=C(C=C(F)C(F)=C6)C5=C(C#N)C#N)S2)S3)C(C2=CC=C(CCCCCC)C=C2)(C2=CC=C(CCCCCC)C=C2)C2=C4SC3=C2SC(/C=C2\C(=O)C4=C(C=C(F)C(F)=C4)C2=C(C#N)C#N)=C3)C=C1","IT-4F","-5.59","-4.06","0.847","12.96","0.477","5.23","MD. W. Hussain, H. J. Shin, B. R. Lee, M. Ak, S.-J. Ko, J. Lee, H. Choi, Design of Nonfused Nonfullerene Acceptors Based on Pyrido- or Benzothiadiazole Cores for Organic Solar Cells. ACS Appl. Energy Mater. (2022), doi:10.1021/acsaem.1c03741."
"CCCCC(CC)CC1=C(F)C=C(C2=C3C=C(C4=CC=C(C5=C6C(=O)C7=C(CC(CC)CCCC)SC(CC(CC)CCCC)=C7C(=O)C6=C(C6=CC=C(C)S6)S5)S4)SC3=C(C3=CC(F)=C(CC(CC)CCCC)S3)C3=C2SC(C)=C3)S1","PM6","-5.45","-3.64","CCCCC(CC)CC1(CC(CC)CCCC)C2=C(SC(/C=C3\C(=O)C4=C(C=C(F)C(F)=C4)C3=C(C#N)C#N)=C2)C2=C1C=C(C1=CC=C(C3=CC4=C(S3)C3=C(C=C(/C=C5/C(=O)C6=C(C=C(F)C(F)=C6)C5=C(C#N)C#N)S3)C4(CC(CC)CCCC)CC(CC)CCCC)C3=NSN=C13)S2","WHC-4","-5.49","-4.1","0.75","21.34","0.57","9.37","M. Chang, Y. Zhang, B.-S. Lu, D. Sui, F. Wang, J. Wang, Y. Yang, B. Kan, The design of quinoxaline based unfused non-fullerene acceptors for high performance and stable organic solar cells. Chemical Engineering Journal. 427, 131473 (2022)."
"CCCCC(CC)CC1=C(F)C=C(C2=C3C=C(C4=CC=C(C5=C6C(=O)C7=C(CC(CC)CCCC)SC(CC(CC)CCCC)=C7C(=O)C6=C(C6=CC=C(C)S6)S5)S4)SC3=C(C3=CC(F)=C(CC(CC)CCCC)S3)C3=C2SC(C)=C3)S1","PM6","-5.45","-3.64","CCCCC(CC)CC1(CC(CC)CCCC)C2=C(SC(/C=C3/C(=O)C4=C(C=C(F)C(F)=C4)C3=C(C#N)C#N)=C2)C2=C1C=C(C1=CN=C(C3=CC4=C(S3)C3=C(C=C(/C=C5\C(=O)C6=C(C=C(F)C(F)=C6)C5=C(C#N)C#N)S3)C4(CC(CC)CCCC)CC(CC)CCCC)C3=NSN=C13)S2","WHC-1","-5.64","-4.29","0.69","17.83","0.54","6.61","M. Chang, Y. Zhang, B.-S. Lu, D. Sui, F. Wang, J. Wang, Y. Yang, B. Kan, The design of quinoxaline based unfused non-fullerene acceptors for high performance and stable organic solar cells. Chemical Engineering Journal. 427, 131473 (2022)."
"CCCCCCCCC(CCCCCC)CN1N=C2C(=N1)C(C1=CC=C(C)S1)=C(F)C(F)=C2C1=CC=C(C)S1","J52","-5.21","-2.99","CCCCCCC1=CC=C(C2=NC3=C(C4=CC5=C(S4)C4=C(C=C(/C=C6\C(=O)C7=C(C=C(Cl)C(Cl)=C7)C6=C(C#N)C#N)S4)C5(CC(CC)CCCC)CC(CC)CCCC)C=CC(C4=CC5=C(S4)C4=C(C=C(/C=C6\C(=O)C7=C(C=C(Cl)C(Cl)=C7)C6=C(C#N)C#N)S4)C5(CC(CC)CCCC)CC(CC)CCCC)=C3N=C2C2=CC=C(CCCCCC)C=C2)C=C1","UF-Qx-2Cl","-5.55","-3.89","0.76","22.71","0.6309","10.81","Y. Guo, L. Zhu, R. Duan, G. Han, Y. Yi, Molecular Design of A−D−A Electron Acceptors Towards Low Energy Loss for Organic Solar Cells. Chemistry – A European Journal. n/a, e202203356."
"CCCCCCCCC(CCCCCC)CN1N=C2C(=N1)C(C1=CC=C(C)S1)=C(F)C(F)=C2C1=CC=C(C)S1","J52","-5.16","-2.79","CCCCCCC1=CC=C(C2=NC3=C(C4=CC5=C(S4)C4=C(C=C(/C=C6\C(=O)C7=C(C=C(F)C(F)=C7)C6=C(C#N)C#N)S4)C5(CC(CC)CCCC)CC(CC)CCCC)C=CC(C4=CC5=C(S4)C4=C(C=C(/C=C6\C(=O)C7=C(C=C(F)C(F)=C7)C6=C(C#N)C#N)S4)C5(CC(CC)CCCC)CC(CC)CCCC)=C3N=C2C2=CC=C(CCCCCC)C=C2)C=C1","UF-Qx-2F","-5.53","-3.84","0.78","21.64","0.6212","10.54","Y. Guo, L. Zhu, R. Duan, G. Han, Y. Yi, Molecular Design of A−D−A Electron Acceptors Towards Low Energy Loss for Organic Solar Cells. Chemistry – A European Journal. n/a, e202203356."
"CCCCC(CC)CC1=C(F)C=C(C2=C3C=C(C4=CC=C(C5=C6C(=O)C7=C(CC(CC)CCCC)SC(CC(CC)CCCC)=C7C(=O)C6=C(C6=CC=C(C)S6)S5)S4)SC3=C(C3=CC(F)=C(CC(CC)CCCC)S3)C3=C2SC(C)=C3)S1","PM6","-5.45","-3.64","CCCCCCCCCCCC1=C(/C=C2\C(=O)C3=C(C=C(F)C(F)=C3)C2=C(C#N)C#N)SC2=C1SC1=C2N(CC(CC)CCCC)C2=C1C1=NSN=C1C1=C2N(CC(CC)CCCC)C2=C1SC1=C2SC(/C=C2\C(=O)C3=C(C=C(F)C(F)=C3)C2=C(C#N)C#N)=C1CCCCCCCCCCC","y6","-5.68","-4.06","0.86","25.6","0.75","16.6","G. Cai, Z. Chen, T. Li, X. Xia, Y. Fu, L. Xu, W. Chi, J. Zhang, H. Zhu, X. Zhan, X. Lu, Computational chemistry-assisted design of a non-fullerene acceptor enables 17.4% efficiency in high-boiling-point solvent processed binary organic solar cells. J. Mater. Chem. A. 10, 21061–21071 (2022)."
"CCCCCCCCCCCCC(CCCCCCCCCC)CC1=C(C)SC(C2=C(F)C(F)=C(C3=CC(CC(CCCCCCCCCC)CCCCCCCCCCCC)=C(C4=CC=C(C5=CC=C(C)S5)S4)S3)C3=NSN=C32)=C1","PffBT4T-2DT","","","CCCCCCCCC1(CCCCCCCC)C2=CC3=C(C=C2C2=C1C=C(C1=CC=C(/C=C4\SC(=S)N(CC)C4=O)C4=NSN=C14)S2)C(CCCCCCCC)(CCCCCCCC)C1=C3SC(C2=CC=C(/C=C3\SC(=S)N(CC)C3=O)C3=NSN=C23)=C1","IDTBR","","","1.07","15","0.62","9.95","G. Cai, Z. Chen, T. Li, X. Xia, Y. Fu, L. Xu, W. Chi, J. Zhang, H. Zhu, X. Zhan, X. Lu, Computational chemistry-assisted design of a non-fullerene acceptor enables 17.4% efficiency in high-boiling-point solvent processed binary organic solar cells. J. Mater. Chem. A. 10, 21061–21071 (2022)."
"CCCCCCCCCCCCC(CCCCCCCCCC)CC1=C(C)SC(C2=C(F)C(F)=C(C3=CC(CC(CCCCCCCCCC)CCCCCCCCCCCC)=C(C4=CC=C(C5=CC=C(C)S5)S4)S3)C3=NSN=C32)=C1","PffBT4T-2DT","","","CCCCCCCCC1(CCCCCCCC)C2=C(C=CC(C3=CC=C(/C=C4\SC(=S)N(CC)C4=O)C4=NSN=C34)=C2)C2=C1C=C(C1=CC=C(/C=C3\SC(=S)N(CC)C3=O)C3=NSN=C13)C=C2","FBR","","","1.12","11.5","0.61","7.8","G. Cai, Z. Chen, T. Li, X. Xia, Y. Fu, L. Xu, W. Chi, J. Zhang, H. Zhu, X. Zhan, X. Lu, Computational chemistry-assisted design of a non-fullerene acceptor enables 17.4% efficiency in high-boiling-point solvent processed binary organic solar cells. J. Mater. Chem. A. 10, 21061–21071 (2022)."
"CCCCCCCCC1=CC=C(C2=C3SC4=C(SC(C5=CC=C(C6=C7C(=O)C8=C(CC(CC)CCCC)SC(CC(CC)CCCC)=C8C(=O)C7=C(C7=CC=C(C)S7)S6)S5)=C4)C3=C(C3=CC=C(CCCCCCCC)S3)C3=C2C2=C(C=C(C)S2)S3)S1","PDBT-T1","-5.36","-3.43","CCCCCCC1(CCCCCC)C2=CC3=C(C=C2C2=C1C=C(/C=C1\C(=O)C4=C(C=CC=C4)C1=C(C#N)C#N)S2)C(CCCCCC)(CCCCCC)C1=C3SC(/C=C2\C(=O)C3=C(C=CC=C3)C2=C(C#N)C#N)=C1","IC-C6IDT-IC","-5.69","-3.91","0.89","15.05","0.65","8.71","G. Cai, Z. Chen, T. Li, X. Xia, Y. Fu, L. Xu, W. Chi, J. Zhang, H. Zhu, X. Zhan, X. Lu, Computational chemistry-assisted design of a non-fullerene acceptor enables 17.4% efficiency in high-boiling-point solvent processed binary organic solar cells. J. Mater. Chem. A. 10, 21061–21071 (2022)."
"CCCCC(CC)CC1=CC=C(C2=C3C=C(C4=C5C=C(C(=O)C(CC)CCCC)SC5=C(C)S4)SC3=C(C3=CC=C(CC(CC)CCCC)S3)C3=C2SC(C)=C3)S1","PBDTTT-C-T","","","CCCCCCC1=CC=C(C2(C3=CC=C(CCCCCC)C=C3)C3=C(C=C4C(=C3)C3=C(C=C(C5=CC=C(/C=C6\C(=O)C7=C(C=CC=C7)C6=C(C#N)C#N)S5)S3)C43C4=CC=C(CCCCCC)C=C4C4=C3C=CC(CCCCCC)=C4)C3=C2C=C(C2=CC=C(/C=C4\C(=O)C5=C(C=CC=C5)C4=C(C#N)C#N)S2)S3)C=C1","DC-IDT2T","","","0.9","8.33","0.52","3.93","G. Cai, Z. Chen, T. Li, X. Xia, Y. Fu, L. Xu, W. Chi, J. Zhang, H. Zhu, X. Zhan, X. Lu, Computational chemistry-assisted design of a non-fullerene acceptor enables 17.4% efficiency in high-boiling-point solvent processed binary organic solar cells. J. Mater. Chem. A. 10, 21061–21071 (2022)."
"CCCCC(CC)CSC1=C(F)C=C(C2=C3C=C(C4=CC=C(C5=C6C(=O)C7=C(CC(CC)CCCC)SC(CC(CC)CCCC)=C7C(=O)C6=C(C6=CC=C(C)S6)S5)S4)SC3=C(C3=CC(F)=C(SCC(CC)CCCC)S3)C3=C2SC(C)=C3)S1","PBDB-T-SF","-5.42","-3.64","CCCCCCC1=CC=C(C2(C3=CC=C(CCCCCC)C=C3)C3=CC4=C(C=C3C3=C2C2=C(C=C(/C=C5\C(=O)C6=C(C=C(F)C(F)=C6)C5=C(C#N)C#N)S2)S3)C(C2=CC=C(CCCCCC)C=C2)(C2=CC=C(CCCCCC)C=C2)C2=C4SC3=C2SC(/C=C2\C(=O)C4=C(C=C(F)C(F)=C4)C2=C(C#N)C#N)=C3)C=C1","IT-4F","-5.59","-4.06","0.88","20.88","0.71","13.1","G. Cai, Z. Chen, T. Li, X. Xia, Y. Fu, L. Xu, W. Chi, J. Zhang, H. Zhu, X. Zhan, X. Lu, Computational chemistry-assisted design of a non-fullerene acceptor enables 17.4% efficiency in high-boiling-point solvent processed binary organic solar cells. J. Mater. Chem. A. 10, 21061–21071 (2022)."
"CCCCC(CC)CC1=C2C(=O)C3=C(C4=CC=C(C)S4)SC(C4=CC=C(C)S4)=C3C(=O)C2=C(CC(CC)CCCC)S1","PBDB-T","-5.34","-3.44","CCCCCCC1=CC=C(C2(C3=CC=C(CCCCCC)C=C3)C3=CC4=C(C=C3C3=C2C2=C(C=C(/C=C5\C(=O)C6=C(C=CC=C6)C5=C(C#N)C#N)S2)S3)C(C2=CC=C(CCCCCC)C=C2)(C2=CC=C(CCCCCC)C=C2)C2=C4SC3=C2SC(/C=C2\C(=O)C4=C(C=CC=C4)C2=C(C#N)C#N)=C3)C=C1","ITIC","-5.48","-3.83","0.89","16.81","0.74","11.21","G. Cai, Z. Chen, T. Li, X. Xia, Y. Fu, L. Xu, W. Chi, J. Zhang, H. Zhu, X. Zhan, X. Lu, Computational chemistry-assisted design of a non-fullerene acceptor enables 17.4% efficiency in high-boiling-point solvent processed binary organic solar cells. J. Mater. Chem. A. 10, 21061–21071 (2022)."
"CCCCC(CC)CC1=C2C(=O)C3=C(C4=CC=C(C)S4)SC(C4=CC=C(C)S4)=C3C(=O)C2=C(CC(CC)CCCC)S1","PBDB-T","-5.34","-3.44","CCCCCCCCC1(CCCCCCCC)C2=C(C=CC(C3=CC=C(/C=C4\C(=O)C5=C(C=CC=C5)C4=C(C#N)C#N)S3)=C2)C2=C1C=C(C1=CC=C(/C=C3\C(=O)C4=C(C=CC=C4)C3=C(C#N)C#N)S1)C=C2","DICTF","","","0.93","10.3","0.59","5.93","G. Cai, Z. Chen, T. Li, X. Xia, Y. Fu, L. Xu, W. Chi, J. Zhang, H. Zhu, X. Zhan, X. Lu, Computational chemistry-assisted design of a non-fullerene acceptor enables 17.4% efficiency in high-boiling-point solvent processed binary organic solar cells. J. Mater. Chem. A. 10, 21061–21071 (2022)."
"CCCCC(CC)CC1=C(F)C=C(C2=C3C=C(C4=CC=C(C5=C6C(=O)C7=C(CC(CC)CCCC)SC(CC(CC)CCCC)=C7C(=O)C6=C(C6=CC=C(C)S6)S5)S4)SC3=C(C3=CC(F)=C(CC(CC)CCCC)S3)C3=C2SC(C)=C3)S1","PM6","-5.45","-3.64","CCCCCCC(CCCC)CC1=C(/C=C2\C(=O)C3=C(C=C(Cl)C(Cl)=C3)C2=C(C#N)C#N)SC2=C1SC1=C2N(CC(CC)CCCC)C2=C1C1=NSN=C1C1=C2N(CC(CC)CCCC)C2=C1SC1=C2SC(/C=C2\C(=O)C3=C(C=C(Cl)C(Cl)=C3)C2=C(C#N)C#N)=C1CC(CCCC)CCCCCC","BOEH-4Cl","-5.43","-3.44","0.882","25.6","0.77","17.4","N. Nakao, M. Saito, T. Mikie, T. Ishikawa, J. Jeon, H. D. Kim, H. Ohkita, A. Saeki, I. Osaka, Halogen-Free π$\upi$-Conjugated Polymers Based on Thienobenzobisthiazole for Efficient Nonfullerene Organic Solar Cells: Rational Design for Achieving High Backbone Order and High Solubility. Advanced Science. 10, 2205682 (2023)."
"CCCCCCC(CC)CC1=CC2=C(S1)C1=C(SC(C3=CC(CC(CC)CCCCCC)=C(C4=CC5=C(C6=CC=C(CC(CC)CCCC)S6)C6=C(C=C(C)S6)C(C6=CC=C(CC(CC)CCCC)S6)=C5S4)S3)=N1)C1=C2N=C(C2=CC(CC(CC)CCCCCC)=C(C)S2)S1","PTBTz2","-5.45","-2.84","CCCCCCCCCCCC1=C(/C=C2\C(=O)C3=C(C=C(F)C(F)=C3)C2=C(C#N)C#N)SC2=C1SC1=C2N(CC(CC)CCCC)C2=C1C1=NSN=C1C1=C2N(CC(CC)CCCC)C2=C1SC1=C2SC(/C=C2\C(=O)C3=C(C=C(F)C(F)=C3)C2=C(C#N)C#N)=C1CCCCCCCCCCC","Y6","-5.68","-4.06","0.84","26.3","0.72","15.8","C. Jiang, Z. Li, S. Li, M. Li, Z. Yao, C. Li, X. Wan, Y. Chen, Isomeric non-fullerene acceptors for high-efficiency organic solar cells. J. Mater. Chem. C. 10, 14525–14531 (2022)."
"CCCCCCCCC1=CC2=C(S1)C1=C(SC(C3=CC(CC(CCCC)CCCCCCCC)=C(C4=CC5=C(C6=CC=C(CC(CC)CCCC)S6)C6=C(C=C(C)S6)C(C6=CC=C(CC(CC)CCCC)S6)=C5S4)S3)=N1)C1=C2N=C(C2=CC(CC(CCCC)CCCCCCCC)=C(C)S2)S1","PTBTz1","-5.53","-2.85","CCCCCCCCCCCC1=C(/C=C2\C(=O)C3=C(C=C(F)C(F)=C3)C2=C(C#N)C#N)SC2=C1SC1=C2N(CC(CC)CCCC)C2=C1C1=NSN=C1C1=C2N(CC(CC)CCCC)C2=C1SC1=C2SC(/C=C2\C(=O)C3=C(C=C(F)C(F)=C3)C2=C(C#N)C#N)=C1CCCCCCCCCCC","Y6","-5.68","-4.06","0.89","19.6","0.51","9","C. Jiang, Z. Li, S. Li, M. Li, Z. Yao, C. Li, X. Wan, Y. Chen, Isomeric non-fullerene acceptors for high-efficiency organic solar cells. J. Mater. Chem. C. 10, 14525–14531 (2022)."
"CCCCCCC(CCCC)CC1=C(C)SC(C2=NC3=CC4=C(C=C3S2)N=C(C2=CC(CC(CCCC)CCCCCC)=C(C3=CC5=C(C6=CC=C(CC(CC)CCCC)S6)C6=C(C=C(C)S6)C(C6=CC=C(CC(CC)CCCC)S6)=C5S3)S2)S4)=C1","PNBTz1","-5.44","-2.88","CCCCCCCCCCCC1=C(/C=C2\C(=O)C3=C(C=C(F)C(F)=C3)C2=C(C#N)C#N)SC2=C1SC1=C2N(CC(CC)CCCC)C2=C1C1=NSN=C1C1=C2N(CC(CC)CCCC)C2=C1SC1=C2SC(/C=C2\C(=O)C3=C(C=C(F)C(F)=C3)C2=C(C#N)C#N)=C1CCCCCCCCCCC","Y6","-5.68","-4.06","0.85","24","0.72","14.7","C. Jiang, Z. Li, S. Li, M. Li, Z. Yao, C. Li, X. Wan, Y. Chen, Isomeric non-fullerene acceptors for high-efficiency organic solar cells. J. Mater. Chem. C. 10, 14525–14531 (2022)."
"CCCCCCC(CCCC)CC1=C(C)SC(C2=NC3=C(S2)C2=C(C=C3)N=C(C3=CC(CC(CCCC)CCCCCC)=C(C4=CC5=C(C6=CC=C(CC(CC)CCCC)S6)C6=C(C=C(C)S6)C(C6=CC=C(CC(CC)CCCC)S6)=C5S4)S3)S2)=C1","PiNBTz1","-5.44","-2.83","CCCCCCCCCCCC1=C(/C=C2\C(=O)C3=C(C=C(F)C(F)=C3)C2=C(C#N)C#N)SC2=C1SC1=C2N(CC(CC)CCCC)C2=C1C1=NSN=C1C1=C2N(CC(CC)CCCC)C2=C1SC1=C2SC(/C=C2\C(=O)C3=C(C=C(F)C(F)=C3)C2=C(C#N)C#N)=C1CCCCCCCCCCC","Y6","-5.68","-4.06","0.87","23.6","0.66","13.9","C. Jiang, Z. Li, S. Li, M. Li, Z. Yao, C. Li, X. Wan, Y. Chen, Isomeric non-fullerene acceptors for high-efficiency organic solar cells. J. Mater. Chem. C. 10, 14525–14531 (2022)."
"CCCCC(CC)CC1=C(F)C=C(C2=C3C=C(C4=CC=C(C5=C6C(=O)C7=C(CC(CC)CCCC)SC(CC(CC)CCCC)=C7C(=O)C6=C(C6=CC=C(C)S6)S5)S4)SC3=C(C3=CC(F)=C(CC(CC)CCCC)S3)C3=C2SC(C)=C3)S1","PM6","-5.45","-3.64","CCCCCCCCC1(CCCCCCCC)OC2=C(OC)C3=C(C=C2C2=C1C=C(/C=C1\C(=O)C4=C(C=C(Cl)C(Cl)=C4)C1=C(C#N)C#N)S2)C(CCCCCCCC)(CCCCCCCC)C1=C3C(OC)=C2OC(CCCCCCCC)(CCCCCCCC)C3=C(SC(/C=C4\C(=O)C5=C(C=C(Cl)C(Cl)=C5)C4=C(C#N)C#N)=C3)C2=C1","FOM-1","-5.85","-3.94","0.864","22.16","0.7488","14.34","H. Chen, H. Liang, Z. Guo, Y. Zhu, Z. Zhang, Z. Li, X. Cao, H. Wang, W. Feng, Y. Zou, L. Meng, X. Xu, B. Kan, C. Li, Z. Yao, X. Wan, Z. Ma, Y. Chen, Central Unit Fluorination of Non-Fullerene Acceptors Enables Highly Efficient Organic Solar Cells with Over 18 % Efficiency. Angewandte Chemie International Edition. 61, e202209580 (2022)."
"CCCCC(CC)CC1=C(F)C=C(C2=C3C=C(C4=CC=C(C5=C6C(=O)C7=C(CC(CC)CCCC)SC(CC(CC)CCCC)=C7C(=O)C6=C(C6=CC=C(C)S6)S5)S4)SC3=C(C3=CC(F)=C(CC(CC)CCCC)S3)C3=C2SC(C)=C3)S1","PM6","-5.45","-3.64","CCCCCCCCC1(CCCCCCCC)OC2=CC3=C(C(O)=C2C2=C1C=C(/C=C1\C(=O)C4=C(C=C(Cl)C(Cl)=C4)C1=C(C#N)C#N)S2)C(CCCCCCCC)(CCCCCCCC)C1=C3C=C2OC(CCCCCCCC)(CCCCCCCC)C3=C(SC(/C=C4\C(=O)C5=C(C=C(Cl)C(Cl)=C5)C4=C(C#N)C#N)=C3)C2=C1OC","FOM-2","-5.85","-3.92","0.904","21.83","0.7659","15.1","H. Chen, H. Liang, Z. Guo, Y. Zhu, Z. Zhang, Z. Li, X. Cao, H. Wang, W. Feng, Y. Zou, L. Meng, X. Xu, B. Kan, C. Li, Z. Yao, X. Wan, Z. Ma, Y. Chen, Central Unit Fluorination of Non-Fullerene Acceptors Enables Highly Efficient Organic Solar Cells with Over 18 % Efficiency. Angewandte Chemie International Edition. 61, e202209580 (2022)."
"CCCCC(CC)CC1=C(F)C=C(C2=C3C=C(C4=CC=C(C5=C6C(=O)C7=C(CC(CC)CCCC)SC(CC(CC)CCCC)=C7C(=O)C6=C(C6=CC=C(C)S6)S5)S4)SC3=C(C3=CC(F)=C(CC(CC)CCCC)S3)C3=C2SC(C)=C3)S1","PM6","-5.45","-3.64","CCCCCCCCC1(CCCCCCCC)OC2=CC3=C(C(OC)=C2C2=C1C=C(/C=C1\C(=O)C4=C(C=C(Cl)C(Cl)=C4)C1=C(C#N)C#N)S2)C(CCCCCCCC)(CCCCCCCC)C1=C3C=C(OC)C2=C1OC(CCCCCCCC)(CCCCCCCC)C1=C2SC(/C=C2\C(=O)C3=C(C=C(Cl)C(Cl)=C3)C2=C(C#N)C#N)=C1","FOM-3","-5.79","-3.85","0.939","21.06","0.7589","15.02","H. Chen, H. Liang, Z. Guo, Y. Zhu, Z. Zhang, Z. Li, X. Cao, H. Wang, W. Feng, Y. Zou, L. Meng, X. Xu, B. Kan, C. Li, Z. Yao, X. Wan, Z. Ma, Y. Chen, Central Unit Fluorination of Non-Fullerene Acceptors Enables Highly Efficient Organic Solar Cells with Over 18 % Efficiency. Angewandte Chemie International Edition. 61, e202209580 (2022)."
"CCCCC(CC)CC1=C(F)C=C(C2=C3C=C(C4=CC=C(C5=C6C(=O)C7=C(CC(CC)CCCC)SC(CC(CC)CCCC)=C7C(=O)C6=C(C6=CC=C(C)S6)S5)S4)SC3=C(C3=CC(F)=C(CC(CC)CCCC)S3)C3=C2SC(C)=C3)S1","PM6","-5.45","-3.64","CCCCCCCCCCCC1=C(/C=C2\C(=O)C3=C(C=C(F)C(F)=C3)C2=C(C#N)C#N)CC2=C1SC1=C2N(CC(CCCC)CCCCCC)C2=C1C1=NC3=C(C=C(F)C(F)=C3)N=C1C1=C2N(CC(CCCC)CCCCCC)C2=C1SC1=C2SC(/C=C2\C(=O)C3=C(C=C(F)C(F)=C3)C2=C(C#N)C#N)=C1CCCCCCCCCCC","CH6","-5.68","-3.85","0.875","26.62","0.784","18.33","J. Ren, S. Zhang, P. Bi, Z. Chen, T. Zhang, J. Wang, L. Ma, J. Li, J. Hou, An over 16% efficiency organic solar cell enabled by a low-cost pyrazine-based polymer donor. J. Mater. Chem. A. 10, 25595–25601 (2022)."
"CCCCC(CC)CC1=C(F)C=C(C2=C3C=C(C4=CC=C(C5=C6C(=O)C7=C(CC(CC)CCCC)SC(CC(CC)CCCC)=C7C(=O)C6=C(C6=CC=C(C)S6)S5)S4)SC3=C(C3=CC(F)=C(CC(CC)CCCC)S3)C3=C2SC(C)=C3)S1","PM6","-5.45","-3.64","CCCCCCCCCCCC1=C(/C=C2\C(=O)C3=C(C=C(F)C(F)=C3)C2=C(C#N)C#N)CC2=C1SC1=C2N(CC(CCCC)CCCCCC)C2=C1C1=NC3=C(C=CC=C3)N=C1C1=C2N(CC(CCCC)CCCCCC)C2=C1SC1=C2CC(/C=C2\C(=O)C3=C(C=C(F)C(F)=C3)C2=C(C#N)C#N)=C1CCCCCCCCCCC","CH4","-5.64","-3.83","0.888","26.11","0.711","16.49","J. Ren, S. Zhang, P. Bi, Z. Chen, T. Zhang, J. Wang, L. Ma, J. Li, J. Hou, An over 16% efficiency organic solar cell enabled by a low-cost pyrazine-based polymer donor. J. Mater. Chem. A. 10, 25595–25601 (2022)."
