Repository: JinYSun/BiBERTa

BiBERTa

### **<u>Deep learning-assisted to accelerate the discovery of donor/acceptor pairs for high-performance organic solar cells</u>**

## <u>Motivation</u>

It is a deep learning-based framework built for new donor/acceptor pairs discovery. The framework contains data collection section, PCE prediction section and molecular discovery section. Specifically, a large D/A pair dataset was built by collecting experimental data from literature. Then, a novel RoBERTa-based bi-encoder model (BiBERTa) was developed for PCE prediction by using the SMILES of donor and acceptor pairs as the input. Two pretrained ChemBERTa2 encoders were loaded as initial parameters of the bi-encoder.

File: BiBERTa/dataset/OSC/data.csv (part 3 of 41)
"Donor","Donor_Name","HOMO/D","LUMO/D","Acceptor","Acceptor_Name","HOMO/A","LUMO/A","Voc","Jsc","FF","PCE","reference"
"CCCCCCC(CCCC)CC1=C(C2=CN=C(C3=C(CC(CCCC)CCCCCC)C=C(C)S3)C=N2)SC(C2=CC=C(C)S2)=C1","PPz-T","-5.5","-3.45","CCCCCCCCCC1=C(/C=C2\C(=O)C3=C(C=C(Cl)C(Cl)=C3)C2=C(C#N)C#N)SC2=C1SC1=C2N(CC(CCCC)CCCCCC)C2=C1C1=NSN=C1C1=C2N(CC(CCCC)CCCCCC)C2=C1SC1=C2SC(/C=C2\C(=O)C3=C(C=C(Cl)C(Cl)=C3)C2=C(C#N)C#N)=C1CCCCCCCCC","BTP-Ec9","-5.6","-4","0.85","26.29","0.73","16.16","Z. Li, B. Zhou, S. Zhang, C. Jiang, Y. Zou, S. Li, Y. Yang, Z. Yao, X. Wan, Y. Chen, Side chain isomerization enables high efficiency and thickness tolerant organic solar cells. J. Mater. Chem. A. 11, 700–707 (2023)."
"CCCCCCC(CCCC)CC1=C(C2=CN=C(C3=C(CC(CCCC)CCCCCC)C=C(C)S3)C=N2)SC(C)=C1","PPz","-5.76","-3.78","CCCCCCCCCC1=C(/C=C2\C(=O)C3=C(C=C(Cl)C(Cl)=C3)C2=C(C#N)C#N)SC2=C1SC1=C2N(CC(CCCC)CCCCCC)C2=C1C1=NSN=C1C1=C2N(CC(CCCC)CCCCCC)C2=C1SC1=C2SC(/C=C2\C(=O)C3=C(C=C(Cl)C(Cl)=C3)C2=C(C#N)C#N)=C1CCCCCCCCC","BTP-Ec9","-5.6","-4","0.96","4.32","0.34","1.4","Z. Li, B. Zhou, S. Zhang, C. Jiang, Y. Zou, S. Li, Y. Yang, Z. Yao, X. Wan, Y. Chen, Side chain isomerization enables high efficiency and thickness tolerant organic solar cells. J. Mater. Chem. A. 11, 700–707 (2023)."
"CCCCC(CC)CC1=C(F)C=C(C2=C3C=C(C4=CC=C(C5=C6C(=O)C7=C(CC(CC)CCCC)SC(CC(CC)CCCC)=C7C(=O)C6=C(C6=CC=C(C)S6)S5)S4)SC3=C(C3=CC(F)=C(CC(CC)CCCC)S3)C3=C2SC(C)=C3)S1","PM6","-5.45","-3.64","CCCCCCCCC1(CCCCCCCC)C2=CC3=C(C=C2C2=C1C=C(/C=C1\C(=O)C4=C(C=C(Cl)C(Cl)=C4)C1=C(C#N)C#N)S2)C(CCCCCCCC)(CCCCCCCC)C1=C3C=C2C(=C1)C1=C(C=C(/C=C3\C(=O)C4=C(C=C(Cl)C(Cl)=C4)C3=C(C#N)C#N)S1)C2(CCCCCCCC)CCCCCCCC","F-2Cl","-5.73","-3.91","0.901","20.14","0.7754","14.07","D. Jeong, G.-U. Kim, D. Lee, S. Seo, S. Lee, D. Han, H. Park, B. Ma, S. Cho, B. J. Kim, Sequentially Fluorinated Polythiophene Donors for High-Performance Organic Solar Cells with 16.4% Efficiency. Advanced Energy Materials. 12, 2201603 (2022)."
"CCCCC(CC)CC1=C(F)C=C(C2=C3C=C(C4=CC=C(C5=C6C(=O)C7=C(CC(CC)CCCC)SC(CC(CC)CCCC)=C7C(=O)C6=C(C6=CC=C(C)S6)S5)S4)SC3=C(C3=CC(F)=C(CC(CC)CCCC)S3)C3=C2SC(C)=C3)S1","PM6","-5.45","-3.64","CCCCCCCCC1(CCCCCCCC)C2=CC3=C(C=C2C2=C1C=C(/C=C1\C(=O)C4=C(C=C(Cl)C(Cl)=C4)C1=C(C#N)C#N)S2)C(CC(CC)CCCC)(CC(CC)CCCC)C1=C3C=C2C(=C1)C1=C(C=C(/C=C3\C(=O)C4=C(C=C(Cl)C(Cl)=C4)C3=C(C#N)C#N)S1)C2(CCCCCCCC)CCCCCCCC","FEH2C8-2Cl","-5.73","-3.9","0.918","20.12","0.7904","14.6","D. Jeong, G.-U. Kim, D. Lee, S. Seo, S. Lee, D. Han, H. Park, B. Ma, S. Cho, B. J. Kim, Sequentially Fluorinated Polythiophene Donors for High-Performance Organic Solar Cells with 16.4% Efficiency. Advanced Energy Materials. 12, 2201603 (2022)."
"CCCCC(CC)CC1=C(F)C=C(C2=C3C=C(C4=CC=C(C5=C6C(=O)C7=C(CC(CC)CCCC)SC(CC(CC)CCCC)=C7C(=O)C6=C(C6=CC=C(C)S6)S5)S4)SC3=C(C3=CC(F)=C(CC(CC)CCCC)S3)C3=C2SC(C)=C3)S1","PM6","-5.45","-3.64","CCCCC(CC)CC1(CC(CC)CCCC)C2=CC3=C(C=C2C2=C1C=C(/C=C1\C(=O)C4=C(C=C(Cl)C(Cl)=C4)C1=C(C#N)C#N)S2)C(CC(CC)CCCC)(CC(CC)CCCC)C1=C3C=C2C(=C1)C1=C(C=C(/C=C3\C(=O)C4=C(C=C(Cl)C(Cl)=C4)C3=C(C#N)C#N)S1)C2(CC(CC)CCCC)CC(CC)CCCC","F3EH-2Cl","-5.72","-3.87","0.952","18.99","0.7625","13.79","D. Jeong, G.-U. Kim, D. Lee, S. Seo, S. Lee, D. Han, H. Park, B. Ma, S. Cho, B. J. Kim, Sequentially Fluorinated Polythiophene Donors for High-Performance Organic Solar Cells with 16.4% Efficiency. Advanced Energy Materials. 12, 2201603 (2022)."
"CCCCCCCCCCC(CCCCCCCC)CC1=C(C)SC(C2=C(F)C(F)=C(C3=CC(CC(CCCCCCCC)CCCCCCCCCC)=C(C4=CC(F)=C(C5=C(F)C=C(C)S5)S4)S3)S2)=C1","PT-4F","-5.58","-3.52","CCCCCCCCCC1=C(/C=C2\C(=O)C3=C(C=C(Cl)C(Cl)=C3)C2=C(C#N)C#N)SC2=C1SC1=C2N(CC(CCCC)CCCCCC)C2=C1C1=NSN=C1C1=C2N(CC(CCCC)CCCCCC)C2=C1SC1=C2SC(/C=C2\C(=O)C3=C(C=C(Cl)C(Cl)=C3)C2=C(C#N)C#N)=C1CCCCCCCCC","BTP-Ec9","-5.6","-4","0.829","24.69","0.76","15.6","W. Liu, J. Yuan, C. Zhu, Q. Wei, S. Liang, H. Zhang, G. Zheng, Y. Hu, L. Meng, F. Gao, Y. Li, Y. Zou, A-π-A structured non-fullerene acceptors for stable organic solar cells with efficiency over 17%. Sci. China Chem. 65, 1374–1382 (2022)."
"CCCCCCCCCCC(CCCCCCCC)CC1=C(C)SC(C2=C(F)C(F)=C(C3=CC(CC(CCCCCCCC)CCCCCCCCCC)=C(C4=CC=C(C5=CC=C(C)S5)S4)S3)S2)=C1","PT-2F","-5.48","-3.45","CCCCCCCCCC1=C(/C=C2\C(=O)C3=C(C=C(Cl)C(Cl)=C3)C2=C(C#N)C#N)SC2=C1SC1=C2N(CC(CCCC)CCCCCC)C2=C1C1=NSN=C1C1=C2N(CC(CCCC)CCCCCC)C2=C1SC1=C2SC(/C=C2\C(=O)C3=C(C=C(Cl)C(Cl)=C3)C2=C(C#N)C#N)=C1CCCCCCCCC","BTP-Ec9","-5.6","-4","0.77","23.97","0.65","12","W. Liu, J. Yuan, C. Zhu, Q. Wei, S. Liang, H. Zhang, G. Zheng, Y. Hu, L. Meng, F. Gao, Y. Li, Y. Zou, A-π-A structured non-fullerene acceptors for stable organic solar cells with efficiency over 17%. Sci. China Chem. 65, 1374–1382 (2022)."
"CCCCC(CC)CC1=C(F)C=C(C2=C3C=C(C4=CC=C(C5=C6C(=O)C7=C(CC(CC)CCCC)SC(CC(CC)CCCC)=C7C(=O)C6=C(C6=CC=C(C)S6)S5)S4)SC3=C(C3=CC(F)=C(CC(CC)CCCC)S3)C3=C2SC(C)=C3)S1","PM6","-5.45","-3.64","CCCCCCCCCCCC1=C(/C=C2\C(=O)C3=C(C=CC(C4=CC(F)=C(C5=CC6=C(C=C5)C(=C(C#N)C#N)/C(=C/C5=C(CCCCCCCCCCC)C7=C(S5)C5=C(S7)C7=C(C8=C(C9=NSN=C97)C7=C(C9=C(S7)C(CCCCCCCCCCC)=C(/C=C7\C(=O)C%10=C(C=C(F)C(F)=C%10)C7=C(C#N)C#N)S9)N8CC(CCCCCCCC)CCCCCCCCCC)N5CC(CCCCCCCC)CCCCCCCCCC)C6=O)S4)=C3)C2=C(C#N)C#N)SC2=C1SC1=C2N(CC(CCCCCCCC)CCCCCCCCCC)C2=C1C1=NSN=C1C1=C2N(CC(CCCCCCCC)CCCCCCCCCC)C2=C1SC1=C2SC(/C=C2\C(=O)C3=C(C=C(F)C(F)=C3)C2=C(C#N)C#N)=C1CCCCCCCCCCC","QM2","-5.67","-3.94","0.91","25.42","0.705","16.36","C. He, Z. Chen, T. Wang, Z. Shen, Y. Li, J. Zhou, J. Yu, H. Fang, Y. Li, S. Li, X. Lu, W. Ma, F. Gao, Z. Xie, V. Coropceanu, H. Zhu, J.-L. Bredas, L. Zuo, H. Chen, Asymmetric electron acceptor enables highly luminescent organic solar cells with certified efficiency over 18%. Nat Commun. 13, 2598 (2022)."
"CCCCC(CC)CC1=C(F)C=C(C2=C3C=C(C4=CC=C(C5=C6C(=O)C7=C(CC(CC)CCCC)SC(CC(CC)CCCC)=C7C(=O)C6=C(C6=CC=C(C)S6)S5)S4)SC3=C(C3=CC(F)=C(CC(CC)CCCC)S3)C3=C2SC(C)=C3)S1","PM6","-5.45","-3.64","CCCCCCCCCCCC1=C(/C=C2\C(=O)C3=C(C=CC(C4=CC=C(C5=CC6=C(C=C5)C(=C(C#N)C#N)/C(=C/C5=C(CCCCCCCCCCC)C7=C(S5)C5=C(S7)C7=C(C8=C(C9=NSN=C97)C7=C(C9=C(S7)C(CCCCCCCCCCC)=C(/C=C7\C(=O)C%10=C(C=C(F)C(F)=C%10)C7=C(C#N)C#N)S9)N8CC(CCCCCCCC)CCCCCCCCCC)N5CC(CCCCCCCC)CCCCCCCCCC)C6=O)S4)=C3)C2=C(C#N)C#N)SC2=C1SC1=C2N(CC(CCCCCCCC)CCCCCCCCCC)C2=C1C1=NSN=C1C1=C2N(CC(CCCCCCCC)CCCCCCCCCC)C2=C1SC1=C2SC(/C=C2\C(=O)C3=C(C=C(F)C(F)=C3)C2=C(C#N)C#N)=C1CCCCCCCCCCC","QM1","-5.67","-3.92","0.91","25.23","0.7401","17.05","C. He, Z. Chen, T. Wang, Z. Shen, Y. Li, J. Zhou, J. Yu, H. Fang, Y. Li, S. Li, X. Lu, W. Ma, F. Gao, Z. Xie, V. Coropceanu, H. Zhu, J.-L. Bredas, L. Zuo, H. Chen, Asymmetric electron acceptor enables highly luminescent organic solar cells with certified efficiency over 18%. Nat Commun. 13, 2598 (2022)."
"CCCCC(CC)CC1=C(F)C=C(C2=C3C=C(C4=CC=C(C5=C6C(=O)C7=C(CC(CC)CCCC)SC(CC(CC)CCCC)=C7C(=O)C6=C(C6=CC=C(C)S6)S5)S4)SC3=C(C3=CC(F)=C(CC(CC)CCCC)S3)C3=C2SC(C)=C3)S1","PM6","-5.45","-3.64","CCCCCCCCCCCC1=C(/C=C2\C(=O)C3=C(C=C(F)C(F)=C3)C2=C(C#N)C#N)SC2=C1SC1=C2N(CC(CCCC)CCCCCC)C2=C1C1=NSN=C1C1=C2N(CC(CCCC)CCCCCC)C2=C1SC1=C2SC(/C=C2\C(=O)C3=C(C=C(F)C(F)=C3)C2=C(C#N)C#N)=C1CCCCCCCCCCC","BO-4F","-5.69","-3.94","0.833","26.04","0.772","16.73","S. Wu, L. Meng, Z. Zhang, M. Li, Y. Yang, J. Wang, H. Chen, C. Jiang, X. Wan, C. Li, Z. Yao, Y. Chen, Molecular optimization of incorporating pyran fused acceptor–donor–acceptor type acceptors enables over 15% efficiency in organic solar cells. J. Mater. Chem. C. 10, 1977–1983 (2022)."
"CCCCC(CC)CC1=C(F)C=C(C2=C3C=C(C4=CC=C(C5=C6C(=O)C7=C(CC(CC)CCCC)SC(CC(CC)CCCC)=C7C(=O)C6=C(C6=CC=C(C)S6)S5)S4)SC3=C(C3=CC(F)=C(CC(CC)CCCC)S3)C3=C2SC(C)=C3)S1","PM6","-5.45","-3.64","CCCCCCCCCCCC1=C(/C=C2\C(=O)C3=C(C=C(F)C(F)=C3)C2=C(C#N)C#N)SC2=C1SC1=C2N(CC(CCCC)CCCCCC)C2=C1C1=NSN=C1C1=C2N(CC(CCCC)CCCCCC)C2=C1SC1=C2SC(/C=C2\C(=O)C3=C(C=C(Cl)C(Cl)=C3)C2=C(C#N)C#N)=C1CCCCCCCCCCC","BO-4Cl","-5.68","-3.94","0.841","26.03","0.794","17.43","S. Wu, L. Meng, Z. Zhang, M. Li, Y. Yang, J. Wang, H. Chen, C. Jiang, X. Wan, C. Li, Z. Yao, Y. Chen, Molecular optimization of incorporating pyran fused acceptor–donor–acceptor type acceptors enables over 15% efficiency in organic solar cells. J. Mater. Chem. C. 10, 1977–1983 (2022)."
"CCCCC(CC)CC1=C(F)C=C(C2=C3C=C(C4=CC=C(C5=C6C(=O)C7=C(CC(CC)CCCC)SC(CC(CC)CCCC)=C7C(=O)C6=C(C6=CC=C(C)S6)S5)S4)SC3=C(C3=CC(F)=C(CC(CC)CCCC)S3)C3=C2SC(C)=C3)S1","PM6","-5.45","-3.64","CCCCCCCCCCCC1=C(C=C2C(=O)C3=C(C2=O)C(Cl)=C(Cl)C(Cl)=C3Cl)SC2=C1SC1=C2N(CC(CCCC)CCCCCC)C2=C1C1=NSN=C1C1=C2N(CC(CCCC)CCCCCC)C2=C1SC1=C2SC(/C=C2\C(=O)C3=C(C=C(Cl)C(Cl)=C3)C2=C(C#N)C#N)=C1CCCCCCCCCCC","BO-6Cl","-5.63","-3.88","0.944","23.22","0.729","15.94","S. Wu, L. Meng, Z. Zhang, M. Li, Y. Yang, J. Wang, H. Chen, C. Jiang, X. Wan, C. Li, Z. Yao, Y. Chen, Molecular optimization of incorporating pyran fused acceptor–donor–acceptor type acceptors enables over 15% efficiency in organic solar cells. J. Mater. Chem. C. 10, 1977–1983 (2022)."
"CCCCC(CC)CC1=C(F)C=C(C2=C3C=C(C4=CC=C(C5=C6C(=O)C7=C(CC(CC)CCCC)SC(CC(CC)CCCC)=C7C(=O)C6=C(C6=CC=C(C)S6)S5)S4)SC3=C(C3=CC(F)=C(CC(CC)CCCC)S3)C3=C2SC(C)=C3)S1","PM6","-5.45","-3.64","CCCCCCCCCCCC1=C(C=C2C(=O)C3=C(C2=O)C(Cl)=C(Cl)C(Cl)=C3Cl)SC2=C1SC1=C2N(CC(CCCC)CCCCCC)C2=C1C1=NSN=C1C1=C2N(CC(CCCC)CCCCCC)C2=C1SC1=C2SC(/C=C2\C(=O)C3=C(Cl)SC=C3C2=C(C#N)C#N)=C1CCCCCCCCCCC","BO-5Cl","-5.62","-3.86","0.958","22.57","0.701","15.02","S. Wu, L. Meng, Z. Zhang, M. Li, Y. Yang, J. Wang, H. Chen, C. Jiang, X. Wan, C. Li, Z. Yao, Y. Chen, Molecular optimization of incorporating pyran fused acceptor–donor–acceptor type acceptors enables over 15% efficiency in organic solar cells. J. Mater. Chem. C. 10, 1977–1983 (2022)."
"CCCCC(CC)CC1=C(F)C=C(C2=C3C=C(C4=CC=C(C5=C6C(=O)C7=C(CC(CC)CCCC)SC(CC(CC)CCCC)=C7C(=O)C6=C(C6=CC=C(C)S6)S5)S4)SC3=C(C3=CC(F)=C(CC(CC)CCCC)S3)C3=C2SC(C)=C3)S1","PM6","-5.45","-3.64","CCCCCCCCC1=C(SC2=C1C(CCCCCCCC)(OC3=CC4=C(C(CCCCCCCC)(C5=C4C=C6OC(CCCCCCCC)(C7=C(C6=C5)SC(/C=C8C(C9=C(C\8=C(C#N)\C#N)C=C(C(F)=C9)F)=O)=C7CCCCCCCC)CCCCCCCC)CCCCCCCC)C=C32)CCCCCCCC)/C=C%10C(C%11=C(C\%10=C(C#N)/C#N)C=C(F)C(F)=C%11)=O","FOR-2F","-5.76","-3.76","0.969","21.25","0.7374","15.18","D.-L. Ma, Q.-Q. Zhang, C.-Z. Li, Unsymmetrically Chlorinated Non-Fused Electron Acceptor Leads to High-Efficiency and Stable Organic Solar Cells. Angewandte Chemie International Edition. 62, e202214931 (2023)."
"CCCCC(CC)CC1=C(F)C=C(C2=C3C=C(C4=CC=C(C5=C6C(=O)C7=C(CC(CC)CCCC)SC(CC(CC)CCCC)=C7C(=O)C6=C(C6=CC=C(C)S6)S5)S4)SC3=C(C3=CC(F)=C(CC(CC)CCCC)S3)C3=C2SC(C)=C3)S1","PM6","-5.45","-3.64","CCCCCCCCC1=C(/C=C2\C(=O)C3=C(C=CC(F)=C3)C2=C(C#N)C#N)SC2=C1C(CCCCCCCC)(CCCCCCCC)OC1=CC3=C(C=C12)C(CCCCCCCC)(CCCCCCCC)C1=C3C=C2OC(CCCCCCCC)(CCCCCCCC)C3=C(SC(/C=C4\C(=O)C5=C(C=CC(F)=C5)C4=C(C#N)C#N)=C3CCCCCCCC)C2=C1","FOR-1F","-5.73","-3.73","1.02","18.65","0.6621","12.59","D.-L. Ma, Q.-Q. Zhang, C.-Z. Li, Unsymmetrically Chlorinated Non-Fused Electron Acceptor Leads to High-Efficiency and Stable Organic Solar Cells. Angewandte Chemie International Edition. 62, e202214931 (2023)."
"CCCCC(CC)CC1=C(F)C=C(C2=C3C=C(C4=CC=C(C5=C6C(=O)C7=C(CC(CC)CCCC)SC(CC(CC)CCCC)=C7C(=O)C6=C(C6=CC=C(C)S6)S5)S4)SC3=C(C3=CC(F)=C(CC(CC)CCCC)S3)C3=C2SC(C)=C3)S1","PM6","-5.45","-3.64","CCCCCCCCC1=C(/C=C2\C(=O)C3=C(C=CC=C3)C2=C(C#N)C#N)SC2=C1C(CCCCCCCC)(CCCCCCCC)OC1=CC3=C(C=C12)C(CCCCCCCC)(CCCCCCCC)C1=C3C=C2OC(CCCCCCCC)(CCCCCCCC)C3=C(SC(/C=C4\C(=O)C5=C(C=CC=C5)C4=C(C#N)C#N)=C3CCCCCCCC)C2=C1","FOR-IN","-5.7","-3.67","1.071","15.38","0.5798","9.55","D.-L. Ma, Q.-Q. Zhang, C.-Z. Li, Unsymmetrically Chlorinated Non-Fused Electron Acceptor Leads to High-Efficiency and Stable Organic Solar Cells. Angewandte Chemie International Edition. 62, e202214931 (2023)."
"CCCCC(CC)CC1=C(F)C=C(C2=C3C=C(C4=CC=C(C5=C6C(=O)C7=C(CC(CC)CCCC)SC(CC(CC)CCCC)=C7C(=O)C6=C(C6=CC=C(C)S6)S5)S4)SC3=C(C3=CC(F)=C(CC(CC)CCCC)S3)C3=C2SC(C)=C3)S1","PM6","-5.45","-3.64","CCCCCCCCCCCC1=C(/C=C2\C(=O)C3=C(C=C(F)C(F)=C3)C2=C(C#N)C#N)SC2=C1SC(C1=C(N(C3=CC=C(C)C=C3)C3=CC=C(Cl)C=C3)C3=C(S1)C(N(C1=CC=C(Cl)C=C1)C1=CC=C(Cl)C=C1)=C(C1=CC4=C(S1)C(CCCCCCCCCCC)=C(/C=C1\C(=O)C5=C(C=C(F)C(F)=C5)C1=C(C#N)C#N)S4)S3)=C2","L2","-5.68","-3.94","0.89","23.86","0.765","16.2","X. Wang, H. Lu, A. Zhang, N. Yu, G. Ran, Z. Bi, X. Yu, X. Xu, Y. Liu, Z. Tang, W. Zhang, W. Ma, Z. Bo, Molecular-Shape-Controlled Nonfused Ring Electron Acceptors for High-Performance Organic Solar Cells with Tunable Phase Morphology. ACS Appl. Mater. Interfaces. 14, 28807–28815 (2022)."
"CCCCC(CC)CC1=C(F)C=C(C2=C3C=C(C4=CC=C(C5=C6C(=O)C7=C(CC(CC)CCCC)SC(CC(CC)CCCC)=C7C(=O)C6=C(C6=CC=C(C)S6)S5)S4)SC3=C(C3=CC(F)=C(CC(CC)CCCC)S3)C3=C2SC(C)=C3)S1","PM6","-5.45","-3.64","CCCCCCCCCCCC1=C(/C=C2\C(=O)C3=C(C=C(F)C(F)=C3)C2=C(C#N)C#N)SC2=C1SC(C1=C(N(C3=CC=C(Cl)C=C3)C3=CC=C(Cl)C=C3)C3=C(S1)C(N(C1=CC=C(Cl)C=C1)C1=CC=C(Cl)C=C1)=C(C1=CC4=C(S1)C(CCCCCCCCCCC)=C(/C=C1\C(=O)C5=C(C=C(F)C(F)=C5)C1=C(C#N)C#N)S4)S3)=C2","L1","-5.76","-3.98","0.85","23","0.789","15.4","X. Wang, H. Lu, A. Zhang, N. Yu, G. Ran, Z. Bi, X. Yu, X. Xu, Y. Liu, Z. Tang, W. Zhang, W. Ma, Z. Bo, Molecular-Shape-Controlled Nonfused Ring Electron Acceptors for High-Performance Organic Solar Cells with Tunable Phase Morphology. ACS Appl. Mater. Interfaces. 14, 28807–28815 (2022)."
"CCCCC(CC)CC1=C2C(=O)C3=C(C4=CC=C(C)S4)SC(C4=CC=C(C)S4)=C3C(=O)C2=C(CC(CC)CCCC)S1","PBDB-T","-5.34","-3.44","CCCCCCCCOC1=C(/C=C2\C(=O)C3=C(C=C(F)C(F)=C3)C2=C(C#N)C#N)SC(C2=C(N(C3=CC=C(CC)C=C3)C3=CC=C(CC)C=C3)C3=C(S2)C2SC(C4=C(OCCCCCCCC)C(OCCCCCCCC)=C(/C=C5\C(=O)C6=C(C=C(F)C(F)=C6)C5=C(C#N)C#N)S4)=C(N(C4=CC=C(CC)C=C4)C4=CC=C(CC)C=C4)C2S3)=C1OCCCCCCCC","DTh-OC8-2F","-5.48","-3.9","0.85","23.65","0.7038","14.13","R. D. Gayathri, T. Gokulnath, H.-Y. Park, J. Kim, H. Kim, J. Kim, B. Kim, Y. Lee, J. Yoon, S.-H. Jin, Impact of Aryl End Group Engineering of Donor Polymers on the Morphology and Efficiency of Halogen-Free Solvent-Processed Nonfullerene Organic Solar Cells. ACS Appl. Mater. Interfaces. 14, 10616–10626 (2022)."
"CCCCC(CC)CC1=C2C(=O)C3=C(C4=CC=C(C)S4)SC(C4=CC=C(C)S4)=C3C(=O)C2=C(CC(CC)CCCC)S1","PBDB-T","-5.34","-3.44","CCCCCCCCOC1=C(/C=C2\C(=O)C3=C(C=C(F)C(F)=C3)C2=C(C#N)C#N)SC(C2=C(N(C3=CC=C(CC)C=C3)C3=CC=C(CC)C=C3)C3=C(S2)C(N(C2=CC=C(CC)C=C2)C2=CC=C(CC)C=C2)=C(C2=C(OCCCCCCCC)C(OCCCCCCCC)=C(/C=C4\C(=O)C5=C(C=C(F)C(F)=C5)C4=C(C#N)C#N)S2)S3)=C1OCCCCCCCC","BTh-OC8-2F","-5.6","-3.91","0.78","22.95","0.669","11.95","R. D. Gayathri, T. Gokulnath, H.-Y. Park, J. Kim, H. Kim, J. Kim, B. Kim, Y. Lee, J. Yoon, S.-H. Jin, Impact of Aryl End Group Engineering of Donor Polymers on the Morphology and Efficiency of Halogen-Free Solvent-Processed Nonfullerene Organic Solar Cells. ACS Appl. Mater. Interfaces. 14, 10616–10626 (2022)."
"CCCCC(CC)CC1=C(Cl)C=C(C2=C3C=C(C)SC3=C(C3=CC(Cl)=C(CC(CC)CCCC)S3)C3=C2SC(C2=CC=C(C4=C5C(=O)C6=C(CC(CC)CCCC)SC(CC(CC)CCCC)=C6C(=O)C5=C(C5=CC=C(C)S5)S4)S2)=C3)S1","PM7","-5.5","-3.53","CCCCCCC1=CC=C(C2(C3=CC=C(CCCCCC)C=C3)C3=CC4=C(C=C3C3=C2C2=C(C=C(/C=C5\C(=O)C6=C(C=C(F)C(F)=C6)C5=C(C#N)C#N)S2)S3)C(C2=CC=C(CCCCCC)C=C2)(C2=CC=C(CCCCCC)C=C2)C2=C4SC3=C2SC(/C=C2\C(=O)C4=C(C=C(F)C(F)=C4)C2=C(C#N)C#N)=C3)C=C1","IT-4F","-5.59","-4.06","0.81","23.23","0.6825","12.11","B. Yin, Z. Chen, S. Pang, X. Yuan, Z. Liu, C. Duan, F. Huang, Y. Cao, The Renaissance of Oligothiophene-Based Donor–Acceptor Polymers in Organic Solar Cells. Advanced Energy Materials. 12, 2104050 (2022)."
"CCCCC(CC)CC1=C2C(=O)C3=C(C4=CC=C(C)S4)SC(C4=CC=C(C5=CC6=C(S5)C(C5=CC(Cl)=C(SCCCCCC7=CC=CC=C7)S5)=C5C=C(C)SC5=C6C5=CC(Cl)=C(SCCCCCC6=CC=CC=C6)S5)S4)=C3C(=O)C2=C(CC(CC)CCCC)S1","PBDT-S-BZ","-5.62","-3.75","CCCCCCC1=CC=C(C2(C3=CC=C(CCCCCC)C=C3)C3=CC4=C(C=C3C3=C2C2=C(C=C(/C=C5\C(=O)C6=C(C=C(F)C(F)=C6)C5=C(C#N)C#N)S2)S3)C(C2=CC=C(CCCCCC)C=C2)(C2=CC=C(CCCCCC)C=C2)C2=C4SC3=C2SC(/C=C2\C(=O)C4=C(C=C(F)C(F)=C4)C2=C(C#N)C#N)=C3)C=C1","IT-4F","-5.59","-4.06","0.83","23.43","0.712","13.7","B. Yin, Z. Chen, S. Pang, X. Yuan, Z. Liu, C. Duan, F. Huang, Y. Cao, The Renaissance of Oligothiophene-Based Donor–Acceptor Polymers in Organic Solar Cells. Advanced Energy Materials. 12, 2104050 (2022)."
"CCCCC(CC)CC1=C2C(=O)C3=C(C4=CC=C(C)S4)SC(C4=CC=C(C5=CC6=C(S5)C(C5=CC(Cl)=C(CCCCC7=CC=C(F)C=C7)S5)=C5C=C(C)SC5=C6C5=CC(Cl)=C(CCCCC6=CC=C(F)C=C6)S5)S4)=C3C(=O)C2=C(CC(CC)CCCC)S1","PBDT-BZ-F","-5.53","-3.65","CCCCCCC1=CC=C(C2(C3=CC=C(CCCCCC)C=C3)C3=CC4=C(C=C3C3=C2C2=C(C=C(/C=C5\C(=O)C6=C(C=C(F)C(F)=C6)C5=C(C#N)C#N)S2)S3)C(C2=CC=C(CCCCCC)C=C2)(C2=CC=C(CCCCCC)C=C2)C2=C4SC3=C2SC(/C=C2\C(=O)C4=C(C=C(F)C(F)=C4)C2=C(C#N)C#N)=C3)C=C1","IT-4F","-5.59","-4.06","0.82","20.03","0.5946","9.49","B. Yin, Z. Chen, S. Pang, X. Yuan, Z. Liu, C. Duan, F. Huang, Y. Cao, The Renaissance of Oligothiophene-Based Donor–Acceptor Polymers in Organic Solar Cells. Advanced Energy Materials. 12, 2104050 (2022)."
"CCCCC(CC)CC1=C2C(=O)C3=C(C4=CC=C(C)S4)SC(C4=CC=C(C5=CC6=C(S5)C(C5=CC(Cl)=C(CCCCC7=CC=CC=C7)S5)=C5C=C(C)SC5=C6C5=CC(Cl)=C(CCCCC6=CC=CC=C6)S5)S4)=C3C(=O)C2=C(CC(CC)CCCC)S1","PBDT-BZ-1","-5.56","-3.7","CCCCCCC1=CC=C(C2(C3=CC=C(CCCCCC)C=C3)C3=CC4=C(C=C3C3=C2C2=C(C=C(/C=C5\C(=O)C6=C(C=C(F)C(F)=C6)C5=C(C#N)C#N)S2)S3)C(C2=CC=C(CCCCCC)C=C2)(C2=CC=C(CCCCCC)C=C2)C2=C4SC3=C2SC(/C=C2\C(=O)C4=C(C=C(F)C(F)=C4)C2=C(C#N)C#N)=C3)C=C1","IT-4F","-5.59","-4.06","0.84","19.1","0.7006","11.1","B. Yin, Z. Chen, S. Pang, X. Yuan, Z. Liu, C. Duan, F. Huang, Y. Cao, The Renaissance of Oligothiophene-Based Donor–Acceptor Polymers in Organic Solar Cells. Advanced Energy Materials. 12, 2104050 (2022)."
"CCCCCC1=C(Cl)C=C(C2=C3C=C(C)SC3=C(C3=CC(Cl)=C(CCCCC)S3)C3=C2SC(C2=CC=C(C4=C5C(=O)C6=C(CC(CC)CCCC)SC(CC(CC)CCCC)=C6C(=O)C5=C(C5=CC=C(C)S5)S4)S2)=C3)S1","PBDT-Al-5","-5.52","-3.67","CCCCCCC1=CC=C(C2(C3=CC=C(CCCCCC)C=C3)C3=CC4=C(C=C3C3=C2C2=C(C=C(/C=C5\C(=O)C6=C(C=C(F)C(F)=C6)C5=C(C#N)C#N)S2)S3)C(C2=CC=C(CCCCCC)C=C2)(C2=CC=C(CCCCCC)C=C2)C2=C4SC3=C2SC(/C=C2\C(=O)C4=C(C=C(F)C(F)=C4)C2=C(C#N)C#N)=C3)C=C1","IT-4F","-5.59","-4.06","0.8","17.43","0.5201","7.15","B. Yin, Z. Chen, S. Pang, X. Yuan, Z. Liu, C. Duan, F. Huang, Y. Cao, The Renaissance of Oligothiophene-Based Donor–Acceptor Polymers in Organic Solar Cells. Advanced Energy Materials. 12, 2104050 (2022)."
"CCCCCCCCC(CCCCCC)CC1=C(C)SC(C2=CC=C(C3=CC(CC(CCCCCC)CCCCCCCC)=C(C4=NC5=C(N=C(C)S5)S4)S3)S2)=C1","PTTz-3HD","-5.36","-3.36","CCCCCCCCCCCC1=C(/C=C2\C(=O)C3=C(C=C(F)C(F)=C3)C2=C(C#N)C#N)SC2=C1SC1=C2N(CC(CCCC)CCCCCC)C2=C1C1=NSN=C1C1=C2N(CC(CCCC)CCCCCC)C2=C1SC1=C2SC(CC2C(=O)C3=C(C=C(F)C(F)=C3)C2=C(C#N)C#N)=C1CCCCCCCCCCC","y6-bo","-5.77","-4.1","0.77","27.3","0.765","16.1","K. Yu, M. Pan, X. Xu, J. Zhang, Z. Wang, Y. Cui, Y. Huang, Y. Liao, H. Yan, H. Hu, Isomerization of Noncovalently Conformational Lock in Nonfused Electron Acceptor toward Efficient Organic Solar Cells. ACS Appl. Energy Mater. 5, 10224–10232 (2022)."
"CCCCC(CC)CC1=C(F)C=C(C2=C3C=C(C)SC3=C(C3=CC(F)=C(CC(CC)CCCC)S3)C3=C2SC(C2=CC=C(C4=C5C(=O)C6=C(CC(CC)CCCC)SC(CC(CC)CCCC)=C6C(=O)C5=C(C5=CC=C(C)S5)S4)S2)=C3)S1","PBDB-TF","-5.54","-3.65","CCCCC(CC)CC1(CC(CC)CCCC)C2=C(SC(/C=C3\C(=O)C4=C(C=C(F)C(F)=C4)C3=C(C#N)C#N)=C2)C2=C1C=C(C1=CC=C(C3=CC4C(S3)C3=C(C=C(/C=C5\C(=O)C6=C(C=C(F)C(F)=C6)C5=C(C#N)C#N)S3)C4(CC(CC)CCCC)CC(CC)CCCC)C(F)=C1F)S2","o-BCIC","-5.63","-3.88","0.91","17.8","0.717","11.6","C. Zhang, Y. Zhang, L. Wang, H. Wu, B. Wu, Z. Tang, W. Ma, Z. Luo, C. Li, Z. Bo, C. Yang, High-Performance Non-fullerene organic solar cells enabled by noncovalent Conformational locks and Side-Chain engineering. Chemical Engineering Journal. 446, 137206 (2022)."
"CCCCC(CC)CC1=C(F)C=C(C2=C3C=C(C)SC3=C(C3=CC(F)=C(CC(CC)CCCC)S3)C3=C2SC(C2=CC=C(C4=C5C(=O)C6=C(CC(CC)CCCC)SC(CC(CC)CCCC)=C6C(=O)C5=C(C5=CC=C(C)S5)S4)S2)=C3)S1","PBDB-TF","-5.45","-3.64","CCCCC(CC)CC1(CC(CC)CCCC)C2=C(SC(/C=C3\C(=O)C4=C(C=C(F)C(F)=C4)C3=C(C#N)C#N)=C2)C2=C1C=C(C1=CC=C(C3=CC4C(S3)C3=C(C=C(/C=C5\C(=O)C6=C(C=C(F)C(F)=C6)C5=C(C#N)C#N)S3)C4(CC(CC)CCCC)CC(CC)CCCC)C(F)=C1)S2","p-BCIC","-5.69","-3.89","0.91","16.6","0.69","10.4","C. Zhang, Y. Zhang, L. Wang, H. Wu, B. Wu, Z. Tang, W. Ma, Z. Luo, C. Li, Z. Bo, C. Yang, High-Performance Non-fullerene organic solar cells enabled by noncovalent Conformational locks and Side-Chain engineering. Chemical Engineering Journal. 446, 137206 (2022)."
"CCCCC(CC)CC1=C2C(=O)C3=C(C4=CC=C(C)S4)SC(C4=CC=C(C)S4)=C3C(=O)C2=C(CC(CC)CCCC)S1","PBDB-T","-5.34","-3.44","CCCCCCCCC1=C(/C=C2\C(=O)C3=C(C=C(F)C(F)=C3)C2=C(C#N)C#N)SC(C2=CC3=C(C=C2OCC(CC)CCCC)C2=C(C4=C(S2)C2=C(C=C(C5=CC(CCCCCCCC)=C(/C=C6\C(=O)C7=C(C=C(F)C(F)=C7)C6=C(C#N)C#N)S5)C(OCC(CC)CCCC)=C2)C4(CCCCCCCC)CCCCCCCC)C3(CCCCCCCC)CCCCCCCC)=C1","BO-C2C6-C8-2F","-5.47","-3.78","0.95","20.77","0.7275","14.25","J. Wang, H. Chen, X. Xu, Z. Ma, Z. Zhang, C. Li, Y. Yang, J. Wang, Y. Zhao, M. Zhang, X. Wan, Y. Lu, Y. Chen, An acceptor with an asymmetric and extended conjugated backbone for high-efficiency organic solar cells with low nonradiative energy loss. J. Mater. Chem. A. 10, 16714–16721 (2022)."
"CCCCC(CC)CC1=C2C(=O)C3=C(C4=CC=C(C)S4)SC(C4=CC=C(C)S4)=C3C(=O)C2=C(CC(CC)CCCC)S1","PBDB-T","-5.34","-3.44","CCCCCCCCC1(CCCCCCCC)C2=C(C=C(OC)C(C3=CC=C(/C=C4\C(=O)C5=C(C=C(F)C(F)=C5)C4=C(C#N)C#N)S3)=C2)C2=C1C1=C(S2)C2=C(C=C(C3=CC=C(/C=C4\C(=O)C5=C(C=C(F)C(F)=C5)C4=C(C#N)C#N)S3)C(OC)=C2)C1(CCCCCCCC)CCCCCCCC","BO-2F","-5.36","-3.91","0.91","18.76","0.7084","12.09","J. Wang, H. Chen, X. Xu, Z. Ma, Z. Zhang, C. Li, Y. Yang, J. Wang, Y. Zhao, M. Zhang, X. Wan, Y. Lu, Y. Chen, An acceptor with an asymmetric and extended conjugated backbone for high-efficiency organic solar cells with low nonradiative energy loss. J. Mater. Chem. A. 10, 16714–16721 (2022)."
"CCCCC(CC)CC1=C2C(=O)C3=C(C4=CC=C(C)S4)SC(C4=CC=C(C)S4)=C3C(=O)C2=C(CC(CC)CCCC)S1","PBDB-T","-5.34","-3.44","CCCCCCCCC1=C(/C=C2\C(=O)C3=C(C=C(F)C(F)=C3)C2=C(C#N)C#N)SC(C2=CC3=C(C=C2OC)C2=C(C4=C(S2)C2=C(C=C(C5=CC(CCCCCCCC)=C(/C=C6\C(=O)C7=C(C=C(F)C(F)=C7)C6=C(C#N)C#N)S5)C(OCC)=C2)C4(CCCCCCCC)CCCCCCCC)C3(CCCCCCCC)CCCCCCCC)=C1","BO-C8-2F","-5.37","-3.79","0.95","18.58","0.6981","12.3","J. Wang, H. Chen, X. Xu, Z. Ma, Z. Zhang, C. Li, Y. Yang, J. Wang, Y. Zhao, M. Zhang, X. Wan, Y. Lu, Y. Chen, An acceptor with an asymmetric and extended conjugated backbone for high-efficiency organic solar cells with low nonradiative energy loss. J. Mater. Chem. A. 10, 16714–16721 (2022)."
"CCCCC(CC)CC1=C(F)C=C(C2=C3C=C(C4=CC=C(C5=C6C(=O)C7=C(CC(CC)CCCC)SC(CC(CC)CCCC)=C7C(=O)C6=C(C6=CC=C(C)S6)S5)S4)SC3=C(C3=CC(F)=C(CC(CC)CCCC)S3)C3=C2SC(C)=C3)S1","PM6","-5.45","-3.64","CCCCCCCCCCCC1=C(/C=C2\C(=O)C3=C(C=C(F)C(F)=C3)C2=C(C#N)C#N)SC2=C1SC1=C2N(CC(CCCCCC)CCCCCCCC)C2=C1C1=C(N=C3C(=N1)C(=O)C1=C3C=CC=C1)C1=C2N(CC(CCCCCC)CCCCCCCC)C2=C1SC1=C2SC(/C=C2\C(=O)C3=C(C=C(F)C(F)=C3)C2=C(C#N)C#N)=C1CCCCCCCCCCC","NQF","-5.62","-3.87","0.921","25.79","0.7396","17.57","X. Li, X. Duan, Z. Liang, L. Yan, Y. Yang, J. Qiao, X. Hao, C. Zhang, J. Zhang, Y. Li, F. Huang, Y. Sun, Benzo[1,2-b:4,5-b′]difuran Based Polymer Donor for High-Efficiency (>16%) and Stable Organic Solar Cells. Advanced Energy Materials. 12, 2103684 (2022)."
"CCCCCCCCC(CCCCCC)CSC1=CC2=C(C=C1)C=C(C1=C3C=C(C4=CC=C(C5=C(F)C(F)=C(C6=CC=C(C)S6)C6=NN(CC(CCCCCC)CCCCCCCC)N=C65)S4)OC3=C(C3=CC4=C(C=C3)C=C(SCC(CCCCCC)CCCCCCCC)C=C4)C3=C1OC(CC)=C3)C=C2","PBDF-NS","-5.44","-3.35","CCCCCCCCCCCC1=C(/C=C2\C(=O)C3=C(C=C(F)C(F)=C3)C2=C(C#N)C#N)SC2=C1SC1=C2N(CC(CC)CCCC)C2=C1C1=NSN=C1C1=C2N(CC(CC)CCCC)C2=C1SC1=C2SC(/C=C2\C(=O)C3=C(C=C(F)C(F)=C3)C2=C(C#N)C#N)=C1CCCCCCCCCCC","Y6","-5.68","-4.06","0.728","26.88","0.729","14.26","M. Li, Z. Li, G. Song, C. Jiang, X. Chen, J. Wang, Y. Yang, X. Wan, C. Li, Y. Chen, π-Extended chlorinated non-fullerene acceptors for achieving high performance organic solar cells. J. Mater. Chem. C. 11, 1155–1164 (2023)."
"CCCCCCCCC(CCCCCC)CSC1=CC2=C(C=C1)C=C(C1=C3C=C(C4=CC=C(C5=C(F)C(F)=C(C6=CC=C(C)S6)C6=NN(CC(CCCCCC)CCCCCCCC)N=C65)S4)OC3=C(C3=CC4=C(C=C3)C=C(SCC(CCCCCC)CCCCCCCC)C=C4)C3=C1OC(CC)=C3)C=C2","PBDF-NS","","","CCCCCCC(CCCC)CC1=C(/C=C2\C(=O)C3=CSC=C3C2=C(C#N)C#N)SC2=C1SC1=C2N(CC(CC)CCCC)C2=C1C1=NSN=C1C1=C2N(CC(CC)CCCC)C2=C1SC1=C2SC(/C=C2\C(=O)C3=C(C=C(F)C(F)=C3)C2=C(C#N)C#N)=C1CC(CCCC)CCCCCC","LC301","-5.66","-3.87","0.857","23.9","0.744","15.24","M. Li, Z. Li, G. Song, C. Jiang, X. Chen, J. Wang, Y. Yang, X. Wan, C. Li, Y. Chen, π-Extended chlorinated non-fullerene acceptors for achieving high performance organic solar cells. J. Mater. Chem. C. 11, 1155–1164 (2023)."
"CCCCC(CC)CC1=C(F)C=C(C2=C3C=C(C4=CC=C(C5=C6C(=O)C7=C(CC(CC)CCCC)SC(CC(CC)CCCC)=C7C(=O)C6=C(C6=CC=C(C)S6)S5)S4)SC3=C(C3=CC(F)=C(CC(CC)CCCC)S3)C3=C2SC(C)=C3)S1","PM6","-5.45","-3.64","CCCCCCCCCCCCC1(CCCCCCCCCCCC)C2=CC3=C(C=C2C2=C1C=C(/C=C1\C(=O)C4=C(C=C5C=CC(Cl)=CC5=C4)C1=C(C#N)C#N)S2)C(CCCCCCCC)(CCCCCCCC)C1=C3C=C2C(=C1)C1=C(C=C(/C=C3\C(=O)C4=C(C=C5C=C(Cl)C(Cl)=CC5=C4)C3=C(C#N)C#N)S1)C2(CCCCCCCCCCCC)CCCCCCCCCCCC","F′-N2Cl","-5.76","-3.95","0.927","20.31","0.7468","14.13","Y. Chen, H. Meng, L. Ding, J. Tang, J. Yi, J. Zhang, Z. Wang, R. Ma, Z. Li, L. Lyu, X. Xu, R. Li, Q. Peng, H. Yan, H. Hu, Asymmetric Non-Fullerene Acceptors with Branched Alkyl-Chains for Efficient Organic Solar Cells with High Open-Circuit Voltage. Chem. Mater. 34, 10144–10152 (2022)."
"CCCCC(CC)CC1=C(F)C=C(C2=C3C=C(C4=CC=C(C5=C6C(=O)C7=C(CC(CC)CCCC)SC(CC(CC)CCCC)=C7C(=O)C6=C(C6=CC=C(C)S6)S5)S4)SC3=C(C3=CC(F)=C(CC(CC)CCCC)S3)C3=C2SC(C)=C3)S1","PM6","-5.45","-3.64","CCCCCCCCCCCCC1(CCCCCCCCCCCC)C2=CC3=C(C=C2C2=C1C=C(/C=C1\C(=O)C4=C(C=C(Cl)C(Cl)=C4)C1=C(C#N)C#N)S2)C(CCCCCCCC)(CCCCCCCC)C1=C3C=C2C(=C1)C1=C(C=C(/C=C3\C(=O)C4=C(C=C(Cl)C(Cl)=C4)C3=C(C#N)C#N)S1)C2(CCCCCCCCCCCC)CCCCCCCCCCCC","F′-2Cl","-5.88","-3.88","0.917","19.43","0.7563","13.53","Y. Chen, H. Meng, L. Ding, J. Tang, J. Yi, J. Zhang, Z. Wang, R. Ma, Z. Li, L. Lyu, X. Xu, R. Li, Q. Peng, H. Yan, H. Hu, Asymmetric Non-Fullerene Acceptors with Branched Alkyl-Chains for Efficient Organic Solar Cells with High Open-Circuit Voltage. Chem. Mater. 34, 10144–10152 (2022)."
"CCCCC(CC)CC1=C(F)C=C(C2=C3C=C(C4=CC=C(C5=C6C(=O)C7=C(CC(CC)CCCC)SC(CC(CC)CCCC)=C7C(=O)C6=C(C6=CC=C(C)S6)S5)S4)SC3=C(C3=CC(F)=C(CC(CC)CCCC)S3)C3=C2SC(C)=C3)S1","PM6","-5.45","-3.64","CCCCCCCCCCCCC1(CCCCCCCCCCCC)C2=CC3=C(C=C2C2=C1C=C(/C=C1\C(=O)C4=C(C=C5C=CC(Cl)=CC5=C4)C1=C(C#N)C#N)S2)C(CCCCCCCC)(CCCCCCCC)C1=C3C=C2C(=C1)C1=C(C=C(/C=C3\C(=O)C4=C(C=C5C=CC(Cl)=CC5=C4)C3=C(C#N)C#N)S1)C2(CCCCCCCCCCCC)CCCCCCCCCCCC","F′-NCl","-5.75","-3.89","0.969","18.03","0.7231","12.63","Y. Chen, H. Meng, L. Ding, J. Tang, J. Yi, J. Zhang, Z. Wang, R. Ma, Z. Li, L. Lyu, X. Xu, R. Li, Q. Peng, H. Yan, H. Hu, Asymmetric Non-Fullerene Acceptors with Branched Alkyl-Chains for Efficient Organic Solar Cells with High Open-Circuit Voltage. Chem. Mater. 34, 10144–10152 (2022)."
"CCCCC(CC)CC1=C(F)C=C(C2=C3C=C(C4=CC=C(C5=C6C(=O)C7=C(CC(CC)CCCC)SC(CC(CC)CCCC)=C7C(=O)C6=C(C6=CC=C(C)S6)S5)S4)SC3=C(C3=CC(F)=C(CC(CC)CCCC)S3)C3=C2SC(C)=C3)S1","PM6","-5.45","-3.64","CCCCCCCCCCCOC1=C(/C=C2\C(=O)C3=C(C=C(F)C(F)=C3)C2=C(C#N)C#N)SC2=C1SC1=C2N(CC(CC)CCCC)C2=C1C1=NSN=C1C1=C2N(CC(CC)CCCC)C2=C1SC1=C2SC(/C=C2\C(=O)C3=C(C=C(F)C(F)=C3)C2=C(C#N)C#N)=C1CCCCCCCCCCC","Y6-1O","-5.61","-3.77","0.9","25.51","0.735","16.81","S. Xu, W. Wang, H. Liu, X. Yu, F. Qin, H. Luo, Y. Zhou, Z. Li, A New Diazabenzo[k]fluoranthene-Based D-A Conjugated Polymer Donor for Efficient Organic Solar Cells. Macromolecular Rapid Communications. 43, 2200276 (2022)."
"CCCCC(CC)CC1=C(F)C=C(C2=C3C=C(C4=CC=C(C5=C6C(=O)C7=C(CC(CC)CCCC)SC(CC(CC)CCCC)=C7C(=O)C6=C(C6=CC=C(C)S6)S5)S4)SC3=C(C3=CC(F)=C(CC(CC)CCCC)S3)C3=C2SC(C)=C3)S1","PM6","-5.45","-3.64","CCCCCCC(CCCC)COC1=C(/C=C2\C(=O)C3=C(C=C(F)C(F)=C3)C2=C(C#N)C#N)SC2=C1SC1=C2N(CC(CC)CCCC)C2=C1C1=NSN=C1C1=C2N(CC(CC)CCCC)C2=C1SC1=C2SC(/C=C2\C(=O)C3=C(C=C(F)C(F)=C3)C2=C(C#N)C#N)=C1CC(CCCC)CCCCCC","Y6-1OBO","-5.65","-3.74","0.93","25.13","0.771","18.02","S. Xu, W. Wang, H. Liu, X. Yu, F. Qin, H. Luo, Y. Zhou, Z. Li, A New Diazabenzo[k]fluoranthene-Based D-A Conjugated Polymer Donor for Efficient Organic Solar Cells. Macromolecular Rapid Communications. 43, 2200276 (2022)."
"CCCCCCC(CCCC)CC1=C(C)SC(C2=CC3=C(S2)C2=C(C=C(C4=CC(CC(CCCC)CCCCCC)=C(C5=CC6=C(C7=CC(Cl)=C(CC(CC)CCCC)S7)C7=C(C=C(C)S7)C(C7=CC(Cl)=C(CC(CC)CCCC)S7)=C6S5)S4)S2)C2=C3N=C3C4=CC=CC5=CC=CC(=C54)C3=N2)=C1","PABF-Cl","-5.36","-3.43","CCCCCCCCCC1=C(/C=C2\C(=O)C3=C(C=C(Cl)C(Cl)=C3)C2=C(C#N)C#N)SC2=C1SC1=C2N(CC(CCCC)CCCCCC)C2=C1C1=NSN=C1C1=C2N(CC(CCCC)CCCCCC)C2=C1SC1=C2SC(/C=C2\C(=O)C3=C(C=C(Cl)C(Cl)=C3)C2=C(C#N)C#N)=C1CCCCCCCCC","BTP-Ec9","-5.6","-4","0.76","23.6","0.66","11.54","D. Han, C. Lim, T. N.-L. Phan, Y. Kim, B. J. Kim, Benzotriazole-Based Nonfused Ring Acceptors for Efficient and Thermally Stable Organic Solar Cells. Macromolecular Rapid Communications. 43, 2200530 (2022)."
"CCCCC(CC)CC1=C2C(=O)C3=C(C4=CC=C(C)S4)SC(C4=CC=C(C)S4)=C3C(=O)C2=C(CC(CC)CCCC)S1","PBDB-T","-5.34","-3.44","CCCCCCCCC(CCCCCC)CN1N=C2C(=N1)C(C1=CC3=C(S1)C1=C(C=C(/C=C4\C(=O)C5=C(C=C(Cl)C(Cl)=C5)C4=C(C#N)C#N)S1)C3(CC(CC)CCCC)CC(CC)CCCC)=C(F)C(F)=C2C1=CC2=C(S1)C1=C(C=C(/C=C3\C(=O)C4=C(C=CC=C4)C3=C(C#N)C#N)S1)C2(CC(CC)CCCC)CC(CC)CCCC","Triazole-4Cl","-5.48","-3.82","0.82","18.66","0.6755","10.31","X. Gao, X. Ma, Z. Liu, J. Gao, Q. Qi, Y. Yu, Y. Gao, Z. Ma, L. Ye, J. Min, J. Wen, J. Gao, F. Zhang, Z. Liu, Novel Third Components with (Thio)barbituric Acid as the End Groups Improving the Efficiency of Ternary Solar Cells. ACS Appl. Mater. Interfaces. 14, 23701–23708 (2022)."
"CCCCC(CC)CC1=C2C(=O)C3=C(C4=CC=C(C)S4)SC(C4=CC=C(C)S4)=C3C(=O)C2=C(CC(CC)CCCC)S1","PBDB-T","-5.34","-3.44","CCCCCCCCC(CCCCCC)CN1N=C2C(=N1)C(C1=CC3=C(S1)C1=C(C=C(/C=C4\C(=O)C5=C(C=CC=C5)C4=C(C#N)C#N)S1)C3(CC(CC)CCCC)CC(CC)CCCC)=C(F)C(F)=C2C1=CC2=C(S1)C1=C(C=C(/C=C3\C(=O)C4=C(C=CC=C4)C3=C(C#N)C#N)S1)C2(CC(CC)CCCC)CC(CC)CCCC","Triazole-H","-5.4","-3.71","0.89","15.28","0.5377","7.28","X. Gao, X. Ma, Z. Liu, J. Gao, Q. Qi, Y. Yu, Y. Gao, Z. Ma, L. Ye, J. Min, J. Wen, J. Gao, F. Zhang, Z. Liu, Novel Third Components with (Thio)barbituric Acid as the End Groups Improving the Efficiency of Ternary Solar Cells. ACS Appl. Mater. Interfaces. 14, 23701–23708 (2022)."
"CCCCCCC(CCCC)CC1=C(C)SC(C2=CC3=C(S2)C2=C(C=C(C4=CC(CC(CCCC)CCCCCC)=C(C5=CC6=C(C7=CC=C(CC(CC)CCCC)S7)C7=C(C=C(C)S7)C(C7=CC=C(CC(CC)CCCC)S7)=C6S5)S4)S2)C2=NSN=C23)=C1","D18","-5.52","-3.47","CCCCCCCCCCCC1=C(C=C2C(=O)N(CC)C(=S)N(CC)C2=O)SC2=C1SC1=C2N(CC(CC)CCCC)C2=C1C1=NSN=C1C1=C2N(CC(CC)CCCC)C2=C1SC1=C2SC(C=C2C(=O)N(CC)C(=S)N(CC)C2=O)=C1CCCCCCCCCCC","MAZ-1","-5.61","-3.5","0.93","4.46","0.4673","1.9","B. Zhou, Y. Zou, Y.-Q.-Q. Yi, Z. Li, G. Long, Y. Yang, J. Wang, X. Wan, C. Li, Z. Yao, Y. Chen, Conjugated Extension of Non-Fullerene Acceptors Enables Efficient Organic Solar Cells with Optoelectronic Response over 1000 nm. ACS Appl. Energy Mater. 5, 4664–4672 (2022)."
"CCCCCCC(CCCC)CC1=C(C)SC(C2=CC3=C(S2)C2=C(C=C(C4=CC(CC(CCCC)CCCCCC)=C(C5=CC6=C(C7=CC=C(CC(CC)CCCC)S7)C7=C(C=C(C)S7)C(C7=CC=C(CC(CC)CCCC)S7)=C6S5)S4)S2)C2=NSN=C23)=C1","D18","-5.52","-3.47","CCCCCCCCCCCC1=C(C=C2C(=O)N(C)C(=O)N(C)C2=O)SC2=C1SC1=C2N(CC(CC)CCCC)C2=C1C1=NSN=C1C1=C2N(CC(CC)CCCC)C2=C1SC1=C2SC(/C=C2\C(=O)N(C)C(=O)N(CC)C2=O)=C1CCCCCCCCCCC","MAZ-2","-5.55","-3.45","0.89","0.85","0.4282","0.32","B. Zhou, Y. Zou, Y.-Q.-Q. Yi, Z. Li, G. Long, Y. Yang, J. Wang, X. Wan, C. Li, Z. Yao, Y. Chen, Conjugated Extension of Non-Fullerene Acceptors Enables Efficient Organic Solar Cells with Optoelectronic Response over 1000 nm. ACS Appl. Energy Mater. 5, 4664–4672 (2022)."
"CCCCC(CC)COC(=O)C1=C(F)C2=C(C3=CC4=C(C5=CC=C(CC(CC)CCCC)S5)C5=C(C=C(C)S5)C(C5=CC=C(CC(CC)CCCC)S5)=C4S3)SC(C)=C2S1","PCE10","-5.24","-3.66","CCCCCCC1=CC=C(C2(C3=CC=C(CCCCCC)C=C3)C3=C(SC(/C=C4\C(=O)C5=C(C=C(Cl)C(Cl)=C5)C4=C(C#N)C#N)=C3)C3=C2C2=C(S3)C3=C(S2)C2=C(C4=C(S2)C(CCCCCC)=C2C=C(/C=C5\C(=O)C6=C(C=C(Cl)C(Cl)=C6)C5=C(C#N)C#N)SC2=C4CCCCCC)C3(C2=CC=C(CCCCCC)C=C2)C2=CC=C(CCCCCC)C=C2)C=C1","ZB8","-5.59","-4.08","0.702","25.77","0.6801","12.3","Y. Wu, S. Schneider, Y. Yuan, R. M. Young, T. Francese, I. F. Mansoor, P. J. Dudenas, Y. Lei, E. D. Gomez, D. M. DeLongchamp, M. C. Lipke, G. Galli, M. R. Wasielewski, J. B. Asbury, M. F. Toney, Z. Bao, Twisted A-D-A Type Acceptors with Thermally-Activated Delayed Crystallization Behavior for Efficient Nonfullerene Organic Solar Cells. Advanced Energy Materials. 12, 2103957 (2022)."
"CCCCC(CC)COC(=O)C1=C(F)C2=C(C3=CC4=C(C5=CC=C(CC(CC)CCCC)S5)C5=C(C=C(C)S5)C(C5=CC=C(CC(CC)CCCC)S5)=C4S3)SC(C)=C2S1","PCE10","-5.24","-3.66","CCCCCCC1=CC=C(C2(C3=CC=C(CCCCCC)C=C3)C3=C(SC4=C3C=C3SC(/C=C5\C(=O)C6=C(C=C(Cl)C(Cl)=C6)C5=C(C#N)C#N)=CC3=C4CCCCCC)C3=C2C2=C(S3)C3=C(S2)C2=C(C4=C(S2)C(CCCCCC)=C2C=C(/C=C5\C(=O)C6=C(C=C(Cl)C(Cl)=C6)C5=C(C#N)C#N)SC2=C4CCCCCC)C3(C2=CC=C(CCCCCC)C=C2)C2=CC=C(CCCCCC)C=C2)C=C1","ZB10","-5.43","-4.03","0.734","24.05","0.6275","11.08","Y. Wu, S. Schneider, Y. Yuan, R. M. Young, T. Francese, I. F. Mansoor, P. J. Dudenas, Y. Lei, E. D. Gomez, D. M. DeLongchamp, M. C. Lipke, G. Galli, M. R. Wasielewski, J. B. Asbury, M. F. Toney, Z. Bao, Twisted A-D-A Type Acceptors with Thermally-Activated Delayed Crystallization Behavior for Efficient Nonfullerene Organic Solar Cells. Advanced Energy Materials. 12, 2103957 (2022)."
"CCCCC(CC)CC1=C2C(=O)C3=C(C4=CC=C(C)S4)SC(C4=CC=C(C)S4)=C3C(=O)C2=C(CC(CC)CCCC)S1","PBDB-T","-5.34","-3.44","CCCCCCCCN1C(=O)C2=CC=C3C(=O)N(CCCCCCCC)C(=O)C4=C(C5=CC6=C(S5)C5=CC7=C(C=C5C6(C5=CC=C(CCCCCC)C=C5)C5=CC=C(CCCCCC)C=C5)C5=C(C=C(C6=C8C(=O)N(CCCCCCCC)C(=O)C9=CC=C%10C(=O)N(CCCCCCCC)C(=O)C(=C6)C%10=C98)S5)C7(C5=CC=C(CCCCCC)C=C5)C5=CC=C(CCCCCC)C=C5)C=C(C1=O)C2=C34","IDT-NDIH-C8","-5.48","-3.72","0.915","16.43","0.685","10.31","R. Li, X. Zhang, M. Dong, C.-X. Cui, W. Zhang, J.-C. Wang, K. Zhang, T. Jia, H.-Y. Niu, F. Huang, Two asymmetric small molecule acceptors with aromatic and non-aromatic ring side chains were developed for organic solar cells. Dyes and Pigments. 209, 110908 (2023)."
"CCCCC(CC)CC1=C2C(=O)C3=C(C4=CC=C(C)S4)SC(C4=CC=C(C)S4)=C3C(=O)C2=C(CC(CC)CCCC)S1","PBDB-T","-5.34","-3.44","CCCCCCCCN1C(=O)C2=CC=C3C(=O)N(CCCCCCCC)C(=O)C4=C(C5=CC6=C(S5)C5=C(S6)C6=CC7=C(C=C6C5(C5=CC=C(CCCCCC)C=C5)C5=CC=C(CCCCCC)C=C5)C5=C(C6=C(C=C(C8=C9C(=O)N(CCCCCCCC)C(=O)C%10=CC=C%11C(=O)N(CCCCCCCC)C(=O)C(=C8)C%11=C%109)S6)S5)C7(C5=CC=C(CCCCCC)C=C5)C5=CC=C(CCCCCC)C=C5)C=C(C1=O)C2=C34","IDTT-NDIH-C8","-5.33","-3.71","0.93","15.56","0.646","9.35","R. Li, X. Zhang, M. Dong, C.-X. Cui, W. Zhang, J.-C. Wang, K. Zhang, T. Jia, H.-Y. Niu, F. Huang, Two asymmetric small molecule acceptors with aromatic and non-aromatic ring side chains were developed for organic solar cells. Dyes and Pigments. 209, 110908 (2023)."
"CCCCC(CC)CC1=C2C(=O)C3=C(C4=CC=C(C)S4)SC(C4=CC=C(C)S4)=C3C(=O)C2=C(CC(CC)CCCC)S1","PBDB-T","-5.34","-3.44","CCCCCCCCN1C(=O)C2=CC(C3=CC4=C(S3)C3=C(C=C5C(=C3)C(C3=CC=C(CCCCCC)C=C3)(C3=CC=C(CCCCCC)C=C3)C3=C5SC(C5=C6C(=O)N(CCCCCCCC)C(=O)C7=CC(C#N)=C8C(=O)N(CCCCCCCC)C(=O)C(=C5)C8=C76)=C3)C4(C3=CC=C(CCCCCC)C=C3)C3=CC=C(CCCCCC)C=C3)=C3C(=O)N(CCCCCCCC)C(=O)C4=CC(N)=C(C1=O)C2=C43","IDT-NDICN-C8","-5.55","-4.01","0.55","15.22","0.684","5.72","R. Li, X. Zhang, M. Dong, C.-X. Cui, W. Zhang, J.-C. Wang, K. Zhang, T. Jia, H.-Y. Niu, F. Huang, Two asymmetric small molecule acceptors with aromatic and non-aromatic ring side chains were developed for organic solar cells. Dyes and Pigments. 209, 110908 (2023)."
"CCCCC(CC)CC1=C2C(=O)C3=C(C4=CC=C(C)S4)SC(C4=CC=C(C)S4)=C3C(=O)C2=C(CC(CC)CCCC)S1","PBDB-T","-5.34","-3.44","CCCCCCCCNC1=C2C(=O)N(CCCCCCCC)C(=O)C3=CC(C4=CC5=C(S4)C4=CC6=C(C=C4C5(C4=CC=C(CCCCCC)C=C4)C4=CC=C(CCCCCC)C=C4)C4=C(C=C(C5=C7C(=O)N(CCCCCCCC)C(=O)C8=CC(NC)=C9C(=O)N(CCCCCCCC)C(=O)C(=C5)C9=C87)S4)C6(C4=CC=C(CCCCCC)C=C4)C4=CC=C(CCCCCC)C=C4)=C4C(=O)N(CCCCCCCC)C(=O)C(=C1)C4=C32","IDT-NDIN-C8","-5.42","-3.58","1.078","6.87","0.422","3.13","R. Li, X. Zhang, M. Dong, C.-X. Cui, W. Zhang, J.-C. Wang, K. Zhang, T. Jia, H.-Y. Niu, F. Huang, Two asymmetric small molecule acceptors with aromatic and non-aromatic ring side chains were developed for organic solar cells. Dyes and Pigments. 209, 110908 (2023)."
"CCCCC(CC)CC1=C2C(=O)C3=C(C4=CC=C(C)S4)SC(C4=CC=C(C)S4)=C3C(=O)C2=C(CC(CC)CCCC)S1","PBDB-T","-5.34","-3.44","CCCCCCC1=CC=C(C2(C3=CC=C(CCCCCC)C=C3)C3=CC4=C(C=C3C3=C2C=C(C2=C5C(=O)N(C6=C(C(C)C)C=CC=C6C(C)C)C(=O)C6=CC=C7C(=O)N(C8=C(C(C)C)C=CC=C8C(C)C)C(=O)C(=C2)C7=C65)S3)C(C2=CC=C(CCCCCC)C=C2)(C2=CC=C(CCCCCC)C=C2)C2=C4SC(C3=C4C(=O)N(C5=C(C(C)C)C=CC=C5C(C)C)C(=O)C5=CC=C6C(=O)N(C7=C(C(C)C)C=CC=C7C(C)C)C(=O)C(=C3)C6=C54)=C2)C=C1","IDT-NDIH-iPr","-5.51","-3.8","0.81","4.65","0.467","1.76","R. Li, X. Zhang, M. Dong, C.-X. Cui, W. Zhang, J.-C. Wang, K. Zhang, T. Jia, H.-Y. Niu, F. Huang, Two asymmetric small molecule acceptors with aromatic and non-aromatic ring side chains were developed for organic solar cells. Dyes and Pigments. 209, 110908 (2023)."
"CCCCC(CC)CC1=C(F)C=C(C2=C3C=C(C4=CC=C(C5=C6C(=O)C7=C(CC(CC)CCCC)SC(CC(CC)CCCC)=C7C(=O)C6=C(C6=CC=C(C)S6)S5)S4)SC3=C(C3=CC(F)=C(CC(CC)CCCC)S3)C3=C2SC(C)=C3)S1","PM6","-5.45","-3.64","CCCCCCCCCCCC1=C(/C=C2\C(=O)C3=C(C=C(F)C(F)=C3)C2=C(C#N)C#N)SC2=C1SC1=C2N(CCCCC2=CC=CC=C2)C2=C1C1=NSN=C1C1=C2N(CC(CCCC)CCCCCC)C2=C1SC1=C2SC(/C=C2\C(=O)C3=C(C=C(F)C(F)=C3)C2=C(C#N)C#N)=C1CCCCCCCCCCC","Y-Ph4F","-5.72","-3.86","0.85","26.56","0.6974","15.64","Y. Lu, Z. Ding, Z. Zhou, Z. Wu, Y. Xu, W. Zhu, Y. Liu, Facile access to high-performance organic solar cells through an A-D1-D2-A type unfused non-fullerene acceptors. Dyes and Pigments. 208, 110785 (2022)."
"CCCCC(CC)CC1=C(F)C=C(C2=C3C=C(C4=CC=C(C5=C6C(=O)C7=C(CC(CC)CCCC)SC(CC(CC)CCCC)=C7C(=O)C6=C(C6=CC=C(C)S6)S5)S4)SC3=C(C3=CC(F)=C(CC(CC)CCCC)S3)C3=C2SC(C)=C3)S1","PM6","-5.45","-3.64","CCCCCCCCCCCC1=C(/C=C2\C(=O)C3=C(C=C(F)C(F)=C3)C2=C(C#N)C#N)SC2=C1SC1=C2N(CCCCC2CCCCC2)C2=C1C1=NSN=C1C1=C2N(CC(CCCC)CCCCCC)C2=C1SC1=C2SC(/C=C2\C(=O)C3=C(C=C(F)C(F)=C3)C2=C(C#N)C#N)=C1CCCCCCCCCCC","Y–CH4F","-5.73","-3.87","0.84","26.1","0.6955","15.33","Y. Lu, Z. Ding, Z. Zhou, Z. Wu, Y. Xu, W. Zhu, Y. Liu, Facile access to high-performance organic solar cells through an A-D1-D2-A type unfused non-fullerene acceptors. Dyes and Pigments. 208, 110785 (2022)."
"CCCCC(CC)CC1=C2C(=O)C3=C(C4=CC=C(C)S4)SC(C4=CC=C(C)S4)=C3C(=O)C2=C(CC(CC)CCCC)S1","PBDB-T","-5.34","-3.44","CCCCCCCCCCCCC1(CCCCCCCCCCCC)OC2=C(SC(/C=C3\C(=O)C4=C(C=C(Cl)C(Cl)=C4)C3=C(C#N)C#N)=C2)C2=CC3=C(C=C21)C1=C(C=C(C2=CC4=C(S2)C2=C(C=C(/C=C5\C(=O)C6=C(C=C(Cl)C(Cl)=C6)C5=C(C#N)C#N)S2)C4(CC(CC)CCCC)CC(CC)CCCC)S1)OC3(CCCCCCCCCCCC)CCCCCCCCCCCC","DPCT-4Cl","-5.55","-3.68","0.79","22.5","0.6858","12.13","Y. Fu, L. Wang, C. Guo, D. Li, J. Cai, B. Zhou, C. Chen, C. Liu, D. Liu, W. Li, T. Wang, Side Chain Length and Interaction Mediated Charge Transport Networks of Non-Fullerene Acceptors for Efficient Organic Solar Cells. ACS Materials Lett. 4, 2009–2018 (2022)."
"CCCCC(CC)CC1=C2C(=O)C3=C(C4=CC=C(C)S4)SC(C4=CC=C(C)S4)=C3C(=O)C2=C(CC(CC)CCCC)S1","PBDB-T","-5.34","-3.44","CCCCCCCCCCCCC1(CCCCCCCCCCCC)OC2=C(SC(/C=C3\C(=O)C4=C(C=C(F)C(F)=C4)C3=C(C#N)C#N)=C2)C2=CC3=C(C=C21)C1=C(C=C(C2=CC4=C(S2)C2=C(C=C(/C=C5\C(=O)C6=C(C=C(F)C(F)=C6)C5=C(C#N)C#N)S2)C4(CC(CC)CCCC)CC(CC)CCCC)S1)OC3(CCCCCCCCCCCC)CCCCCCCCCCCC","DPCT-4F","-5.55","-3.67","0.82","21.6","0.622","11.08","Y. Fu, L. Wang, C. Guo, D. Li, J. Cai, B. Zhou, C. Chen, C. Liu, D. Liu, W. Li, T. Wang, Side Chain Length and Interaction Mediated Charge Transport Networks of Non-Fullerene Acceptors for Efficient Organic Solar Cells. ACS Materials Lett. 4, 2009–2018 (2022)."
"CCCCC(CC)CC1=C(F)C=C(C2=C3C=C(C4=CC=C(C5=C6C(=O)C7=C(CC(CC)CCCC)SC(CC(CC)CCCC)=C7C(=O)C6=C(C6=CC=C(C)S6)S5)S4)SC3=C(C3=CC(F)=C(CC(CC)CCCC)S3)C3=C2SC(C)=C3)S1","PM6","-5.45","-3.64","CCCCCCCCCC1=C(/C=C2\C(=O)C3=C(C=C(Cl)C(Cl)=C3)C2=C(C#N)C#N)SC2=C1SC1=C2N(CC(CCCC)CCCCCC)C2=C1C1=NSN=C1C1=C2N(CC(CCCC)CCCCCC)C2=C1SC1=C2SC(/C=C2\C(=O)C3=C(C=C(Cl)C(Cl)=C3)C2=C(C#N)C#N)=C1CCCCCCCCC","BTP-4Cl-C9-12","-5.7","-3.94","0.85","25.7","0.726","15.9","S. He, Z. Lin, F. Du, X. Wang, Y. Liu, W. Tang, Simple unfused acceptors with optimal naphthalene isomerization enabling 10.72% as-cast organic solar cells. Chemical Engineering Journal. 441, 135973 (2022)."
