Repository: JinYSun/BiBERTa

BiBERTa

### **<u>Deep learning-assisted to accelerate the discovery of donor/acceptor pairs for high-performance organic solar cells</u>**

## <u>Motivation</u>

It is a deep learning-based framework built for new donor/acceptor pairs discovery. The framework contains data collection section, PCE prediction section and molecular discovery section. Specifically, a large D/A pair dataset was built by collecting experimental data from literature. Then, a novel RoBERTa-based bi-encoder model (BiBERTa) was developed for PCE prediction by using the SMILES of donor and acceptor pairs as the input. Two pretrained ChemBERTa2 encoders were loaded as initial parameters of the bi-encoder.

File: BiBERTa/dataset/OSC/data.csv (part 4 of 41)
"Donor","Donor_Name","HOMO/D","LUMO/D","Acceptor","Acceptor_Name","HOMO/A","LUMO/A","Voc","Jsc","FF","PCE","reference"
"CCCCC(CC)CC1=C(F)C=C(C2=C3C=C(C4=CC=C(C5=C6C(=O)C7=C(CC(CC)CCCC)SC(CC(CC)CCCC)=C7C(=O)C6=C(C6=CC=C(C)S6)S5)S4)SC3=C(C3=CC(F)=C(CC(CC)CCCC)S3)C3=C2SC(C)=C3)S1","PM6","-5.45","-3.64","CCCCCCCCCC1=C(/C=C2\C(=O)C3=C(C=C(Cl)C(Cl)=C3)C2=C(C#N)C#N)SC2=C1SC1=C2N(CC(CCCCCC)CCCCCCCC)C2=C1C1=NSN=C1C1=C2N(CC(CCCCCC)CCCCCCCC)C2=C1SC1=C2SC(/C=C2\C(=O)C3=C(C=C(Cl)C(Cl)=C3)C2=C(C#N)C#N)=C1CCCCCCCCC","BTP-4Cl-C9-16","-5.7","-3.93","0.86","25.7","0.729","16.1","S. He, Z. Lin, F. Du, X. Wang, Y. Liu, W. Tang, Simple unfused acceptors with optimal naphthalene isomerization enabling 10.72% as-cast organic solar cells. Chemical Engineering Journal. 441, 135973 (2022)."
"CCCCC(CC)CC1=C(F)C=C(C2=C3C=C(C4=CC=C(C5=C6C(=O)C7=C(CC(CC)CCCC)SC(CC(CC)CCCC)=C7C(=O)C6=C(C6=CC=C(C)S6)S5)S4)SC3=C(C3=CC(F)=C(CC(CC)CCCC)S3)C3=C2SC(C)=C3)S1","PM6","-5.45","-3.64","CCCCCCCCCCC(CCCCCCCC)CN1C2=C(SC3=C2SC(/C=C2\C(=O)C4=C(C=C(Cl)C(Cl)=C4)C2=C(C#N)C#N)=C3CCCCCCCCC)C2=C1C1=C(C3=NSN=C32)C2=C(C3=C(S2)C(CCCCCCCCC)=C(/C=C2\C(=O)C4=C(C=C(Cl)C(Cl)=C4)C2=C(C#N)C#N)S3)N1CC(CCCCCCCC)CCCCCCCCCC","BTP-4Cl-C9-20","-5.68","-3.91","0.87","25.4","0.696","15.4","S. He, Z. Lin, F. Du, X. Wang, Y. Liu, W. Tang, Simple unfused acceptors with optimal naphthalene isomerization enabling 10.72% as-cast organic solar cells. Chemical Engineering Journal. 441, 135973 (2022)."
"CCCCC(CC)CC1=C2C(=O)C3=C(C4=CC=C(C)S4)SC(C4=CC=C(C)S4)=C3C(=O)C2=C(CC(CC)CCCC)S1","PBDB-T","-5.34","-3.44","CCCCCCCCCCOC1=C(C2=CC(CCCCCC)=C(/C=C3\C(=O)C4=C(C=C(Cl)C(Cl)=C4)C3=C(C#N)C#N)S2)C=CC2=C(OCCCCCCCCCC)C(C3=CC4=C(S3)C3=C(C=C(/C=C5\C(=O)C6=C(C=C(Cl)C(Cl)=C6)C5=C(C#N)C#N)S3)N4C(CCCCCCCC)CCCCCCCC)=CC=C21","DNO15T","-5.75","-3.94","0.89","18.95","0.6356","10.72","X. Zheng, Q. Wei, T. Shan, Y. Zhang, H. Zhong, The halogen effect of perylene diimide-based non-fullerene acceptors on photovoltaic properties. Dyes and Pigments. 201, 110232 (2022)."
"CCCCC(CC)CC1=C2C(=O)C3=C(C4=CC=C(C)S4)SC(C4=CC=C(C)S4)=C3C(=O)C2=C(CC(CC)CCCC)S1","PBDB-T","-5.34","-3.44","CCCCCCCCCCOC1=C(C2=CC3=C(S2)C2=C(C=C(/C=C4\C(=O)C5=C(C=C(Cl)C(Cl)=C5)C4=C(C#N)C#N)S2)N3C(CCCCCCCC)CCCCCCCC)C=C2C=C(OC(O)CCCCCCCCC)C(C3=CC(CCCCCC)=C(/C=C4\C(=O)C5=C(C=C(Cl)C(Cl)=C5)C4=C(C#N)C#N)S3)=CC2=C1","DNO26T","-5.57","-3.95","0.87","18.43","0.619","9.92","X. Zheng, Q. Wei, T. Shan, Y. Zhang, H. Zhong, The halogen effect of perylene diimide-based non-fullerene acceptors on photovoltaic properties. Dyes and Pigments. 201, 110232 (2022)."
"CCCCC(CC)CC1=C2C(=O)C3=C(C4=CC=C(C)S4)SC(C4=CC=C(C)S4)=C3C(=O)C2=C(CC(CC)CCCC)S1","PBDB-T","-5.34","-3.44","CCCCCCCCCCOC1=C(C2=CC3=C(S2)C2=C(C=C(/C=C4\C(=O)C5=C(C=C(Cl)C(Cl)=C5)C4=C(C#N)C#N)S2)N3C(CCCCCCCC)CCCCCCCC)C=C2C=C(C3=CC(CCCCCC)=C(/C=C4\C(=O)C5=C(C=C(Cl)C(Cl)=C5)C4=C(C#N)C#N)S3)C(OC)=CC2=C1","DNO27T","-5.69","-3.65","0.93","9.56","0.4858","4.32","X. Zheng, Q. Wei, T. Shan, Y. Zhang, H. Zhong, The halogen effect of perylene diimide-based non-fullerene acceptors on photovoltaic properties. Dyes and Pigments. 201, 110232 (2022)."
"CCCCC(CC)CC1=C(Cl)C=C(C2=C3C=C(C)SC3=C(C3=CC(Cl)=C(CC(CC)CCCC)S3)C3=C2SC(C2=CC=C(C4=C5C(=O)C6=C(CC(CC)CCCC)SC(CC(CC)CCCC)=C6C(=O)C5=C(C5=CC=C(C)S5)S4)S2)=C3)S1","PM7","-5.5","-3.53","CCCCCCCCCCC1(CCCCCCCCCC)C2=C(SC(/C=C3\C(=O)C4=CC(Cl)=C(Cl)C=C4C3=C(C#N)C#N)=C2)C2=C1C1=C(S2)C2=C3C4=C1C=C1C(=O)N(C(CCCCC)CCCCC)C(=O)C5=CC6=C(C7=C(C=C8C(=O)N(C(CCCCC)CCCCC)C(=O)C(=C2)C8=C37)C2=C6SC3=C2C(CCCCCCCCCC)(CCCCCCCCCC)C2=C3SC(/C=C3\C(=O)C6=CC(Cl)=C(Cl)C=C6C3=C(C#N)C#N)=C2)C4=C51","PCPD-Cl","-5.6","-4.01","0.86","13.82","0.5697","6.77","Z. Li, X. Kong, Z. Chen, I. Angunawela, H. Zhu, X. Li, L. Meng, H. Ade, Y. Li, Small-Molecule Acceptor with Unsymmetric Substituents and Fused Rings for High-Performance Organic Solar Cells with Enhanced Mobility and Reduced Energy Losses. ACS Appl. Mater. Interfaces. 14, 52058–52066 (2022)."
"CCCCC(CC)CC1=C(Cl)C=C(C2=C3C=C(C)SC3=C(C3=CC(Cl)=C(CC(CC)CCCC)S3)C3=C2SC(C2=CC=C(C4=C5C(=O)C6=C(CC(CC)CCCC)SC(CC(CC)CCCC)=C6C(=O)C5=C(C5=CC=C(C)S5)S4)S2)=C3)S1","PM7","-5.5","-3.53","CCCCCCCCCCC1(CCCCCCCCCC)C2=C(SC(/C=C3\C(=O)C4=CC(F)=C(F)C=C4C3=C(C#N)C#N)=C2)C2=C1C1=C(S2)C2=C3C4=C1C=C1C(=O)N(C(CCCCC)CCCCC)C(=O)C5=CC6=C(C7=C(C=C8C(=O)N(C(CCCCC)CCCCC)C(=O)C(=C2)C8=C37)C2=C6SC3=C2C(CCCCCCCCCC)(CCCCCCCCCC)C2=C3SC(/C=C3\C(=O)C6=CC(F)=C(F)C=C6C3=C(C#N)C#N)=C2)C4=C51","PCPD-F","-5.59","-3.95","0.95","12.41","0.7076","8.26","Z. Li, X. Kong, Z. Chen, I. Angunawela, H. Zhu, X. Li, L. Meng, H. Ade, Y. Li, Small-Molecule Acceptor with Unsymmetric Substituents and Fused Rings for High-Performance Organic Solar Cells with Enhanced Mobility and Reduced Energy Losses. ACS Appl. Mater. Interfaces. 14, 52058–52066 (2022)."
"CCCCC(CC)CC1=C(F)C=C(C2=C3C=C(C4=CC=C(C5=C6C(=O)C7=C(CC(CC)CCCC)SC(CC(CC)CCCC)=C7C(=O)C6=C(C6=CC=C(C)S6)S5)S4)SC3=C(C3=CC(F)=C(CC(CC)CCCC)S3)C3=C2SC(C)=C3)S1","PM6","-5.45","-3.64","CCCCCCCCCCC1(CCCCCCCCCC)C2=C(SC(/C=C3\C(=O)C4=CC(F)=C(F)C=C4C3=C(C#N)C#N)=C2)C2=C1C1=C(S2)C2=C3C4=C1C=C1C(=O)N(C(CCCCC)CCCCC)C(=O)C5=CC6=C(C7=C(C=C8C(=O)N(C(CCCCC)CCCCC)C(=O)C(=C2)C8=C37)C2=C6SC3=C2C(CCCCCCCCCC)(CCCCCCCCCC)C2=C3SC(/C=C3\C(=O)C6=CC(F)=C(F)C=C6C3=C(C#N)C#N)=C2)C4=C51","PCPD-F","-5.59","-3.95","0.92","13.6","0.7217","9.03","Z. Li, X. Kong, Z. Chen, I. Angunawela, H. Zhu, X. Li, L. Meng, H. Ade, Y. Li, Small-Molecule Acceptor with Unsymmetric Substituents and Fused Rings for High-Performance Organic Solar Cells with Enhanced Mobility and Reduced Energy Losses. ACS Appl. Mater. Interfaces. 14, 52058–52066 (2022)."
"CCCCC(CC)CC1=C(F)C=C(C2=C3C=C(C4=CC=C(C5=C6C(=O)C7=C(CC(CC)CCCC)SC(CC(CC)CCCC)=C7C(=O)C6=C(C6=CC=C(C)S6)S5)S4)SC3=C(C3=CC(F)=C(CC(CC)CCCC)S3)C3=C2SC(C)=C3)S1","PM6","-5.45","-3.64","CCCCCCCCCCC1(CCCCCCCCCC)C2=C(SC(/C=C3\C(=O)C4=CC(Cl)=C(Cl)C=C4C3=C(C#N)C#N)=C2)C2=C1C1=C(S2)C2=C3C4=C1C=C1C(=O)N(C(CCCCC)CCCCC)C(=O)C5=CC6=C(C7=C(C=C8C(=O)N(C(CCCCC)CCCCC)C(=O)C(=C2)C8=C37)C2=C6SC3=C2C(CCCCCCCCCC)(CCCCCCCCCC)C2=C3SC(/C=C3\C(=O)C6=CC(Cl)=C(Cl)C=C6C3=C(C#N)C#N)=C2)C4=C51","PCPD-Cl","-5.6","-4.01","0.84","12.28","0.5543","5.93","Z. Li, X. Kong, Z. Chen, I. Angunawela, H. Zhu, X. Li, L. Meng, H. Ade, Y. Li, Small-Molecule Acceptor with Unsymmetric Substituents and Fused Rings for High-Performance Organic Solar Cells with Enhanced Mobility and Reduced Energy Losses. ACS Appl. Mater. Interfaces. 14, 52058–52066 (2022)."
"CCCCC(CC)CC1=C(F)C=C(C2=C3C=C(C4=CC=C(C5=C6C(=O)C7=C(CC(CC)CCCC)SC(CC(CC)CCCC)=C7C(=O)C6=C(C6=CC=C(C)S6)S5)S4)SC3=C(C3=CC(F)=C(CC(CC)CCCC)S3)C3=C2SC(C)=C3)S1","PM6","-5.45","-3.64","CCCCCCCCCCCOC1=C(/C=C2\C(=O)C3=C(C=C(F)C(F)=C3)C2=C(C#N)C#N)SC2=C1SC1=C2N(CC(CCCC)CCCCCC)C2=C1C1=NSN=C1C1=C2N(CC(CCCC)CCCCCC)C2=C1SC1=C2[Se]C(/C=C2\C(=O)C3=C(C=C(F)C(F)=C3)C2=C(C#N)C#N)=C1CCCCCCCCCCC","BTPOSe-4F","-5.75","-3.81","0.886","24.79","0.765","16.8","H. Huang, Q. Chen, Q. Guo, L. Wang, B. Wu, X. Xu, W. Ma, Z. Tang, C. Li, Z. Bo, Enhance the performance of organic solar cells by nonfused ring electron acceptors bearing a pendent perylenediimide group. Dyes and Pigments. 210, 111033 (2023)."
"CCCCC(CC)CC1=C2C(=O)C3=C(C4=CC=C(C)S4)SC(C4=CC=C(C)S4)=C3C(=O)C2=C(CC(CC)CCCC)S1","PBDB-T","-5.34","-3.44","CCCCCCOC1=CC(C2=CC3=C(S2)C2=C(C=C(/C=C4\C(=O)C5=C(C=C(F)C(F)=C5)C4=C(C#N)C#N)S2)C3(CC(CC)CCCC)CC(CC)CCCC)=C(OCCCCCCCCOC2=CC=C(C3=C4C5=CC=C6C(=O)N(C(CCCCC)CCCCC)C(=O)C7=C6C5=C(C=C7)C5=C4C4=C(C=C5)C(=O)N(C(CCCCC)CCCCC)C(=O)C4=C3)C=C2)C=C1C1=CC2=C(S1)C1=C(C=C(/C=C3\C(=O)C4=C(C=C(F)C(F)=C4)C3=C(C#N)C#N)S1)C2(CC(C)C)CC(C)C","PDI-DO-2F","-5.54","-3.69","0.89","20.04","0.6618","11.78","Y. Cui, P. Zhu, X. Xia, X. Lu, X. Liao, Y. Chen, Carbazolebis(thiadiazole)-core based non-fused ring electron acceptors for efficient organic solar cells. Chinese Chemical Letters, 107902 (2022)."
"CCCCC(CC)CC1=C2C(=O)C3=C(C4=CC=C(C)S4)SC(C4=CC=C(C)S4)=C3C(=O)C2=C(CC(CC)CCCC)S1","PBDB-T","-5.34","-3.44","CCCCCCOC1=CC(C2=CC3=C(S2)C2=C(C=C(/C=C4\C(=O)C5=C(C=C(F)C(F)=C5)C4=C(C#N)C#N)S2)C3(CC(CC)CCCC)CC(CC)CCCC)=C(OCCCCCC)C=C1C1=CC2=C(S1)C1=C(C=C(/C=C3\C(=O)C4=C(C=C(F)C(F)=C4)C3=C(C#N)C#N)S1)C2(CC(C)C)CC(C)C","DO-2F","-5.47","-3.79","0.81","19.55","0.6285","9.82","Y. Cui, P. Zhu, X. Xia, X. Lu, X. Liao, Y. Chen, Carbazolebis(thiadiazole)-core based non-fused ring electron acceptors for efficient organic solar cells. Chinese Chemical Letters, 107902 (2022)."
"CCCCC(CC)CC1=C2C(=O)C3=C(C4=CC=C(C)S4)SC(C4=CC=C(C)S4)=C3C(=O)C2=C(CC(CC)CCCC)S1","PBDB-T","-5.34","-3.44","CCCCCCC(CCCC)CN1C2=C(C3=NSN=C3C(C3=CC4=C(S3)C3=C(C=C(/C=C5\C(=O)C6=C(C=C(Cl)C(Cl)=C6)C5=C(C#N)C#N)S3)C4(CC(CC)CCCC)CC(CC)CCCC)=C2)C2=C1C=C(C1=CC3=C(S1)C1=C(C=C(/C=C4\C(=O)C5=C(C=C(Cl)C(Cl)=C5)C4=C(C#N)C#N)S1)C3(CC(CC)CCCC)CC(CC)CCCC)C1=NSN=C12","CBTBO-4Cl","-5.45","-3.9","0.8","21.2","0.6001","10.18","X. Yuan, Y. Zhao, Y. Zhang, D. Xie, W. Deng, J. Li, H. Wu, C. Duan, F. Huang, Y. Cao, Achieving 16% Efficiency for Polythiophene Organic Solar Cells with a Cyano-Substituted Polythiophene. Advanced Functional Materials. 32, 2201142 (2022)."
"CCCCC(CC)CC1=C2C(=O)C3=C(C4=CC=C(C)S4)SC(C4=CC=C(C)S4)=C3C(=O)C2=C(CC(CC)CCCC)S1","PBDB-T","-5.34","-3.44","CCCCCCC(CCCC)CN1C2=C(C3=NSN=C3C(C3=CC4=C(S3)C3=C(C=C(/C=C5\C(=O)C6=C(C=C(F)C(F)=C6)C5=C(C#N)C#N)S3)C4(CC(CC)CCCC)CC(CC)CCCC)=C2)C2=C1C=C(C1=CC3=C(S1)C1=C(C=C(/C=C4\C(=O)C5=C(C=C(Cl)C(Cl)=C5)C4=C(C#N)C#N)S1)C3(CC(CC)CCCC)CC(CC)CCCC)C1=NSN=C12","CBTBO-4F","-5.31","-3.89","0.81","17.95","0.4848","7.05","X. Yuan, Y. Zhao, Y. Zhang, D. Xie, W. Deng, J. Li, H. Wu, C. Duan, F. Huang, Y. Cao, Achieving 16% Efficiency for Polythiophene Organic Solar Cells with a Cyano-Substituted Polythiophene. Advanced Functional Materials. 32, 2201142 (2022)."
"CCCCCCCCCCC(CCCCCCCC)CC1=C(C)SC(C2=C(C#N)C=C(C3=CC(CC(CCCCCCCC)CCCCCCCCCC)=C(C4=CC(F)=C(C5=C(F)C=CS5)S4)S3)S2)=C1","P5TCN-2F","-5.54","-3.65","CCCCCCCCCCCC1=C(/C=C2\C(=O)C3=C(C=C(F)C(F)=C3)C2=C(C#N)C#N)SC2=C1SC1=C2N(CC(CC)CCCC)C2=C1C1=NSN=C1C1=C2N(CC(CC)CCCC)C2=C1SC1=C2SC(/C=C2\C(=O)C3=C(C=C(F)C(F)=C3)C2=C(C#N)C#N)=C1CCCCCCCCCCC","Y6","-5.68","-4.06","0.85","25.07","0.75","16.1","T. Zhang, H. Chen, C. Li, K. Lu, L. Zhang, A. Shokrieh, J. Zhang, G. Lu, S. Lei, Z. Wei, Trifluoro alkyl side chains in the non-fullerene acceptors to optimize the phase miscibility and vertical distribution of organic solar cells. J. Mater. Chem. A. 10, 8837–8845 (2022)."
"CCCCCCCCCCC(CCCCCCCC)CC1=C(C)SC(C2=C(C#N)C=C(C3=CC(CC(CCCCCCCC)CCCCCCCCCC)=C(C4=CC(F)=C(C5=C(F)C=CS5)S4)S3)S2)=C1","P5TCN-2F","-5.54","-3.65","CCCCCCCCCCCC1=C(/C=C2\C(=O)C3=C(C=C(F)C(F)=C3)C2=C(C#N)C#N)SC2=C1SC1=C2N(CC(CCCC)CCCCCC)C2=C1C1=NSN=C1C1=C2N(CC(CCCC)CCCCCC)C2=C1SC1=C2SC(CC2C(=O)C3=C(C=C(F)C(F)=C3)C2=C(C#N)C#N)=C1CCCCCCCCCCC","Y6-BO","","","0.87","24.02","0.754","15.8","T. Zhang, H. Chen, C. Li, K. Lu, L. Zhang, A. Shokrieh, J. Zhang, G. Lu, S. Lei, Z. Wei, Trifluoro alkyl side chains in the non-fullerene acceptors to optimize the phase miscibility and vertical distribution of organic solar cells. J. Mater. Chem. A. 10, 8837–8845 (2022)."
"CCCCCCCCC(CCCCCC)CC1=C(C)SC(C2=CC(CC(CCCCCC)CCCCCCCC)=C(C3=CC(F)=C(C4=C(F)C=C(C)S4)S3)S2)=C1","P4T2F-HD","-5.41","-3.46","CCCCCCCCCCCC1=C(/C=C2\C(=O)C3=C(C=C(F)C(F)=C3)C2=C(C#N)C#N)SC2=C1SC1=C2N(CC(CC)CCCC)C2=C1C1=NSN=C1C1=C2N(CC(CC)CCCC)C2=C1SC1=C2SC(/C=C2\C(=O)C3=C(C=C(F)C(F)=C3)C2=C(C#N)C#N)=C1CCCCCCCCCCC","Y6","-5.68","-4.06","0.78","9.64","0.382","2.9","T. Zhang, H. Chen, C. Li, K. Lu, L. Zhang, A. Shokrieh, J. Zhang, G. Lu, S. Lei, Z. Wei, Trifluoro alkyl side chains in the non-fullerene acceptors to optimize the phase miscibility and vertical distribution of organic solar cells. J. Mater. Chem. A. 10, 8837–8845 (2022)."
"CCCCCCCCC(CCCCCC)COC1=NC2=C(N=C1)C(C1=CC=C(C)S1)=C(F)C(F)=C2C","PTQ10","-5.61","-2.98","CCCCCCCCCCCC1=C(/C=C2\C(=O)C3=C(C=C(F)C(F)=C3)C2=C(C#N)C#N)SC2=C1SC1=C2N(CCCCCCCCCC(F)(F)F)C2=C1C1=NSN=C1C1=C2N(CCCCCCCCCC(F)(F)F)C2=C1SC1=C2SC(/C=C2\C(=O)C3=C(C=C(F)C(F)=C3)C2=C(C#N)C#N)=C1CCCCCCCCCCC","BTP-DF","-5.74","-3.96","0.83","26.47","0.6891","15.14","J. Yi, M. Pan, L. Chen, Y. Chen, I. C. Angunawela, S. Luo, T. Zhang, A. Zeng, J. Chen, Z. Qi, H. Yu, W. Liu, J. Y. L. Lai, H. K. Kim, X. Zhu, H. Ade, H. Lin, H. Yan, A Benzo[1,2-b:4,5-b′]Difuran Based Donor Polymer Achieving High-Performance (>17%) Single-Junction Organic Solar Cells with a Fill Factor of 80.4%. Advanced Energy Materials. 12, 2201850 (2022)."
"CCCCCCCCC(CCCCCC)COC1=NC2=C(N=C1)C(C1=CC=C(C)S1)=C(F)C(F)=C2C","PTQ10","-5.61","-2.98","CCCCCCCCCCCC1=C(/C=C2\C(=O)C3=C(C=C(F)C(F)=C3)C2=C(C#N)C#N)SC2=C1SC1=C2N(CC(CC)CCCC)C2=C1C1=NSN=C1C1=C2N(CC(CC)CCCC)C2=C1SC1=C2SC(/C=C2\C(=O)C3=C(C=C(F)C(F)=C3)C2=C(C#N)C#N)=C1CCCCCCCCCCC","Y6","-5.68","-4.06","0.85","24.48","0.7315","15.22","J. Yi, M. Pan, L. Chen, Y. Chen, I. C. Angunawela, S. Luo, T. Zhang, A. Zeng, J. Chen, Z. Qi, H. Yu, W. Liu, J. Y. L. Lai, H. K. Kim, X. Zhu, H. Ade, H. Lin, H. Yan, A Benzo[1,2-b:4,5-b′]Difuran Based Donor Polymer Achieving High-Performance (>17%) Single-Junction Organic Solar Cells with a Fill Factor of 80.4%. Advanced Energy Materials. 12, 2201850 (2022)."
"CCCCCCCCC(CCCCCC)COC1=NC2=C(N=C1)C(C1=CC=C(C)S1)=C(F)C(F)=C2C","PTQ10","-5.61","-2.98","CCCCCCCCCCCC1=C(/C=C2\C(=O)C3=C(C=C(F)C(F)=C3)C2=C(C#N)C#N)SC2=C1SC1=C2N(CCCCCCCC(F)(F)F)C2=C1C1=NSN=C1C1=C2N(CCCCCCCC(F)(F)F)C2=C1SC1=C2SC(/C=C2\C(=O)C3=C(C=C(F)C(F)=C3)C2=C(C#N)C#N)=C1CCCCCCCCCCC","BTP-OF","-5.64","-3.94","0.83","24.37","0.6408","12.96","J. Yi, M. Pan, L. Chen, Y. Chen, I. C. Angunawela, S. Luo, T. Zhang, A. Zeng, J. Chen, Z. Qi, H. Yu, W. Liu, J. Y. L. Lai, H. K. Kim, X. Zhu, H. Ade, H. Lin, H. Yan, A Benzo[1,2-b:4,5-b′]Difuran Based Donor Polymer Achieving High-Performance (>17%) Single-Junction Organic Solar Cells with a Fill Factor of 80.4%. Advanced Energy Materials. 12, 2201850 (2022)."
"CCCCCCCCC(CCCCCC)COC1=NC2=C(N=C1)C(C1=CC=C(C)S1)=C(F)C(F)=C2C","PTQ10","-5.61","-2.98","CCCCCCCCCCCC1=C(/C=C2\C(=O)C3=C(C=C(F)C(F)=C3)C2=C(C#N)C#N)SC2=C1SC1=C2N(CCCC(F)(F)F)C2=C1C1=NSN=C1C1=C2N(CCCC(F)(F)F)C2=C1SC1=C2SC(/C=C2\C(=O)C3=C(C=C(F)C(F)=C3)C2=C(C#N)C#N)=C1CCCCCCCCCCC","BTP-BF","-5.67","-4.04","0.75","12.15","0.496","4.52","J. Yi, M. Pan, L. Chen, Y. Chen, I. C. Angunawela, S. Luo, T. Zhang, A. Zeng, J. Chen, Z. Qi, H. Yu, W. Liu, J. Y. L. Lai, H. K. Kim, X. Zhu, H. Ade, H. Lin, H. Yan, A Benzo[1,2-b:4,5-b′]Difuran Based Donor Polymer Achieving High-Performance (>17%) Single-Junction Organic Solar Cells with a Fill Factor of 80.4%. Advanced Energy Materials. 12, 2201850 (2022)."
"CCCCCCC(CCCC)CC1=C(C)SC(C2=CC3=C(S2)C2=C(C=C(C4=CC(CC(CCCC)CCCCCC)=C(C5=CC6=C(C7=CC(F)=C(CC(CC)CCCC)S7)C7=C(C=C(C)O7)C(C7=CC(F)=C(CC(CC)CCCC)S7)=C6O5)S4)S2)C2=NSN=C23)=C1","D18-Fu","-5.48","-3.42","CCCCCCCCCCCOC1=C(/C=C2\C(=O)C3=C(C=C(F)C(F)=C3)C2=C(C#N)C#N)SC2=C1SC1=C2N(CC(CC)CCCC)C2=C1C1=NSN=C1C1=C2N(CC(CC)CCCC)C2=C1SC1=C2SC(/C=C2\C(=O)C3=C(C=C(F)C(F)=C3)C2=C(C#N)C#N)=C1CCCCCCCCCCC","Y6-1O","","","0.89","23.72","0.773","16.38","J. Deng, S. Huang, J. Liu, D. Zhou, L. Zhao, L. Liu, B. Huang, Y. Cheng, C. Yang, F. Wu, L. Chen, Layer-by-layer and non-halogenated solvent processing of benzodithiophene-free simple polymer donors for organic solar cells. Chemical Engineering Journal. 443, 136515 (2022)."
"CCCCCCC(CCCC)CC1=C(C)SC(C2=CC3=C(S2)C2=C(C=C(C4=CC(CC(CCCC)CCCCCC)=C(C5=CC6=C(C7=CC(F)=C(CC(CC)CCCC)S7)C7=C(C=C(C)S7)C(C7=CC(F)=C(CC(CC)CCCC)S7)=C6S5)S4)S2)C2=NSN=C23)=C1","D18","-5.52","-3.46","CCCCCCCCCCCOC1=C(/C=C2\C(=O)C3=C(C=C(F)C(F)=C3)C2=C(C#N)C#N)SC2=C1SC1=C2N(CC(CC)CCCC)C2=C1C1=NSN=C1C1=C2N(CC(CC)CCCC)C2=C1SC1=C2SC(/C=C2\C(=O)C3=C(C=C(F)C(F)=C3)C2=C(C#N)C#N)=C1CCCCCCCCCCC","Y6-1O","-5.73","-3.79","0.89","23.49","0.724","15.19","J. Deng, S. Huang, J. Liu, D. Zhou, L. Zhao, L. Liu, B. Huang, Y. Cheng, C. Yang, F. Wu, L. Chen, Layer-by-layer and non-halogenated solvent processing of benzodithiophene-free simple polymer donors for organic solar cells. Chemical Engineering Journal. 443, 136515 (2022)."
"CCCCCCCCC(CCCCCC)COC(=O)C1=C(C2=CC=C(C)S2)SC(C2=CC=C(C3=C(F)C(F)=C(C4=CC=C(C)S4)C4=NN(CC(CCCCCC)CCCCCCCC)N=C43)S2)=C1","PBTz-TTC","-5.38","-3.51","CCCCCCC1=CC=C(C2(C3=CC=C(CCCCCC)C=C3)C3=CC4=C(C=C3C3=C2C2=C(C=C(/C=C5\C(=O)C6=C(C=C(F)C(F)=C6)C5=C(C#N)C#N)S2)S3)C(C2=CC=C(CCCCCC)C=C2)(C2=CC=C(CCCCCC)C=C2)C2=C4SC3=C2SC(/C=C2\C(=O)C4=C(C=C(F)C(F)=C4)C2=C(C#N)C#N)=C3)C=C1","IT-4F","-5.59","-4.06","0.84","18.47","0.614","9.52","D. Luo, Z. Jiang, C. Shan, L. Li, C. Duan, Q. Liu, Z. Wang, K. Wang, B. Xu, A. K. K. Kyaw, Simultaneous Tuning of Alkyl Chains and End Groups in Non-fused Ring Electron Acceptors for Efficient and Stable Organic Solar Cells. ACS Appl. Mater. Interfaces. 14, 24374–24385 (2022)."
"CCCCCCCCC(CCCCCC)COC(=O)C1=C(C)SC(C2=CC=C(C3=C(F)C(F)=C(C4=CC=C(C)S4)C4=NN(CC(CCCCCC)CCCCCCCC)N=C43)S2)=C1","PBTz-TC","-5.47","-3.52","CCCCCCC1=CC=C(C2(C3=CC=C(CCCCCC)C=C3)C3=CC4=C(C=C3C3=C2C2=C(C=C(/C=C5\C(=O)C6=C(C=C(F)C(F)=C6)C5=C(C#N)C#N)S2)S3)C(C2=CC=C(CCCCCC)C=C2)(C2=CC=C(CCCCCC)C=C2)C2=C4SC3=C2SC(/C=C2\C(=O)C4=C(C=C(F)C(F)=C4)C2=C(C#N)C#N)=C3)C=C1","IT-4F","-5.59","-4.06","0.86","20.54","0.6818","11.96","D. Luo, Z. Jiang, C. Shan, L. Li, C. Duan, Q. Liu, Z. Wang, K. Wang, B. Xu, A. K. K. Kyaw, Simultaneous Tuning of Alkyl Chains and End Groups in Non-fused Ring Electron Acceptors for Efficient and Stable Organic Solar Cells. ACS Appl. Mater. Interfaces. 14, 24374–24385 (2022)."
"CCCCC(CC)CC1=C(F)C=C(C2=C3C=C(C4=CC=C(C5=C6C(=O)C7=C(CC(CC)CCCC)SC(CC(CC)CCCC)=C7C(=O)C6=C(C6=CC=C(C)S6)S5)S4)SC3=C(C3=CC(F)=C(CC(CC)CCCC)S3)C3=C2SC(C)=C3)S1","PM6","-5.45","-3.64","CCCCCCCCC(CCCCCCCC)N1C(=O)C2=C(C3=CC4=C(S3)C3=C(C=C(/C=C5\C(=O)C6=C(C=C(Cl)C(Cl)=C6)C5=C(C#N)C#N)S3)C4(CC(CC)CCCC)CC(CC)CCCC)SC(C3=CC4=C(S3)C3=C(C=C(/C=C5\C(=O)C6=C(C=C(Cl)C(Cl)=C6)C5=C(C#N)C#N)S3)C4(CC(CC)CCCC)CC(CC)CCCC)=C2C1=O","C8C8–4Cl","-5.75","-4.02","0.818","23.8","0.725","14.11","X. Zhang, L. Qin, L. Li, X. Liu, Y. Wei, H. Huang, A New Noncovalently Fused-Ring Electron Acceptor Based on 3,7-Dialkyloxybenzo[1,2-b:4,5-b’]dithiophene for Low-Cost and High-Performance Organic Solar Cells. Macromolecular Rapid Communications. 43, 2200085 (2022)."
"CCCCC(CC)CC1=C(F)C=C(C2=C3C=C(C4=CC=C(C5=C6C(=O)C7=C(CC(CC)CCCC)SC(CC(CC)CCCC)=C7C(=O)C6=C(C6=CC=C(C)S6)S5)S4)SC3=C(C3=CC(F)=C(CC(CC)CCCC)S3)C3=C2SC(C)=C3)S1","PM6","-5.45","-3.64","CCCCCCC(CCC)CN1C(=O)C2=C(C3=CC4=C(S3)C3=C(C=C(/C=C5\C(=O)C6=C(C=C(Cl)C(Cl)=C6)C5=C(C#N)C#N)S3)C4(CC(CC)CCCC)CC(CC)CCCC)SC(C3=CC4=C(S3)C3=C(C=C(/C=C5\C(=O)C6=C(C=C(Cl)C(Cl)=C6)C5=C(C#N)C#N)S3)C4(CC(CC)CCCC)CC(CC)CCCC)=C2C1=O","C6C4–4Cl","-5.69","-3.99","0.838","22.81","0.674","12.88","X. Zhang, L. Qin, L. Li, X. Liu, Y. Wei, H. Huang, A New Noncovalently Fused-Ring Electron Acceptor Based on 3,7-Dialkyloxybenzo[1,2-b:4,5-b’]dithiophene for Low-Cost and High-Performance Organic Solar Cells. Macromolecular Rapid Communications. 43, 2200085 (2022)."
"CCCCC(CC)CC1=C(F)C=C(C2=C3C=C(C4=CC=C(C5=C6C(=O)C7=C(CC(CC)CCCC)SC(CC(CC)CCCC)=C7C(=O)C6=C(C6=CC=C(C)S6)S5)S4)SC3=C(C3=CC(F)=C(CC(CC)CCCC)S3)C3=C2SC(C)=C3)S1","PM6","-5.45","-3.64","CCCCCCCCC(CCCCCCCC)N1C(=O)C2=C(C3=CC4=C(S3)C3=C(C=C(/C=C5\C(=O)C6=C(C=C(F)C(F)=C6)C5=C(C#N)C#N)S3)C4(CC(CC)CCCC)CC(CC)CCCC)SC(C3=CC4=C(S3)C3=C(C=C(/C=C5\C(=O)C6=C(C=C(F)C(F)=C6)C5=C(C#N)C#N)S3)C4(CC(CC)CCCC)CC(CC)CCCC)=C2C1=O","C8C8–4F","-5.69","-4","0.837","22.7","0.6942","13.18","X. Zhang, L. Qin, L. Li, X. Liu, Y. Wei, H. Huang, A New Noncovalently Fused-Ring Electron Acceptor Based on 3,7-Dialkyloxybenzo[1,2-b:4,5-b’]dithiophene for Low-Cost and High-Performance Organic Solar Cells. Macromolecular Rapid Communications. 43, 2200085 (2022)."
"CCCCC(CC)CC1=C(F)C=C(C2=C3C=C(C4=CC=C(C5=C6C(=O)C7=C(CC(CC)CCCC)SC(CC(CC)CCCC)=C7C(=O)C6=C(C6=CC=C(C)S6)S5)S4)SC3=C(C3=CC(F)=C(CC(CC)CCCC)S3)C3=C2SC(C)=C3)S1","PM6","-5.45","-3.64","CCCCCCC(CCCC)CN1C(=O)C2=C(C3=CC4=C(S3)C3=C(C=C(/C=C5\C(=O)C6=C(C=C(F)C(F)=C6)C5=C(C#N)C#N)S3)C4(CC(CC)CCCC)CC(CC)CCCC)SC(C3=CC4=C(S3)C3=C(C=C(/C=C5\C(=O)C6=C(C=C(F)C(F)=C6)C5=C(C#N)C#N)S3)C4(CC(CC)CCCC)CC(CC)CCCC)=C2C1=O","C6C4–4F","-5.66","-3.98","0.824","22.52","0.6734","12.5","X. Zhang, L. Qin, L. Li, X. Liu, Y. Wei, H. Huang, A New Noncovalently Fused-Ring Electron Acceptor Based on 3,7-Dialkyloxybenzo[1,2-b:4,5-b’]dithiophene for Low-Cost and High-Performance Organic Solar Cells. Macromolecular Rapid Communications. 43, 2200085 (2022)."
"CCCCC(CC)CC1=C(F)C=C(C2=C3C=C(C4=CC=C(C5=C6C(=O)C7=C(CC(CC)CCCC)SC(CC(CC)CCCC)=C7C(=O)C6=C(C6=CC=C(C)S6)S5)S4)SC3=C(C3=CC(F)=C(CC(CC)CCCC)S3)C3=C2SC(C)=C3)S1","PM6","-5.45","-3.64","CCCCCCC(CCCC)CN1C(=O)C2=C(C3=CC4=C(S3)C3=C(C=C(/C=C5\C(=O)C6=C(C=C(Cl)C(Cl)=C6)C5=C(C#N)C#N)S3)C4(CC(CC)CCCC)CC(CC)CCCC)SC(C3=CC4=C(S3)C3=C(C=C(/C=C5\C(=O)C6=C(C=C(Cl)C(Cl)=C6)C5=C(C#N)C#N)S3)C4(CC(CC)CCCC)CC(CC)CCCC)=C2C1=O","C8–4Cl","-5.69","-4.01","0.824","22.33","0.6275","11.54","X. Zhang, L. Qin, L. Li, X. Liu, Y. Wei, H. Huang, A New Noncovalently Fused-Ring Electron Acceptor Based on 3,7-Dialkyloxybenzo[1,2-b:4,5-b’]dithiophene for Low-Cost and High-Performance Organic Solar Cells. Macromolecular Rapid Communications. 43, 2200085 (2022)."
"CCCCC(CC)CC1=C(F)C=C(C2=C3C=C(C4=CC=C(C5=C6C(=O)C7=C(CC(CC)CCCC)SC(CC(CC)CCCC)=C7C(=O)C6=C(C6=CC=C(C)S6)S5)S4)SC3=C(C3=CC(F)=C(CC(CC)CCCC)S3)C3=C2SC(C)=C3)S1","PM6","-5.45","-3.64","CCCCCCC(CCCC)CN1C(=O)C2=C(C3=CC4=C(S3)C3=C(C=C(/C=C5\C(=O)C6=C(C=C(F)C(F)=C6)C5=C(C#N)C#N)S3)C4(CC(CC)CCCC)CC(CC)CCCC)SC(C3=CC4=C(S3)C3=C(C=C(/C=C5\C(=O)C6=C(C=C(F)C(F)=C6)C5=C(C#N)C#N)S3)C4(CC(CC)CCCC)CC(CC)CCCC)=C2C1=O","C8–4F","-5.65","-4.01","0.818","22.3","0.6482","11.82","X. Zhang, L. Qin, L. Li, X. Liu, Y. Wei, H. Huang, A New Noncovalently Fused-Ring Electron Acceptor Based on 3,7-Dialkyloxybenzo[1,2-b:4,5-b’]dithiophene for Low-Cost and High-Performance Organic Solar Cells. Macromolecular Rapid Communications. 43, 2200085 (2022)."
"CCCCC(CC)CC1=C2C(=O)C3=C(C4=CC=C(C)S4)SC(C4=CC=C(C)S4)=C3C(=O)C2=C(CC(CC)CCCC)S1","PBDB-T","-5.34","-3.44","C#C/C=C/C(CC)COC1=C(C2=CC3=C(S2)C2=C(C=C(/C=C4\C(=O)C5=C(C=C(F)C(F)=C5)C4=C(C#N)C#N)S2)C3(CC(CC)CCCC)CC(CCCC)CCCCCCCCCCCCCCCCCCCCCC)SC2=CC3=C(C=C21)SC(C1=CC2=C(S1)C1=C(C=C(/C=C4\C(=O)C5=C(C=C(F)C(F)=C5)C4=C(C#N)C#N)S1)C2(CC(CC)CCCC)CC(CC)CCCC)=C3OCC(CC)CCCC","BDTO-4F","-5.41","-3.73","0.875","14.99","0.6325","8.3","X. Shen, X. Lai, H. Lai, T. Zhao, Y. Zhu, M. Pu, H. Wang, P. Tan, F. He, Isomerism Strategy to Optimize Aggregation and Morphology for Superior Polymer Solar Cells. Macromolecules. 55, 6384–6393 (2022)."
"CCCCCCCCC(CCCCCC)CN1N=C2C(=N1)C(C1=CC=C(C)S1)=C(F)C(F)=C2C1=CC=C(C)S1","J52","-5.21","-2.99","C#C/C=C/C(CC)COC1=C(C2=CC3=C(S2)C2=C(C=C(/C=C4\C(=O)C5=C(C=C(F)C(F)=C5)C4=C(C#N)C#N)S2)C3(CC(CC)CCCC)CC(CCCC)CCCCCCCCCCCCCCCCCCCCCC)SC2=CC3=C(C=C21)SC(C1=CC2=C(S1)C1=C(C=C(/C=C4\C(=O)C5=C(C=C(F)C(F)=C5)C4=C(C#N)C#N)S1)C2(CC(CC)CCCC)CC(CC)CCCC)=C3OCC(CC)CCCC","BDTO-4F","-5.41","-3.73","0.844","20.9","0.6854","12.09","X. Shen, X. Lai, H. Lai, T. Zhao, Y. Zhu, M. Pu, H. Wang, P. Tan, F. He, Isomerism Strategy to Optimize Aggregation and Morphology for Superior Polymer Solar Cells. Macromolecules. 55, 6384–6393 (2022)."
"CCCCC(CC)CC1=C(C)SC(C2=CC3=C(S2)C2=CC4=C(C=C2C2=C3C=C(C3=CC(CC(CC)CCCC)=C(C5=CC6=C(C7=CC(F)=C(CC(CC)CCCC)S7)C7=C(C=C(C)S7)C(C7=CC(F)=C(CC(CC)CCCC)S7)=C6S5)S3)S2)C(=O)N(CC(CC)CCCC)C4=O)=C1","PAB-γ","-5.43","-3.55","CCCCCCCCCCCC1=C(/C=C2\C(=O)C3=C(C=C(F)C(F)=C3)C2=C(C#N)C#N)SC2=C1SC1=C2N(CC(CC)CCCC)C2=C1C1=NSN=C1C1=C2N(CC(CC)CCCC)C2=C1SC1=C2SC(/C=C2\C(=O)C3=C(C=C(F)C(F)=C3)C2=C(C#N)C#N)=C1CCCCCCCCCCC","Y6","-5.68","-4.06","0.183","0.74","0.2633","0.04","K. C. Song, W. Sung, D. C. Lee, S. Chung, H. Lee, J. Lee, S. Cho, K. Cho, Symmetry-Induced Ordered Assembly of a Naphthobisthiadiazole-Based Nonfused-Ring Electron Acceptor Enables Efficient Organic Solar Cells. ACS Appl. Mater. Interfaces. 14, 52233–52243 (2022)."
"CCCCC(CC)CC1=C(C)SC(C2=CC3=C(S2)C2=C(C=C(C4=CC(CC(CC)CCCC)=C(C5=CC6=C(C7=CC(F)=C(CC(CC)CCCC)S7)C7=C(C=C(C)S7)C(C7=CC(F)=C(CC(CC)CCCC)S7)=C6S5)S4)S2)C2=CC4=C(C=C23)C(=O)N(CC(CC)CCCC)C4=O)=C1","PAB-α","-5.55","-3.52","CCCCCCCCCCCC1=C(/C=C2\C(=O)C3=C(C=C(F)C(F)=C3)C2=C(C#N)C#N)SC2=C1SC1=C2N(CC(CC)CCCC)C2=C1C1=NSN=C1C1=C2N(CC(CC)CCCC)C2=C1SC1=C2SC(/C=C2\C(=O)C3=C(C=C(F)C(F)=C3)C2=C(C#N)C#N)=C1CCCCCCCCCCC","Y6","-5.65","-4.1","0.897","23.23","0.7229","15.05","K. C. Song, W. Sung, D. C. Lee, S. Chung, H. Lee, J. Lee, S. Cho, K. Cho, Symmetry-Induced Ordered Assembly of a Naphthobisthiadiazole-Based Nonfused-Ring Electron Acceptor Enables Efficient Organic Solar Cells. ACS Appl. Mater. Interfaces. 14, 52233–52243 (2022)."
"CCCCC(CC)CC1=C2C(=O)C3=C(C4=CC=C(C)S4)SC(C4=CC=C(C)S4)=C3C(=O)C2=C(CC(CC)CCCC)S1","PBDB-T","-5.34","-3.44","CCCCCCC(CCCC)CC1(CC(CCCC)CCCCCC)C2=C(SC(/C=C3\C(=O)C4=C(C=C(F)C(F)=C4)C3=C(C#N)C#N)=C2)C2=C1C=C(C1=CC3=C(C=C(C4=CC5=C(S4)C4=C(C=C(/C=C6\C(=O)C7=C(C=C(F)C(F)=C7)C6=C(C#N)C#N)S4)C5(CC(CCCC)CCCCCC)CC(CCCC)CCCCCC)C4=NSN=C43)C3=NSN=C13)S2","NTz-4F","-5.68","-3.83","0.754","17.61","0.688","9.14","Y. Wang, S. Liu, H. Gao, L. Wang, W. Wang, Y. Zhou, B. Zhao, H. Wu, C. Gao, Multiple chlorinations to improve the performance of unfused electron-acceptor based organic photovoltaic cells. Surfaces and Interfaces. 32, 102185 (2022)."
"CCCCC(CC)CC1=C2C(=O)C3=C(C4=CC=C(C)S4)SC(C4=CC=C(C)S4)=C3C(=O)C2=C(CC(CC)CCCC)S1","PBDB-T","-5.34","-3.44","CCCCC(CC)CC1(CC(CC)CCCC)C2=C(SC(/C=C3\C(=O)C4=C(C=C(F)C(F)=C4)C3=C(C#N)C#N)=C2)C2=C1C=C(C1=CC=C(C3=CC4=C(S3)C3=C(C=C(/C=C5\C(=O)C6=C(C=C(F)C(F)=C6)C5=C(C#N)C#N)S3)C4(CC(CC)CCCC)CC(CC)CCCC)C3=NSN=C13)S2","BT-4F","-5.57","-3.87","0.692","16.24","0.639","7.18","Y. Wang, S. Liu, H. Gao, L. Wang, W. Wang, Y. Zhou, B. Zhao, H. Wu, C. Gao, Multiple chlorinations to improve the performance of unfused electron-acceptor based organic photovoltaic cells. Surfaces and Interfaces. 32, 102185 (2022)."
"CCCCC(CC)CC1=C2C(=O)C3=C(C4=CC=C(C)S4)SC(C4=CC=C(C)S4)=C3C(=O)C2=C(CC(CC)CCCC)S1","PBDB-T","-5.34","-3.44","CCCCC(CC)CC1=C(Cl)C=C(C2=C3C=C(C4=CC5=C(S4)C4=C(C=C(/C=C6\C(=O)C7=C(C=C(F)C(F)=C7)C6=C(C#N)C#N)S4)C5(CC(CC)CCCC)CC(CC)CCCC)SC3=C(C3=CC(Cl)=C(CC(CC)CCCC)S3)C3=C2SC(C2=CC4=C(S2)C2=C(C=C(/C=C5\C(=O)C6=C(C=C(Cl)C(F)=C6)C5=C(C#N)C#N)S2)C4(CC(CC)CCCC)CC(CC)CCCC)=C3)S1","Cl-4Cl","-5.58","-3.91","0.832","20.07","0.652","10.64","C. He, Y. Pan, Y. Ouyang, Q. Shen, Y. Gao, K. Yan, J. Fang, Y. Chen, C.-Q. Ma, J. Min, C. Zhang, L. Zuo, H. Chen, Manipulating the D:A interfacial energetics and intermolecular packing for 19.2% efficiency organic photovoltaics. Energy Environ. Sci. 15, 2537–2544 (2022)."
"CCCCC(CC)CC1=C2C(=O)C3=C(C4=CC=C(C)S4)SC(C4=CC=C(C)S4)=C3C(=O)C2=C(CC(CC)CCCC)S1","PBDB-T","-5.34","-3.44","CCCCC(CC)CC1=C(Cl)C=C(C2=C3C=C(C4=CC5=C(S4)C4=C(C=C(/C=C6\C(=O)C7=C(C=C(F)C(F)=C7)C6=C(C#N)C#N)S4)C5(CC(CC)CCCC)CC(CC)CCCC)SC3=C(C3=CC(Cl)=C(CC(CC)CCCC)S3)C3=C2SC(C2=CC4=C(S2)C2=C(C=C(/C=C5\C(=O)C6=C(C=C(F)C(F)=C6)C5=C(C#N)C#N)S2)C4(CC(CC)CCCC)CC(CC)CCCC)=C3)S1","Cl-4F","-5.49","-3.89","0.85","19.59","0.623","10.32","C. He, Y. Pan, Y. Ouyang, Q. Shen, Y. Gao, K. Yan, J. Fang, Y. Chen, C.-Q. Ma, J. Min, C. Zhang, L. Zuo, H. Chen, Manipulating the D:A interfacial energetics and intermolecular packing for 19.2% efficiency organic photovoltaics. Energy Environ. Sci. 15, 2537–2544 (2022)."
"CCCCC(CC)CC1=C(F)C=C(C2=C3C=C(C4=CC=C(C5=C6C(=O)C7=C(CC(CC)CCCC)SC(CC(CC)CCCC)=C7C(=O)C6=C(C6=CC=C(C)S6)S5)S4)SC3=C(C3=CC(F)=C(CC(CC)CCCC)S3)C3=C2SC(C)=C3)S1","PM6","-5.45","-3.64","CCCCCCC(CCCC)CC1=C(/C=C2\C(=O)C3=C(C=CC(Br)=C3)C2=C(C#N)C#N)SC2=C1SC1=C2N(CC(CC)CCCC)C2=C1C1=NSN=C1C1=C2N(CC(CC)CCCC)C2=C1SC1=C2SC(/C=C2\C(=O)C3=C(C=CC(Br)=C3)C2=C(C#N)C#N)=C1CC(CCCC)CCCCCC","BTP-H2","-5.54","-3.88","0.932","25.33","0.785","18.5","G. P. Kini, Y. W. Han, S. J. Jeon, E. J. Lee, Y. J. Lee, M. Goh, D. K. Moon, Tailoring Microstructure and Morphology via Sequential Fluorination to Enhance the Photovoltaic Performance of Low-Cost Polymer Donors for Organic Solar Cells. Macromolecular Rapid Communications. 43, 2200070 (2022)."
"CCCCC(CC)CC1=C(C)SC(C2=C(F)C(F)=C(C3=CC(CC(CC)CCCC)=C(C4=CC5=C(C6=CC(F)=C(CC(CC)CCCC)S6)C6=C(C=C(C)S6)C(C6=CC(F)=C(CC(CC)CCCC)S6)=C5S4)S3)C(F)=C2F)=C1","PBDT-4FBn","-5.63","-3.57","CCCCCCC1=CC=C(C2(C3=CC=C(CCCCCC)C=C3)C3=CC4=C(C=C3C3=C2C2=C(C=C(/C=C5\C(=O)C6=C(C=C(F)C(F)=C6)C5=C(C#N)C#N)S2)S3)C(C2=CC=C(CCCCCC)C=C2)(C2=CC=C(CCCCCC)C=C2)C2=C4SC3=C2SC(/C=C2\C(=O)C4=C(C=C(F)C(F)=C4)C2=C(C#N)C#N)=C3)C=C1","IT-4F","-5.59","-4.06","0.899","17.3","0.551","8.6","D. Luo, Z. Jiang, W. Yang, X. Guo, X. Li, E. Zhou, G. Li, L. Li, C. Duan, C. Shan, Z. Wang, Y. Li, B. Xu, A. K. K. Kyaw, Dual-functional ambipolar non-fused ring electron acceptor as third component and designing similar molecular structure between two acceptors for high-performance ternary organic solar cells. Nano Energy. 98, 107186 (2022)."
"CCCCC(CC)CC1=C(C)SC(C2=CC(F)=C(C3=CC(CC(CC)CCCC)=C(C4=CC5=C(C6=CC(F)=C(CC(CC)CCCC)S6)C6=C(C=C(C)S6)C(C6=CC(F)=C(CC(CC)CCCC)S6)=C5S4)S3)C=C2F)=C1","PBDT-2FBn","-5.52","-3.5","CCCCCCC1=CC=C(C2(C3=CC=C(CCCCCC)C=C3)C3=CC4=C(C=C3C3=C2C2=C(C=C(/C=C5\C(=O)C6=C(C=C(F)C(F)=C6)C5=C(C#N)C#N)S2)S3)C(C2=CC=C(CCCCCC)C=C2)(C2=CC=C(CCCCCC)C=C2)C2=C4SC3=C2SC(/C=C2\C(=O)C4=C(C=C(F)C(F)=C4)C2=C(C#N)C#N)=C3)C=C1","IT-4F","-5.59","-4.06","0.858","18","0.602","9.3","D. Luo, Z. Jiang, W. Yang, X. Guo, X. Li, E. Zhou, G. Li, L. Li, C. Duan, C. Shan, Z. Wang, Y. Li, B. Xu, A. K. K. Kyaw, Dual-functional ambipolar non-fused ring electron acceptor as third component and designing similar molecular structure between two acceptors for high-performance ternary organic solar cells. Nano Energy. 98, 107186 (2022)."
"CCCCC(CC)CC1=C(F)C=C(C2=C3C=C(C4=CC=C(C5=C6C(=O)C7=C(CC(CC)CCCC)SC(CC(CC)CCCC)=C7C(=O)C6=C(C6=CC=C(C)S6)S5)S4)SC3=C(C3=CC(F)=C(CC(CC)CCCC)S3)C3=C2SC(C)=C3)S1","PM6","-5.45","-3.64","CCCCCCCCC(CCCCCCCC)N1C(=O)C2=C(C3=CC4=C(S3)C3=C(C=C(/C=C5\C(=O)C6=C(C=C(Cl)C(Cl)=C6)C5=C(C#N)C#N)S3)C4(CC(CC)CCCC)CC(CC)CCCC)SC(C3=CC4=C(S3)C3=C(C=C(/C=C5\C(=O)C6=C(C=C(Cl)C(Cl)=C6)C5=C(C#N)C#N)S3)C4(CC(CC)CCCC)CC(CC)CCCC)=C2C1=O","C8C8–4Cl","-5.68","-3.83","0.818","24.01","0.711","13.96","J. Zhou, Z. He, Y. Sun, A. Tang, Q. Guo, E. Zhou, Organic Photovoltaic Cells Based on Nonhalogenated Polymer Donors and Nonhalogenated A-DA′D-A-Type Nonfullerene Acceptors with High VOC and Low Nonradiative Voltage Loss. ACS Appl. Mater. Interfaces. 14, 41296–41303 (2022)."
"CCCCC(CC)CC1=C(F)C=C(C2=C3C=C(C4=CC=C(C5=C6C(=O)C7=C(CC(CC)CCCC)SC(CC(CC)CCCC)=C7C(=O)C6=C(C6=CC=C(C)S6)S5)S4)SC3=C(C3=CC(F)=C(CC(CC)CCCC)S3)C3=C2SC(C)=C3)S1","PM6","-5.45","-3.64","CCCCC(CC)CC1=C2C(=O)C3=C(C4=CC5=C(S4)C4=C(C=C(/C=C6\C(=O)C7=C(C=C(F)C(F)=C7)C6=C(C#N)C#N)S4)C5(CC(CC)CCCC)CC(CC)CCCC)SC(C4=CC5=C(S4)C4=C(C=C(/C=C6\C(=O)C7=C(C=C(F)C(F)=C7)C6=C(C#N)C#N)S4)C5(CC(CC)CCCC)CC(CC)CCCC)=C3C(=O)C2=C(CC(CC)CCCC)S1","BDC-4F-C8","-5.8","-3.92","0.895","21.4","0.6342","12.14","J. Zhou, Z. He, Y. Sun, A. Tang, Q. Guo, E. Zhou, Organic Photovoltaic Cells Based on Nonhalogenated Polymer Donors and Nonhalogenated A-DA′D-A-Type Nonfullerene Acceptors with High VOC and Low Nonradiative Voltage Loss. ACS Appl. Mater. Interfaces. 14, 41296–41303 (2022)."
"CCCCCCC(CCCC)CC1=CC=C(C2=C3C=C(C)SC3=C(C3=CC=C(CC(CC)CCCC)C=C3)C3=C2SC(C2=CC=C(C4=C5C(=O)C6=C(CC(CC)CCCC)SC(CC(CC)CCCC)=C6C(=O)C5=C(C5=CC=C(C)S5)S4)S2)=C3)C=C1","PBT1-C","-5.41","-3.57","CCCCCCC(CCCC)CC1=C(/C=C2\C(=O)C3=C(C=CC(C)=C3)C2=C(C#N)C#N)SC2=C1SC1=C2N(CC(CC)CCCC)C2=C1C1=NN(CC)N=C1C1=C2N(CC(CC)CCCC)C2=C1SC1=C2SC(/C=C2\C(=O)C3=C(C=CC(C)=C3)C2=C(C#N)C#N)=C1CC(CCCC)CCCCCC","BTA77","","","0.944","20.93","0.6962","13.75","J. Yuan, T. Huang, P. Cheng, Y. Zou, H. Zhang, J. L. Yang, S.-Y. Chang, Z. Zhang, W. Huang, R. Wang, D. Meng, F. Gao, Y. Yang, Enabling low voltage losses and high photocurrent in fullerene-free organic photovoltaics. Nat Commun. 10, 570 (2019)."
"CCCCC(CC)CC1=CC=C(C2=C3C=C(C)SC3=C(C3=CC=C(CC(CC)CCCC)S3)C3=C2SC(C2=CC=C(C4=C5C(=O)C6=C(CC(CC)CCCC)SC(CC(CC)CCCC)=C6C(=O)C5=C(C5=CC=C(C)S5)S4)S2)=C3)S1","PBDB-T","-5.34","-3.44","CCCCCCC(CCCC)CC1=C(/C=C2\C(=O)C3=C(C=CC(C)=C3)C2=C(C#N)C#N)SC2=C1SC1=C2N(CC(CC)CCCC)C2=C1C1=NN(CC)N=C1C1=C2N(CC(CC)CCCC)C2=C1SC1=C2SC(/C=C2\C(=O)C3=C(C=CC(C)=C3)C2=C(C#N)C#N)=C1CC(CCCC)CCCCCC","BTA77","-5.48","-4.07","1.021","10.41","0.527","5.57","J. Yuan, T. Huang, P. Cheng, Y. Zou, H. Zhang, J. L. Yang, S.-Y. Chang, Z. Zhang, W. Huang, R. Wang, D. Meng, F. Gao, Y. Yang, Enabling low voltage losses and high photocurrent in fullerene-free organic photovoltaics. Nat Commun. 10, 570 (2019)."
"CCCCC(CC)CC1=CC=C(C2=C3C=C(C)SC3=C(C3=CC=C(CC(CC)CCCC)S3)C3=C2SC(C2=CC=C(C4=C5C(=O)C6=C(CC(CC)CCCC)SC(CC(CC)CCCC)=C6C(=O)C5=C(C5=CC=C(C)S5)S4)S2)=C3)S1","PBDB-T","-5.34","-3.44","CCCCC(CC)CN1N=C2C(=N1)C1=C(C3=C2C2=C(C4=C(C=C(/C=C5\C(=O)C6=CSC=C6C5=C(C#N)C#N)S4)S2)N3CC(CC)CCCC)N(CC(CC)CCCC)C2=C1SC1=C2SC(/C=C2\C(=O)C3=CSC=C3C2=C(C#N)C#N)=C1","Y2","-5.43","-4.04","0.82","23.56","0.694","13.4","J. Yuan, Y. Zhang, L. Zhou, C. Zhang, T.-K. Lau, G. Zhang, X. Lu, H.-L. Yip, S. K. So, S. Beaupré, M. Mainville, P. A. Johnson, M. Leclerc, H. Chen, H. Peng, Y. Li, Y. Zou, Fused Benzothiadiazole: A Building Block for n-Type Organic Acceptor to Achieve High-Performance Organic Solar Cells. Advanced Materials. 31, 1807577 (2019)."
"CCCCC(CC)CC1=CC=C(C2=C3C=C(C)SC3=C(C3=CC=C(CC(CC)CCCC)S3)C3=C2SC(C2=CC=C(C4=C5C(=O)C6=C(CC(CC)CCCC)SC(CC(CC)CCCC)=C6C(=O)C5=C(C5=CC=C(C)S5)S4)S2)=C3)S1","PBDB-T","-5.34","-3.44","CCCCC(CC)CN1N=C2C(=N1)C1=C(C3=C2C2=C(C4=C(C=C(/C=C5\C(=O)C6=C(C=CC=C6)C5=C(C#N)C#N)S4)S2)N3CC(CC)CCCC)N(CC(CC)CCCC)C2=C1SC1=C2SC(/C=C2\C(=O)C3=C(C=CC=C3)C2=C(C#N)C#N)=C1","Y1","-5.45","-3.95","0.87","22.44","0.691","13.42","J. Yuan, Y. Zhang, L. Zhou, C. Zhang, T.-K. Lau, G. Zhang, X. Lu, H.-L. Yip, S. K. So, S. Beaupré, M. Mainville, P. A. Johnson, M. Leclerc, H. Chen, H. Peng, Y. Li, Y. Zou, Fused Benzothiadiazole: A Building Block for n-Type Organic Acceptor to Achieve High-Performance Organic Solar Cells. Advanced Materials. 31, 1807577 (2019)."
"CCCCC(CC)CC1=CC=C(C2=C3C=C(C4=CC=C(C5=C(F)C(F)=C(C6=CC=C(C)S6)C6=C5N=C(C5=CC(F)=C(CC(CC)CCCC)S5)C(C5=CC(F)=C(CC(CC)CCCC)S5)=N6)S4)SC3=C(C3=CC=C(CC(CC)CCCC)S3)C3=C2SC(C)=C3)S1","TTFQx-T1","-5.31","-3.62","CCCCC(CC)CC1=C(/C=C2\C(=O)C3=C(C=CC=C3)C2=C(C#N)C#N)SC2=C1SC1=C2N(CC(CC)CCCC)C2=C1C1=NSN=C1C1=C2N(CC(CC)CCCC)C2=C1SC1=C2SC(/C=C2\C(=O)C3=C(C=CC=C3)C2=C(C#N)C#N)=C1CC(CC)CCCC","Y5","-5.55","-3.87","0.88","22.8","0.702","14.1","M. Luo, L. Zhou, J. Yuan, C. Zhu, F. Cai, J. Hai, Y. Zou, A new non-fullerene acceptor based on the heptacyclic benzotriazole unit for efficient organic solar cells. Journal of Energy Chemistry. 42, 169–173 (2020)."
"CCCCC(CC)CC1=CC=C(C2=C3C=C(C)SC3=C(C3=CC=C(CC(CC)CCCC)S3)C3=C2SC(C2=CC=C(C4=C5C(=O)C6=C(CC(CC)CCCC)SC(CC(CC)CCCC)=C6C(=O)C5=C(C5=CC=C(C)S5)S4)S2)=C3)S1","PBDB-T","-5.34","-3.44","CCCCC(CC)CC1=C(/C=C2\C(=O)C3=C(C=CC=C3)C2=C(C#N)C#N)SC2=C1SC1=C2N(CC(CC)CCCC)C2=C1C1=NSN=C1C1=C2N(CC(CC)CCCC)C2=C1SC1=C2SC(/C=C2\C(=O)C3=C(C=CC=C3)C2=C(C#N)C#N)=C1CC(CC)CCCC","Y5","-5.55","-3.87","0.89","21.2","0.696","13.1","M. Luo, L. Zhou, J. Yuan, C. Zhu, F. Cai, J. Hai, Y. Zou, A new non-fullerene acceptor based on the heptacyclic benzotriazole unit for efficient organic solar cells. Journal of Energy Chemistry. 42, 169–173 (2020)."
"CCCCCCCCCCCCSC1=CC=C(C2=C3C=C(C4=CC=C(C5=C(F)C(F)=C(C6=CC=C(C)S6)C6=NN(CC(CC)CCCC)N=C65)S4)SC3=C(C3=CC=C(SCCCCCCCCCCCC)S3)C3=C2SC(C)=C3)S1","J61","-5.32","-3.08","CCCCC(CC)CC1=C(/C=C2\C(=O)C3=C(C=CC=C3)C2=C(C#N)C#N)SC2=C1SC1=C2N(CC(CC)CCCC)C2=C1C1=NSN=C1C1=C2N(CC(CC)CCCC)C2=C1SC1=C2SC(/C=C2\C(=O)C3=C(C=CC=C3)C2=C(C#N)C#N)=C1CC(CC)CCCC","Y5","-5.55","-3.87","0.9","21.1","0.583","11","M. Luo, L. Zhou, J. Yuan, C. Zhu, F. Cai, J. Hai, Y. Zou, A new non-fullerene acceptor based on the heptacyclic benzotriazole unit for efficient organic solar cells. Journal of Energy Chemistry. 42, 169–173 (2020)."
"CCCCC(CC)CC1=CC=C(C2=C3C=C(C)SC3=C(C3=CC=C(CC(CC)CCCC)S3)C3=C2SC(C2=CC=C(C4=C5C(=O)C6=C(CC(CC)CCCC)SC(CC(CC)CCCC)=C6C(=O)C5=C(C5=CC=C(C)S5)S4)S2)=C3)S1","PBDB-T","-5.34","-3.44","CCCCCCCCCCCC1=C(/C=C2\C(=O)C3=C(C=CC=C3)C2=C(C#N)C#N)SC2=C1SC1=C2N(CC(CC)CCCC)C2=C1C1=NN(CC(CC)CCCC)N=C1C1=C2N(CC(CC)CCCC)C2=C1SC1=C2SC(/C=C2\C(=O)C3=C(C=CC=C3)C2=C(C#N)C#N)=C1CCCCCCCCCCC","Y9","-5.59","-3.78","0.9","23.28","0.63","13.26","X. Ma, M. Luo, W. Gao, J. Yuan, Q. An, M. Zhang, Z. Hu, J. Gao, J. Wang, Y. Zou, C. Yang, F. Zhang, Achieving 14.11% efficiency of ternary polymer solar cells by simultaneously optimizing photon harvesting and exciton distribution. J. Mater. Chem. A. 7, 7843–7851 (2019)."
"CCCCC(CC)CC1=C2C(=O)C3=C(C4=CC=C(C)S4)SC(C4=CC=C(C)S4)=C3C(=O)C2=C(CC(CC)CCCC)S1","PBDB-T","-5.34","-3.44","CCCCCCC1=C(/C=C2\C(=O)C3=C(C=CC=C3)C2=C(C#N)C#N)SC2=C1SC1=C2N(CC(CC)CCCC)C2=C1C1=NN(CC(CC)CCCC)N=C1C1=C2N(CC(CC)CCCC)C2=C1SC1=C2SC(/C=C2\C(=O)C3=C(C=CC=C3)C2=C(C#N)C#N)=C1CCCCCC","Y16","-5.25","-3.66","0.914","21.33","0.6669","13","L. Zhan, S. Li, T.-K. Lau, Y. Cui, X. Lu, M. Shi, C.-Z. Li, H. Li, J. Hou, H. Chen, Over 17% efficiency ternary organic solar cells enabled by two non-fullerene acceptors working in an alloy-like model. Energy Environ. Sci. 13, 635–645 (2020)."
"CCCCC(CC)CC1=C2C(=O)C3=C(C4=CC=C(C)S4)SC(C4=CC=C(C)S4)=C3C(=O)C2=C(CC(CC)CCCC)S1","PBDB-T","-5.34","-3.44","CCCCCCC1=CC=C(C2(C3=CC=C(CCCCCC)C=C3)C3=C(C=C4C(=C3)C3=C(C5=C(S3)C3=C(C=C(/C=C6\C(=O)C7=C(C)SC=C7C6=C(C#N)C#N)S3)S5)C4(C3=CC=C(CCCCCC)C=C3)C3=CC=C(CCCCCC)C=C3)C3=C2C=C(/C=C2\C(=O)C4=C(C)SC=C4C2=C(C#N)C#N)S3)C=C1","MeIC1","-5.59","-3.89","0.889","15.94","0.6645","9.42","L. Zhan, S. Li, T.-K. Lau, Y. Cui, X. Lu, M. Shi, C.-Z. Li, H. Li, J. Hou, H. Chen, Over 17% efficiency ternary organic solar cells enabled by two non-fullerene acceptors working in an alloy-like model. Energy Environ. Sci. 13, 635–645 (2020)."
"CCCCC(CC)CC1=C(F)C=C(C2=C3C=C(C4=CC=C(C5=C6C(=O)C7=C(CC(CC)CCCC)SC(CC(CC)CCCC)=C7C(=O)C6=C(C6=CC=C(C)S6)S5)S4)SC3=C(C3=CC(F)=C(CC(CC)CCCC)S3)C3=C2SC(C)=C3)S1","PM6","-5.45","-3.64","CCCCCCCCCCCC1=C(/C=C2\C(=O)C3=C(C=CC=C3)C2=C(C#N)C#N)SC2=C1SC1=C2N(CC(CC)CCCC)C2=C1C1=NSN=C1C1=C2N(CC(CC)CCCC)C2=C1SC1=C2SC(/C=C2\C(=O)C3=C(C=CC(C)=C3)C2=C(C#N)C#N)=C1CCCCCCCCCCC","BTP-M","-5.48","-3.81","0.975","8.43","0.518","4.26","J. Hai, S. Luo, H. Yu, H. Chen, Z. Lu, L. Li, Y. Zou, H. Yan, Achieving ultra-narrow bandgap non-halogenated non-fullerene acceptors via vinylene π-bridges for efficient organic solar cells. Mater. Adv. 2, 2132–2140 (2021)."
"CCCCC(CC)COC(=O)C1=C(F)C2=C(C3=CC4=C(C5=CC=C(CC(CC)CCCC)S5)C5=C(C=C(C)S5)C(C5=CC=C(CC(CC)CCCC)S5)=C4S3)SC(C)=C2S1","PCE10","-5.24","-3.66","CCCCCCCCCCCC1=C(/C=C/C=C2\C(=O)C3=CC=CC=C3C2=C(C#N)C#N)SC2=C1SC1=C2N(CC(CCCC)CCCCCC)C2=C1C1=NSN=C1C1=C2N(CC(CCCC)CCCCCC)C2=C1SC1=C2SC(/C=C/C=C2\C(=O)C3=C(C=CC=C3)C2=C(C#N)C#N)=C1CCCCCCCCCCC","BTP-2V","-5.43","-3.91","0.75","19.42","0.51","7.41","R. Qin, D. Wang, G. Zhou, Z.-P. Yu, S. Li, Y. Li, Z.-X. Liu, H. Zhu, M. Shi, X. Lu, C.-Z. Li, H. Chen, Tuning terminal aromatics of electron acceptors to achieve high-efficiency organic solar cells. J. Mater. Chem. A. 7, 27632–27639 (2019)."
"CCCCC(CC)COC(=O)C1=C(F)C2=C(C3=CC4=C(C5=CC=C(CC(CC)CCCC)S5)C5=C(C=C(C)S5)C(C5=CC=C(CC(CC)CCCC)S5)=C4S3)SC(C)=C2S1","PCE10","-5.24","-3.66","CCCCCCCCCCCC1=C(/C=C/C=C2\C(=O)C3=CC=CC=C3C2=C(C#N)C#N)SC2=C1SC1=C2N(CC(CCCC)CCCCCC)C2=C1C1=NSN=C1C1=C2N(CC(CCCC)CCCCCC)C2=C1SC1=C2SC(/C=C/C=C/C=C2\C(=O)C3=C(C=CC=C3)C2=C(C#N)C#N)=C1CCCCCCCCCCC","BTP-3V","-5.38","-3.9","0.7","6.34","0.439","1.95","R. Qin, D. Wang, G. Zhou, Z.-P. Yu, S. Li, Y. Li, Z.-X. Liu, H. Zhu, M. Shi, X. Lu, C.-Z. Li, H. Chen, Tuning terminal aromatics of electron acceptors to achieve high-efficiency organic solar cells. J. Mater. Chem. A. 7, 27632–27639 (2019)."
"CCCCC(CC)COC(=O)C1=C(F)C2=C(C3=CC4=C(C5=CC=C(CC(CC)CCCC)S5)C5=C(C=C(C)S5)C(C5=CC=C(CC(CC)CCCC)S5)=C4S3)SC(C)=C2S1","PCE10","-5.24","-3.66","CCCCCCCCCCCC1=C(/C=C/C=C/C=C2\C(=O)C3=CC=CC=C3C2=C(C#N)C#N)SC2=C1SC1=C2N(CC(CCCC)CCCCCC)C2=C1C1=NSN=C1C1=C2N(CC(CCCC)CCCCCC)C2=C1SC1=C2SC(/C=C/C=C/C=C2\C(=O)C3=C(C=CC=C3)C2=C(C#N)C#N)=C1CCCCCCCCCCC","BTP-4V","-5.34","-3.94","0.65","3.54","0.421","0.97","R. Qin, D. Wang, G. Zhou, Z.-P. Yu, S. Li, Y. Li, Z.-X. Liu, H. Zhu, M. Shi, X. Lu, C.-Z. Li, H. Chen, Tuning terminal aromatics of electron acceptors to achieve high-efficiency organic solar cells. J. Mater. Chem. A. 7, 27632–27639 (2019)."
