Repository: JinYSun/BiBERTa

BiBERTa

### **<u>Deep learning-assisted to accelerate the discovery of donor/acceptor pairs for high-performance organic solar cells</u>**

## <u>Motivation</u>

It is a deep learning-based framework built for new donor/acceptor pairs discovery. The framework contains data collection section, PCE prediction section and molecular discovery section. Specifically, a large D/A pair dataset was built by collecting experimental data from literature. Then, a novel RoBERTa-based bi-encoder model (BiBERTa) was developed for PCE prediction by using the SMILES of donor and acceptor pairs as the input. Two pretrained ChemBERTa2 encoders were loaded as initial parameters of the bi-encoder.

File: BiBERTa/dataset/OSC/data.csv (part 5 of 41)
"Donor","Donor_Name","HOMO/D","LUMO/D","Acceptor","Acceptor_Name","HOMO/A","LUMO/A","Voc","Jsc","FF","PCE","reference"
"CCCCC(CC)CC1=C2C(=O)C3=C(C4=CC=C(C)S4)SC(C4=CC=C(C)S4)=C3C(=O)C2=C(CC(CC)CCCC)S1","PBDB-T","-5.34","-3.44","CCCCCCCCCCCC1=C(/C=C2\C(=O)C3=CC=CC=C3C2=C(C#N)C#N)SC2=C1SC1=C2N(CC(CCCC)CCCCCC)C2=C1C1=NSN=C1C1=C2N(CC(CCCC)CCCCCC)C2=C1SC1=C2SC(/C=C/C=C2\C(=O)C3=C(C=CC=C3)C2=C(C#N)C#N)=C1CCCCCCCCCCC","BTP-1V","-5.54","-3.89","0.82","20.58","0.623","10.7","R. Qin, D. Wang, G. Zhou, Z.-P. Yu, S. Li, Y. Li, Z.-X. Liu, H. Zhu, M. Shi, X. Lu, C.-Z. Li, H. Chen, Tuning terminal aromatics of electron acceptors to achieve high-efficiency organic solar cells. J. Mater. Chem. A. 7, 27632–27639 (2019)."
"CCCCC(CC)CC1=C2C(=O)C3=C(C4=CC=C(C)S4)SC(C4=CC=C(C)S4)=C3C(=O)C2=C(CC(CC)CCCC)S1","PBDB-T","-5.34","-3.44","CCCCCCCCCCCC1=C(/C=C2\C(=O)C3=C(C=C4SC=CC4=C3)C2=C(C#N)C#N)SC2=C1SC1=C2N(CC(CCCC)CCCCCC)C2=C1C1=NSN=C1C1=C2N(CC(CCCC)CCCCCC)C2=C1SC1=C2SC(/C=C2\C(=O)C3=C(C=C4SC(Br)=CC4=C3)C2=C(C#N)C#N)=C1CCCCCCCCCCC","BTTPC-Br","-5.54","-3.88","0.86","24.71","0.71","15.22","L. Tao, X. Liu, C. Deng, W. Zhang, W. Song, Highly Efficient Nonfullerene Acceptor with Sulfonyl-Based Ending Groups. ACS Appl. Mater. Interfaces. 12, 49659–49665 (2020)."
"CCCCC(CC)CC1=C2C(=O)C3=C(C4=CC=C(C)S4)SC(C4=CC=C(C)S4)=C3C(=O)C2=C(CC(CC)CCCC)S1","PBDB-T","-5.34","-3.44","CCCCCCCCCCCC1=C(/C=C2\C(=O)C3=C(C=C4SC=CC4=C3)C2=C(C#N)C#N)SC2=C1SC1=C2N(CC(CCCC)CCCCCC)C2=C1C1=NSN=C1C1=C2N(CC(CCCC)CCCCCC)C2=C1SC1=C2SC(/C=C2\C(=O)C3=C(C=C4SC=CC4=C3)C2=C(C#N)C#N)=C1CCCCCCCCCCC","BTTPC","-5.47","-3.78","0.89","22.25","0.73","14.51","L. Tao, X. Liu, C. Deng, W. Zhang, W. Song, Highly Efficient Nonfullerene Acceptor with Sulfonyl-Based Ending Groups. ACS Appl. Mater. Interfaces. 12, 49659–49665 (2020)."
"CCCCC(CC)CC1=C(F)C=C(C2=C3C=C(C4=CC=C(C5=C6C(=O)C7=C(CC(CC)CCCC)SC(CC(CC)CCCC)=C7C(=O)C6=C(C6=CC=C(C)S6)S5)S4)SC3=C(C3=CC(F)=C(CC(CC)CCCC)S3)C3=C2SC(C)=C3)S1","PM6","-5.45","-3.64","CCCCCCCCCCCC1=C(/C=C2/C(=C(C#N)C#N)C3=C(C=CC=C3)S2(=O)=O)SC2=C1SC1=C2N(CC(CC)CCCC)C2=C1C1=NSN=C1C1=C2N(CC(CC)CCCC)C2=C1SC1=C2SC(/C=C2/C(=C(C#N)C#N)C3=C(C=CC=C3)S2(=O)=O)=C1CCCCCCCCCCC","BTP-IS","-5.65","-4.02","0.89","22.63","0.6345","12.79","J. Pan, Y. Shi, J. Yu, H. Zhang, Y. Liu, J. Zhang, F. Gao, X. Yu, K. Lu, Z. Wei, π-Extended Nonfullerene Acceptors for Efficient Organic Solar Cells with a High Open-Circuit Voltage of 0.94 V and a Low Energy Loss of 0.49 eV. ACS Appl. Mater. Interfaces. 13, 22531–22539 (2021)."
"CCCCC(CC)CC1=C(F)C=C(C2=C3C=C(C4=CC=C(C5=C6C(=O)C7=C(CC(CC)CCCC)SC(CC(CC)CCCC)=C7C(=O)C6=C(C6=CC=C(C)S6)S5)S4)SC3=C(C3=CC(F)=C(CC(CC)CCCC)S3)C3=C2SC(C)=C3)S1","PM6","-5.45","-3.64","CCCCCCCCCCCC1=C(/C=C2/C(=C(C#N)C#N)C3=C(C=CC=C3)S2=O)SC2=C1SC1=C2N(CC(CC)CCCC)C2=C1C1=NSN=C1C1=C2N(CC(CC)CCCC)C2=C1SC1=C2SC(/C=C2/C(=C(C#N)C#N)C3=C(C=CC=C3)S2=O)=C1CCCCCCCCCCC","BTP-IC","-5.58","-3.9","0.964","14.72","0.531","7.54","J. Pan, Y. Shi, J. Yu, H. Zhang, Y. Liu, J. Zhang, F. Gao, X. Yu, K. Lu, Z. Wei, π-Extended Nonfullerene Acceptors for Efficient Organic Solar Cells with a High Open-Circuit Voltage of 0.94 V and a Low Energy Loss of 0.49 eV. ACS Appl. Mater. Interfaces. 13, 22531–22539 (2021)."
"CCCCC(CC)CC1=C(F)C=C(C2=C3C=C(C4=CC=C(C5=C6C(=O)C7=C(CC(CC)CCCC)SC(CC(CC)CCCC)=C7C(=O)C6=C(C6=CC=C(C)S6)S5)S4)SC3=C(C3=CC(F)=C(CC(CC)CCCC)S3)C3=C2SC(C)=C3)S1","PM6","-5.45","-3.64","CCCCCCCCCCCC1=C(/C=C2\C(=O)C3=C(C=C4C=CC=CC4=C3)C2=C(C#N)C#N)SC2=C1SC1=C2N(CC(CC)CCCC)C2=C1C1=NSN=C1C1=C2N(CC(CCCC)CCCCCC)C2=C1SC1=C2SC(/C=C2\C(=O)C3=C(C=C4C=CC=CC4=C3)C2=C(C#N)C#N)=C1CCCCCCCCCCC","BTP-C4C6-N","-5.5","-3.9","0.94","20.7","0.621","12.1","Y. Yin, L. Zhan, M. Liu, C. Yang, F. Guo, Y. Liu, S. Gao, L. Zhao, H. Chen, Y. Zhang, Boosting photovoltaic performance of ternary organic solar cells by integrating a multi-functional guest acceptor. Nano Energy. 90, 106538 (2021)."
"CCCCC(CC)CC1=C(F)C=C(C2=C3C=C(C4=CC=C(C5=C6C(=O)C7=C(CC(CC)CCCC)SC(CC(CC)CCCC)=C7C(=O)C6=C(C6=CC=C(C)S6)S5)S4)SC3=C(C3=CC(F)=C(CC(CC)CCCC)S3)C3=C2SC(C)=C3)S1","PM6","-5.45","-3.64","CCCCCCCCCCCC1=C(/C=C2\C(=O)C3=C(C=C4C=CC=CC4=C3)C2=C(C#N)C#N)SC2=C1SC1=C2N(CC(CCCCCC)CCCCCCCC)C2=C1C1=NSN=C1C1=C2N(CC(CCCCCC)CCCCCCCC)C2=C1SC1=C2SC(/C=C2\C(=O)C3=C(C=C4C=CC=CC4=C3)C2=C(C#N)C#N)=C1CCCCCCCCCCC","BTP-C6C8-N","-5.5","-3.88","0.95","20.2","0.62","11.9","Y. Yin, L. Zhan, M. Liu, C. Yang, F. Guo, Y. Liu, S. Gao, L. Zhao, H. Chen, Y. Zhang, Boosting photovoltaic performance of ternary organic solar cells by integrating a multi-functional guest acceptor. Nano Energy. 90, 106538 (2021)."
"CCCCC(CC)CC1=C(F)C=C(C2=C3C=C(C4=CC=C(C5=C6C(=O)C7=C(CC(CC)CCCC)SC(CC(CC)CCCC)=C7C(=O)C6=C(C6=CC=C(C)S6)S5)S4)SC3=C(C3=CC(F)=C(CC(CC)CCCC)S3)C3=C2SC(C)=C3)S1","PM6","-5.45","-3.64","CCCCCCCCCCCC1=C(/C=C2\C(=O)C3=C(C=C4C=CC=CC4=C3)C2=C(C#N)C#N)SC2=C1SC1=C2N(CC(CC)CCCC)C2=C1C1=NSN=C1C1=C2N(CC(CC)CCCC)C2=C1SC1=C2SC(/C=C2\C(=O)C3=C(C=C4C=CC=CC4=C3)C2=C(C#N)C#N)=C1CCCCCCCCCCC","BTP-C2C4-N","-5.49","-3.9","0.93","18.2","0.571","10.3","Y. Yin, L. Zhan, M. Liu, C. Yang, F. Guo, Y. Liu, S. Gao, L. Zhao, H. Chen, Y. Zhang, Boosting photovoltaic performance of ternary organic solar cells by integrating a multi-functional guest acceptor. Nano Energy. 90, 106538 (2021)."
"CCCCC(CC)CC1=C(F)C=C(C2=C3C=C(C4=CC=C(C5=C6C(=O)C7=C(CC(CC)CCCC)SC(CC(CC)CCCC)=C7C(=O)C6=C(C6=CC=C(C)S6)S5)S4)SC3=C(C3=CC(F)=C(CC(CC)CCCC)S3)C3=C2SC(C)=C3)S1","PM6","-5.45","-3.64","CCCCCCCCCCCC1=C(C=C2C(=O)N(CC)C(=S)N(CC)C2=O)SC2=C1SC1=C2N(CC(CC)CCCC)C2=C1C1=NSN=C1C1=C2N(CC(CC)CCCC)C2=C1SC1=C2SC(C=C2C(=O)N(CC)C(=S)N(CC)C2=O)=C1CCCCCCCCCCC","Y-T","-5.42","-3.7","1.19","9.21","0.4615","5.06","M. Xie, Y. Shi, H. Zhang, J. Pan, J. Zhang, Z. Wei, K. Lu, Aryl-substituted-indanone end-capped nonfullerene acceptors for organic solar cells with a low nonradiative loss. Chem. Commun. 58, 4877–4880 (2022)."
"CCCCC(CC)CC1=C(F)C=C(C2=C3C=C(C4=CC=C(C5=C6C(=O)C7=C(CC(CC)CCCC)SC(CC(CC)CCCC)=C7C(=O)C6=C(C6=CC=C(C)S6)S5)S4)SC3=C(C3=CC(F)=C(CC(CC)CCCC)S3)C3=C2SC(C)=C3)S1","PM6","-5.45","-3.64","CCCCCCCCCC1=C(/C=C2\C(=O)C3=C(C=CC(C4=CC=CS4)=C3)C2=C(C#N)C#N)SC2=C1SC1=C2N(CC(CCCC)CCCCCC)C2=C1C1=NSN=C1C1=C2N(CC(CCCC)CCCCCC)C2=C1SC1=C2SC(/C=C2\C(=O)C3=C(C=CC(C4=CC=CS4)=C3)C2=C(C#N)C#N)=C1CCCCCCCCC","BTP-C9-ICN","-5.5","-3.89","0.99","17.49","0.6595","11.42","L. Feng, J. Yuan, Z. Zhang, H. Peng, Z.-G. Zhang, S. Xu, Y. Liu, Y. Li, Y. Zou, Thieno[3,2-b]pyrrolo-Fused Pentacyclic Benzotriazole-Based Acceptor for Efficient Organic Photovoltaics. ACS Appl. Mater. Interfaces. 9, 31985–31992 (2017)."
"CCCCC(CC)CC1=C(F)C=C(C2=C3C=C(C4=CC=C(C5=C6C(=O)C7=C(CC(CC)CCCC)SC(CC(CC)CCCC)=C7C(=O)C6=C(C6=CC=C(C)S6)S5)S4)SC3=C(C3=CC(F)=C(CC(CC)CCCC)S3)C3=C2SC(C)=C3)S1","PM6","-5.45","-3.64","CCCCC(CC)CC1=C(/C=C2\C(=O)C3=C(C=CC=C3)C2=C(C#N)C#N)SC2=C1SC1=C2N(CC(CC)CCCC)C2=C1C1=NSN=C1C1=C2N(CC(CC)CCCC)C2=C1SC1=C2SC(/C=C2\C(=O)C3=C(C=CC=C3)C2=C(C#N)C#N)=C1CC(CC)CCCC","Y5","-5.55","-3.87","0.95","13.89","0.5726","7.56","L. Feng, J. Yuan, Z. Zhang, H. Peng, Z.-G. Zhang, S. Xu, Y. Liu, Y. Li, Y. Zou, Thieno[3,2-b]pyrrolo-Fused Pentacyclic Benzotriazole-Based Acceptor for Efficient Organic Photovoltaics. ACS Appl. Mater. Interfaces. 9, 31985–31992 (2017)."
"CCCCC(CC)CC1=C(F)C=C(C2=C3C=C(C4=CC=C(C5=C6C(=O)C7=C(CC(CC)CCCC)SC(CC(CC)CCCC)=C7C(=O)C6=C(C6=CC=C(C)S6)S5)S4)SC3=C(C3=CC(F)=C(CC(CC)CCCC)S3)C3=C2SC(C)=C3)S1","PM6","-5.45","-3.64","CCCCCCCCCC1=C(/C=C2\C(=O)C3=C(C=CC(C4=CC=CC5=C4C=CC=C5)=C3)C2=C(C#N)C#N)SC2=C1SC1=C2N(CC(CCCC)CCCCCC)C2=C1C1=NSN=C1C1=C2N(CC(CCCC)CCCCCC)C2=C1SC1=C2SC(/C=C2\C(=O)C3=C(C=CC(C4=CC=CC5=C4C=CC=C5)=C3)C2=C(C#N)C#N)=C1CCCCCCCCC","BTP-C9-ICN","-5.47","-3.87","1","13.62","0.5698","7.76","L. Feng, J. Yuan, Z. Zhang, H. Peng, Z.-G. Zhang, S. Xu, Y. Liu, Y. Li, Y. Zou, Thieno[3,2-b]pyrrolo-Fused Pentacyclic Benzotriazole-Based Acceptor for Efficient Organic Photovoltaics. ACS Appl. Mater. Interfaces. 9, 31985–31992 (2017)."
"CCCCC(CC)CC1=C(F)C=C(C2=C3C=C(C4=CC=C(C5=C6C(=O)C7=C(CC(CC)CCCC)SC(CC(CC)CCCC)=C7C(=O)C6=C(C6=CC=C(C)S6)S5)S4)SC3=C(C3=CC(F)=C(CC(CC)CCCC)S3)C3=C2SC(C)=C3)S1","PM6","-5.45","-3.64","CCCCCCCCCC1=C(/C=C2\C(=O)C3=C(C=CC(C4=CC=CC=C4)=C3)C2=C(C#N)C#N)SC2=C1SC1=C2N(CC(CCCC)CCCCCC)C2=C1C1=NSN=C1C1=C2N(CC(CCCC)CCCCCC)C2=C1SC1=C2SC(/C=C2\C(=O)C3=C(C=CC(C4=CC=CC=C4)=C3)C2=C(C#N)C#N)=C1CCCCCCCCC","BTP-C9-ICB","-5.55","-3.91","0.98","12.25","0.5734","6.88","L. Feng, J. Yuan, Z. Zhang, H. Peng, Z.-G. Zhang, S. Xu, Y. Liu, Y. Li, Y. Zou, Thieno[3,2-b]pyrrolo-Fused Pentacyclic Benzotriazole-Based Acceptor for Efficient Organic Photovoltaics. ACS Appl. Mater. Interfaces. 9, 31985–31992 (2017)."
"CCCCC(CC)COC1=C(F)C=C(C2=NC3=C(C4=CC=C(C)S4)C(F)=C(F)C(C4=CC=C(C5=CC6=C(C7=CC=C(CC(CC)CCCC)S7)C7=C(C=C(C)S7)C(C7=CC=C(CC(CC)CCCC)S7)=C6S5)S4)=C3N=C2C2=CC(F)=C(OCC(CC)CCCC)C(F)=C2)C=C1F","HFQx-T","-5.36","-3.57","CCCCC(CC)CN1N=C2C(=N1)C1=C(C3=C2C2=C(C=C(/C=C4\C(=O)C5=C(C=CC=C5)C4=C(C#N)C#N)S2)N3CC(CC)CCCC)N(CC(CC)CCCC)C2=C1SC(/C=C1\C(=O)C3=C(C=CC=C3)C1=C(C#N)C#N)=C2","BZIC","-5.42","-3.88","0.84","12.67","0.59","6.3","S. Liu, J. Yuan, W. Deng, M. Luo, Y. Xie, Q. Liang, Y. Zou, Z. He, H. Wu, Y. Cao, High-efficiency organic solar cells with low non-radiative recombination loss and low energetic disorder. Nat. Photonics. 14, 300–305 (2020)."
"CCCCC(CC)CC1=C2C(=O)C3=C(C4=CC=C(C)S4)SC(C4=CC=C(C)S4)=C3C(=O)C2=C(CC(CC)CCCC)S1","PBDB-T","-5.34","-3.44","CCCCCCCCCCCC1=C(/C=C2\C(=O)C3=C(C=C4C(=C3)C3C5C=CC(C5)C43)C2=C(C#N)C#N)SC2=C1SC1=C2N(CC(CC)CCCC)C2=C1C1=NSN=C1C1=C2N(CC(CC)CCCC)C2=C1SC1=C2SC(/C=C2\C(=O)C3=C(C=C4C(=C3)C3C5C=CC(C5)C43)C2=C(C#N)C#N)=C1CCCCCCCCCCC","SM16","-5.56","-3.78","0.977","19","0.6002","11.14","X. Wang, R. Zeng, H. Lu, G. Ran, A. Zhang, Y.-N. Chen, Y. Liu, F. Liu, W. Zhang, Z. Tang, Z. Bo, A Simple Nonfused Ring Electron Acceptor with a Power Conversion Efficiency Over 16%†. Chinese Journal of Chemistry. 41, 665–671 (2023)."
"CCCCC(CC)CC1=C2C(=O)C3=C(C4=CC=C(C)S4)SC(C4=CC=C(C)S4)=C3C(=O)C2=C(CC(CC)CCCC)S1","PBDB-T","-5.34","-3.44","CCCCCCCCCCCC1=C(/C=C2\C(=O)C3=C(C=CC=C3)C2=C(C#N)C#N)SC2=C1SC1=C2N(CC(CC)CCCC)C2=C1C1=NSN=C1C1=C2N(CC(CC)CCCC)C2=C1SC1=C2SC(/C=C2\C(=O)C3=C(C=C(C)C=C3)C2=C(C#N)C#N)=C1CCCCCCCCCCC","SM16-R","-5.45","-3.8","0.946","8.11","0.4551","3.49","X. Wang, R. Zeng, H. Lu, G. Ran, A. Zhang, Y.-N. Chen, Y. Liu, F. Liu, W. Zhang, Z. Tang, Z. Bo, A Simple Nonfused Ring Electron Acceptor with a Power Conversion Efficiency Over 16%†. Chinese Journal of Chemistry. 41, 665–671 (2023)."
"CCCCC(CC)CC1=C(F)C=C(C2=C3C=C(C4=CC=C(C5=C6C(=O)C7=C(CC(CC)CCCC)SC(CC(CC)CCCC)=C7C(=O)C6=C(C6=CC=C(C)S6)S5)S4)SC3=C(C3=CC(F)=C(CC(CC)CCCC)S3)C3=C2SC(C)=C3)S1","PM6","-5.45","-3.64","CCCCCCCCC1=CC=C(N(C2=CC=C(CCCCCCCC)C=C2)C2=C(C3=CC4=C(C=C(/C=C5\C(=O)C6=C(C=C(F)C(F)=C6)C5=C(C#N)C#N)S4)S3)SC3=C2SC(C2=CC4=C(C=C(/C=C5\C(=O)C6=C(C=C(F)C(F)=C6)C5=C(C#N)C#N)S4)S2)=C3N(C2=CC=C(CCCCCCCC)C=C2)C2=CC=C(CCCCCCCC)C=C2)C=C1","BM-2F","-5.54","-3.97","0.91","21.92","0.7057","14.09","H. Chen, Y. Zou, H. Liang, T. He, X. Xu, Y. Zhang, Z. Ma, J. Wang, M. Zhang, Q. Li, C. Li, G. Long, X. Wan, Z. Yao, Y. Chen, Lowing the energy loss of organic solar cells by molecular packing engineering via multiple molecular conjugation extension. Sci. China Chem. 65, 1362–1373 (2022)."
"CCCCCCC(CCCC)CC1=C(C)SC(C2=CC3=C(S2)C2=C(C=C(C4=CC(CC(CCCC)CCCCCC)=C(C5=CC6=C(C7=CC=C(CC(CC)CCCC)S7)C7=C(C=C(C)S7)C(C7=CC=C(CC(CC)CCCC)S7)=C6S5)S4)S2)C2=NSN=C23)=C1","D18","-5.52","-3.47","CCCCCCCCC1=CC=C(N(C2=CC=C(CCCCCCCC)C=C2)C2=C(C3=CC4=C(C=C(/C=C5\C(=O)C6=C(C=C(F)C(F)=C6)C5=C(C#N)C#N)S4)S3)SC3=C2SC(C2=CC4=C(C=C(/C=C5\C(=O)C6=C(C=C(F)C(F)=C6)C5=C(C#N)C#N)S4)S2)=C3N(C2=CC=C(CCCCCCCC)C=C2)C2=CC=C(CCCCCCCC)C=C2)C=C1","BM-2F","-5.54","-3.97","0.91","24.21","0.7335","16.15","H. Chen, Y. Zou, H. Liang, T. He, X. Xu, Y. Zhang, Z. Ma, J. Wang, M. Zhang, Q. Li, C. Li, G. Long, X. Wan, Z. Yao, Y. Chen, Lowing the energy loss of organic solar cells by molecular packing engineering via multiple molecular conjugation extension. Sci. China Chem. 65, 1362–1373 (2022)."
"CCCCC(CC)CC1=C(F)C=C(C2=C3C=C(C4=CC=C(C5=C6C(=O)C7=C(CC(CC)CCCC)SC(CC(CC)CCCC)=C7C(=O)C6=C(C6=CC=C(C)S6)S5)S4)SC3=C(C3=CC(F)=C(CC(CC)CCCC)S3)C3=C2SC(C)=C3)S1","PM6","-5.45","-3.64","CCCCCCCCCCCC1=C(/C=C2\C(=O)C3=C(C=C4C=C(F)C(F)=CC4=C3)C2=C(C#N)C#N)SC2=C1SC1=C2N(CC(CCCCCC)CCCCCCCC)C2=C1C1=NC3=C(C=C(F)C(F)=C3)N=C1C1=C2N(CC(CCCCCC)CCCCCCCC)C2=C1SC1=C2SC(/C=C2\CC3=C(C=C4C=C(F)C(F)=CC4=C3)C2=C(C#N)C#N)=C1CCCCCCCCCCC","CH17","-5.65","-3.86","0.883","26.19","0.772","17.84","G. PanFeng, W. LiYong, F. HaiYan, D. Yuan, Synthesis, characterizations and photovoltaic applications of a thickness-insensitive benzodifuran based copolymer. European Polymer Journal. 172, 111189 (2022)."
"CCCCCCCCCCC(CCCCCC)COC1=C2C=C(C3=CC=C(C4=CC=C(C5=CC=C(C)O5)C5=NON=C45)O3)OC2=C(OCC(CCCCCC)CCCCCCCCCC)C2=C1OC(C)=C2","PBDFDFBO","-5.28","-3.49","CCCCCCC1=CC=C(C2(C3=CC=C(CCCCCC)C=C3)C3=CC4=C(C=C3C3=C2C2=C(C=C(/C=C5/C(=O)C6=C(C=C(F)C(F)=C6)C5=C(C#N)C#N)S2)S3)C(C2=CC=C(CCCCCC)C=C2)(C2=CC=C(CCCCCC)C=C2)C2=C4SC3=C2SC(/C=C2/C(=O)C4=C(C=C(F)C(F)=C4)C2=C(C#N)C#N)=C3)C=C1","ITIC-F","-5.65","-4.09","0.88","16.74","0.7367","10.85","Y. Xu, Chinese Journal of Chemistry, in press, doi:10.1002/cjoc.202200662."
"CCCCC(CC)CC1=C(F)C=C(C2=C3C=C(C)SC3=C(C3=CC(F)=C(CC(CC)CCCC)S3)C3=C2SC(C2=CC=C(C4=C5C(=O)C6=C(CC(CC)CCCC)SC(CC(CC)CCCC)=C6C(=O)C5=C(C5=CC=C(C)S5)S4)S2)=C3)S1","PBDB-TF","-5.54","-3.65","CCCCCCCCCC1=C(/C=C2\C(=O)C3=C(C=C(F)C(F)=C3)C2=C(C#N)C#N)SC2=C1SC1=C2N(CC(CCCC)CCCCCC)C2=C1C1=NSN=C1C1=C2N(CC(CCCC)CCCCCC)C2=C1SC1=C2SC(/C=C2\C(=O)C3=C(C=C(F)C(F)=C3)C2=C(C#N)C#N)=C1CCCCCCCCC","eC9-4F","-5.71","-3.88","0.83","26.1","0.795","17.2","P. Wang, F. Bi, Y. Li, C. Han, N. Zheng, S. Zhang, J. Wang, Y. Wu, X. Bao, Manipulating the Intermolecular Interactions through Side Chain Engineering and Unilateral π-Bridge Strategy for Efficient Small Molecular Photovoltaic Acceptor. Advanced Functional Materials. 32, 2200166 (2022)."
"CCCCC(CC)CC1=C(F)C=C(C2=C3C=C(C)SC3=C(C3=CC(F)=C(CC(CC)CCCC)S3)C3=C2SC(C2=CC=C(C4=C5C(=O)C6=C(CC(CC)CCCC)SC(CC(CC)CCCC)=C6C(=O)C5=C(C5=CC=C(C)S5)S4)S2)=C3)S1","PBDB-TF","-5.54","-3.65","CCCCCCCCCC1=C(/C=C2\C(=O)C3=C(C=C(F)C(F)=C3)C2=C(C#N)C#N)SC2=C1SC1=C2N(CC(CCCC)CCCCCC)C2=C1C1=NSN=C1C1=C2N(CC(CCCC)CCCCCC)C2=C1SC1=C2SC(/C=C2\C(=O)C3=C(C=C(F)C(F)=C3)C2=C(C#N)C#N)=C1CCCCCCCCC","OC8-4F","-5.71","-3.83","0.89","25.3","0.802","18","P. Wang, F. Bi, Y. Li, C. Han, N. Zheng, S. Zhang, J. Wang, Y. Wu, X. Bao, Manipulating the Intermolecular Interactions through Side Chain Engineering and Unilateral π-Bridge Strategy for Efficient Small Molecular Photovoltaic Acceptor. Advanced Functional Materials. 32, 2200166 (2022)."
"CCCCC(CC)CC1=C(F)C=C(C2=C3C=C(C)SC3=C(C3=CC(F)=C(CC(CC)CCCC)S3)C3=C2SC(C2=CC=C(C4=C5C(=O)C6=C(CC(CC)CCCC)SC(CC(CC)CCCC)=C6C(=O)C5=C(C5=CC=C(C)S5)S4)S2)=C3)S1","PBDB-TF","-5.54","-3.65","CCCCCCCCCC1=C(/C=C2\C(=O)C3=C(C=C(F)C(F)=C3)C2=C(C#N)C#N)SC2=C1SC1=C2N(CC(CCCC)CCCCCC)C2=C1C1=NSN=C1C1=C2N(CC(CCCC)CCCCCC)C2=C1SC1=C2SC(/C=C2\C(=O)C3=C(C=C(F)C(F)=C3)C2=C(C#N)C#N)=C1OCCCCCCCC","2OC8-4F","-5.7","-3.75","0.94","21","0.77","15.2","P. Wang, F. Bi, Y. Li, C. Han, N. Zheng, S. Zhang, J. Wang, Y. Wu, X. Bao, Manipulating the Intermolecular Interactions through Side Chain Engineering and Unilateral π-Bridge Strategy for Efficient Small Molecular Photovoltaic Acceptor. Advanced Functional Materials. 32, 2200166 (2022)."
"CCCCC(CC)CC1=C(F)C=C(C2=C3C=C(C4=CC=C(C5=C6C(=O)C7=C(CC(CC)CCCC)SC(CC(CC)CCCC)=C7C(=O)C6=C(C6=CC=C(C)S6)S5)S4)SC3=C(C3=CC(F)=C(CC(CC)CCCC)S3)C3=C2SC(C)=C3)S1","PM6","-5.45","-3.64","CCCCCCC1(CCCCCC)C2=CC3=C(C=C2C2=C1C=C(C1=CC=C(/C=C4/C(=O)C5=C(C=C(F)C(F)=C5)C4=C(C#N)C#N)S1)S2)C(CCCCCC)(CCCCCC)C1=C3SC(/C=C2\C(=O)C3=C(C=C(F)C(F)=C3)C2=C(C#N)C#N)=C1","IDST-4F","-5.59","-4.01","0.82","24.9","0.7","14.3","G. Bianchi, C. Carbonera, L. Ciammaruchi, N. Camaioni, N. Negarville, F. Tinti, G. Forti, A. Nitti, D. Pasini, A. Facchetti, R. M. Pankow, T. J. Marks, R. Po, An Anthradithiophene Donor Polymer for Organic Solar Cells with a Good Balance between Efficiency and Synthetic Accessibility. Solar RRL. 6, 2200643 (2022)."
"CCCCC(CC)CC1=C(F)C=C(C2=C3C=C(C4=CC=C(C5=C6C(=O)C7=C(CC(CC)CCCC)SC(CC(CC)CCCC)=C7C(=O)C6=C(C6=CC=C(C)S6)S5)S4)SC3=C(C3=CC(F)=C(CC(CC)CCCC)S3)C3=C2SC(C)=C3)S1","PM6","-5.45","-3.64","N#CC(C#N)=C1C2=C(C=C(F)C(F)=C2)C(=O)/C1=C\C1=CC2=C(S1)C1=C(C=C3C(=C1)C(CCCCCCC1=CC=CC=C1)(CCCCCCC1=CC=CC=C1)C1=C3SC(C3=CC=C(/C=C4/C(=O)C5=C(C=C(F)C(F)=C5)C4=C(C#N)C#N)S3)=C1)C2(CCCCCCC1=CC=CC=C1)CCCCCCC1=CC=CC=C1","ID-C6Ph-ST-4F","-5.54","-4","0.88","23.19","0.7527","15.36","G. Bianchi, C. Carbonera, L. Ciammaruchi, N. Camaioni, N. Negarville, F. Tinti, G. Forti, A. Nitti, D. Pasini, A. Facchetti, R. M. Pankow, T. J. Marks, R. Po, An Anthradithiophene Donor Polymer for Organic Solar Cells with a Good Balance between Efficiency and Synthetic Accessibility. Solar RRL. 6, 2200643 (2022)."
"CCCCC(CC)CC1=C(F)C=C(C2=C3C=C(C4=CC=C(C5=C6C(=O)C7=C(CC(CC)CCCC)SC(CC(CC)CCCC)=C7C(=O)C6=C(C6=CC=C(C)S6)S5)S4)SC3=C(C3=CC(F)=C(CC(CC)CCCC)S3)C3=C2SC(C)=C3)S1","PM6","-5.45","-3.64","N#CC(C#N)=C1C2=C(C=C(F)C(F)=C2)C(=O)/C1=C\C1=CC2=C(S1)C1=CC3=C(C=C1C2(CCCCCCC1=CC=CC=C1)CCCCCCC1=CC=CC=C1)C1=C(C=C(/C=C2\C(=O)C4=C(C=C(F)C(F)=C4)C2=C(C#N)C#N)S1)C3(CCCCCCC1=CC=CC=C1)CCCCCCC1=CC=CC=C1","ID-C6Ph-4F","-5.73","-4.02","0.84","17.47","0.7322","10.75","G. Bianchi, C. Carbonera, L. Ciammaruchi, N. Camaioni, N. Negarville, F. Tinti, G. Forti, A. Nitti, D. Pasini, A. Facchetti, R. M. Pankow, T. J. Marks, R. Po, An Anthradithiophene Donor Polymer for Organic Solar Cells with a Good Balance between Efficiency and Synthetic Accessibility. Solar RRL. 6, 2200643 (2022)."
"CCCCC(CC)CC1=C(F)C=C(C2=C3C=C(C4=CC=C(C5=C6C(=O)C7=C(CC(CC)CCCC)SC(CC(CC)CCCC)=C7C(=O)C6=C(C6=CC=C(C)S6)S5)S4)SC3=C(C3=CC(F)=C(CC(CC)CCCC)S3)C3=C2SC(C)=C3)S1","PM6","-5.45","-3.64","CCCCCCC1(CCCCCC)C2=CC3=C(C=C2C2=C1C=C(/C=C1\C(=O)C4=C(C=C(F)C(F)=C4)C1=C(C#N)C#N)S2)C(CCCCCC)(CCCCCC)C1=C3SC(/C=C2\C(=O)C3=C(C=C(F)C(F)=C3)C2=C(C#N)C#N)=C1","ID-4F","-5.75","-4.06","0.73","13.5","0.65","6.4","G. Bianchi, C. Carbonera, L. Ciammaruchi, N. Camaioni, N. Negarville, F. Tinti, G. Forti, A. Nitti, D. Pasini, A. Facchetti, R. M. Pankow, T. J. Marks, R. Po, An Anthradithiophene Donor Polymer for Organic Solar Cells with a Good Balance between Efficiency and Synthetic Accessibility. Solar RRL. 6, 2200643 (2022)."
"CCCCCCCCCCC(CCCCCCCC)COC(=O)C1=CC2=C3SC(C)=C(C(=O)OCC(CCCCCCCC)CCCCCCCCCC)C3=CC=C2C2=C1C=C(C1=CC=C(C3=C4C(=O)C5=C(CC(CC)CCCC)SC(CC(CC)CCCC)=C5C(=O)C4=C(C4=CC=C(C)S4)S3)S1)S2","PATTD","-5.32","-2.98","CCCCCCC1=CC=C(C2(C3=CC=C(CCCCCC)C=C3)C3=CC4=C(C=C3C3=C2C2=C(C=C(/C=C5\C(=O)C6=C(C=C(F)C(F)=C6)C5=C(C#N)C#N)S2)S3)C(C2=CC=C(CCCCCC)C=C2)(C2=CC=C(CCCCCC)C=C2)C2=C4SC3=C2SC(/C=C2\C(=O)C4=C(C=C(F)C(F)=C4)C2=C(C#N)C#N)=C3)C=C1","IT-4F","-5.59","-4.06","0.81","14.83","0.75","9.13","K. Chen, H. Fang, C. Zhao, Q. Fan, L. Ding, H. Yan, W. Ma, Enhancing the photovoltaic performance of chlorobenzene-cored unfused electron acceptors by introducing S⋯O noncovalent interaction. Chemical Engineering Journal. 446, 137375 (2022)."
"CCCCCCCCCCC(CCCCCCCC)COC(=O)C1=CC2=C3SC(C)=C(C(=O)OCC(CCCCCCCC)CCCCCCCCCC)C3=CC=C2C2=C1C=C(C1=CC=C(C3=C4C(=O)C5=C(CC(CC)CCCC)SC(CC(CC)CCCC)=C5C(=O)C4=C(C4=CC=C(C)S4)S3)S1)S2","PATTD","","","CCCCCCC1(CCCCCC)C2=CC3=C(C=C2C2=C1C=C(/C=C1\C(=O)C4=C(C=CC=C4)C1=C(C#N)C#N)S2)C(CCCCCC)(CCCCCC)C1=C3SC(/C=C2\C(=O)C3=C(C=CC=C3)\C2=C(/C#N)N=O)=C1","IDIC","-5.7","-3.92","0.9","10.98","0.66","6.67","K. Chen, H. Fang, C. Zhao, Q. Fan, L. Ding, H. Yan, W. Ma, Enhancing the photovoltaic performance of chlorobenzene-cored unfused electron acceptors by introducing S⋯O noncovalent interaction. Chemical Engineering Journal. 446, 137375 (2022)."
"CCCCC(CC)CC1=C(F)C=C(C2=C3C=C(C4=CC=C(C5=C6C(=O)C7=C(CC(CC)CCCC)SC(CC(CC)CCCC)=C7C(=O)C6=C(C6=CC=C(C)S6)S5)S4)SC3=C(C3=CC(F)=C(CC(CC)CCCC)S3)C3=C2SC(C)=C3)S1","PM6","-5.45","-3.64","CCCCC(CC)CC1(CC(CC)CCCC)C2=C(SC(/C=C3\C(=O)C4=CC(F)=C(F)C=C4C3=C(C#N)C#N)=C2)C2=C1C=C(C1=CC(Cl)=C(C3=CC4=C(S3)C3=C(C=C(/C=C5\C(=O)C6=CC(F)=C(F)C=C6C5=C(C#N)C#N)S3)C4(CC(CC)CCCC)CC(CC)CCCC)C=C1OC)S2","Cl-4F","-5.51","-3.97","0.945","19.73","0.628","11.71","X. Xu, Q. Wei, J. Song, J. Jing, Y. Chen, F. Huang, X. Lu, Y. Zhou, J. Yuan, Y. Zou, High-performance and low-cost organic solar cells based on pentacyclic A–DA′D–A acceptors with efficiency over 16%. J. Mater. Chem. A. 10, 24717–24725 (2022)."
"CCCCC(CC)CC1=C(F)C=C(C2=C3C=C(C4=CC=C(C5=C6C(=O)C7=C(CC(CC)CCCC)SC(CC(CC)CCCC)=C7C(=O)C6=C(C6=CC=C(C)S6)S5)S4)SC3=C(C3=CC(F)=C(CC(CC)CCCC)S3)C3=C2SC(C)=C3)S1","PM6","-5.45","-3.64","CCCCC(CC)CC1(CC(CC)CCCC)C2=C(SC(/C=C3\C(=O)C4=CC(F)=C(F)C=C4C3=C(C#N)C#N)=C2)C2=C1C=C(C1=CC(Cl)=C(C3=CC4=C(S3)C3=C(C=C(/C=C5\C(=O)C6=CC(F)=C(F)C=C6C5=C(C#N)C#N)S3)C4(CC(CC)CCCC)CC(CC)CCCC)C=C1O)S2","2Cl-4F","-5.58","-4","0.88","10.68","0.421","3.95","X. Xu, Q. Wei, J. Song, J. Jing, Y. Chen, F. Huang, X. Lu, Y. Zhou, J. Yuan, Y. Zou, High-performance and low-cost organic solar cells based on pentacyclic A–DA′D–A acceptors with efficiency over 16%. J. Mater. Chem. A. 10, 24717–24725 (2022)."
"CCCCCCCCC(COC1=NC2=C(C)C(F)=C(F)C(C3=CC=C(C)S3)=C2N=C1)CC1=CC=C2C=C3C=CC(C)=CC3=CC2=C1","PTQ10","-5.56","-2.89","CCCCCCC1=C(/C=C2\C(=O)C3=C(C=C(F)C(F)=C3)C2=C(C#N)C#N)SC2=C1N(CC(CC)CCCC)C1=C2C2=NN(CC(CC)CCCC)N=C2C2=C1N(CC(CC)CCCC)C1=C2SC(/C=C2\C(=O)C3=C(C=C(F)C(F)=C3)C2=C(C#N)C#N)=C1CCCCCC","Y26","-5.62","-4.07","0.886","23.57","0.7673","16.01","Y. Cho, Z. Sun, K. M. Lee, G. Zeng, S. Jeong, S. Yang, J. E. Lee, B. Lee, S.-H. Kang, Y. Li, Y. Li, S. K. Kwak, C. Yang, CF3-Terminated Side Chain Enables Efficiencies Surpassing 18.2% and 16.1% in Small- and Large-Scale Manufacturing of Organic Solar Cells. ACS Energy Lett. 8, 96–106 (2023)."
"CCCCC(CC)CC1=C(F)C=C(C2=C3C=C(C4=CC=C(C5=C6C(=O)C7=C(CC(CC)CCCC)SC(CC(CC)CCCC)=C7C(=O)C6=C(C6=CC=C(C)S6)S5)S4)SC3=C(C3=CC(F)=C(CC(CC)CCCC)S3)C3=C2SC(C)=C3)S1","PM6","-5.45","-3.64","CCCCCCC1=C(/C=C2\C(=O)C3=C(C=C(F)C(F)=C3)C2=C(C#N)C#N)SC2=C1N(CC(CC)CCCC)C1=C2C2=NN(CC(CC)CCCC)N=C2C2=C1N(CC(CC)CCCC)C1=C2SC(/C=C2\C(=O)C3=C(C=C(F)C(F)=C3)C2=C(C#N)C#N)=C1CCCCCC","Y26","","","0.848","23.17","0.7864","15.44","Y. Cho, Z. Sun, K. M. Lee, G. Zeng, S. Jeong, S. Yang, J. E. Lee, B. Lee, S.-H. Kang, Y. Li, Y. Li, S. K. Kwak, C. Yang, CF3-Terminated Side Chain Enables Efficiencies Surpassing 18.2% and 16.1% in Small- and Large-Scale Manufacturing of Organic Solar Cells. ACS Energy Lett. 8, 96–106 (2023)."
"CCCCC(CC)CC1=C(F)C=C(C2=C3C=C(C4=CC=C(C5=C6C(=O)C7=C(CC(CC)CCCC)SC(CC(CC)CCCC)=C7C(=O)C6=C(C6=CC=C(C)S6)S5)S4)SC3=C(C3=CC(F)=C(CC(CC)CCCC)S3)C3=C2SC(C)=C3)S1","PM6","-5.45","-3.64","CCCCCCCCCCCC1=C(/C=C2\C(=O)C3=C(C=C(F)C(F)=C3)C2=C(C#N)C#N)SC2=C1SC1=C2N(CC(CC)CCCC)C2=C1C1=NN(CCCC(F)(F)F)N=C1C1=C2N(CC(CC)CCCC)C2=C1SC1=C2SC(/C=C2\C(=O)C3=C(C=C(F)C(F)=C3)C2=C(C#N)C#N)=C1CCCCCCCCCCC","YCF3","-5.63","-3.99","0.861","27.56","0.768","18.21","W. Gao, F. Qi, Z. Peng, F. R. Lin, K. Jiang, C. Zhong, W. Kaminsky, Z. Guan, C.-S. Lee, T. J. Marks, H. Ade, A. K.-Y. Jen, Achieving 19% Power Conversion Efficiency in Planar-Mixed Heterojunction Organic Solar Cells Using a Pseudosymmetric Electron Acceptor. Advanced Materials. 34, 2202089 (2022)."
"CCCCC(CC)CC1=C(F)C=C(C2=C3C=C(C4=CC=C(C5=C6C(=O)C7=C(CC(CC)CCCC)SC(CC(CC)CCCC)=C7C(=O)C6=C(C6=CC=C(C)S6)S5)S4)SC3=C(C3=CC(F)=C(CC(CC)CCCC)S3)C3=C2SC(C)=C3)S1","PM6","-5.45","-3.64","CCCCCCCCCCCC1=C(/C=C2\C(=O)C3=C(C=C(F)C(F)=C3)C2=C(C#N)C#N)SC2=C1SC1=C2N(CC(CC)CCCC)C2=C1C1=NN(CCCC)N=C1C1=C2N(CC(CC)CCCC)C2=C1SC1=C2SC(/C=C2\C(=O)C3=C(C=C(F)C(F)=C3)C2=C(C#N)C#N)=C1CCCCCCCCCCC","YCH3","-5.63","-3.99","0.872","25.45","0.7","15.53","W. Gao, F. Qi, Z. Peng, F. R. Lin, K. Jiang, C. Zhong, W. Kaminsky, Z. Guan, C.-S. Lee, T. J. Marks, H. Ade, A. K.-Y. Jen, Achieving 19% Power Conversion Efficiency in Planar-Mixed Heterojunction Organic Solar Cells Using a Pseudosymmetric Electron Acceptor. Advanced Materials. 34, 2202089 (2022)."
"CCCCCCC(CCCC)CC1=C(C)SC(C2=CC3=C(S2)C2=C(C=C(C4=CC(CC(CCCC)CCCCCC)=C(C5=CC6=C(C7=CC=C(CC(CC)CCCC)S7)C7=C(C=C(C)S7)C(C7=CC=C(CC(CC)CCCC)S7)=C6S5)S4)S2)C2=NSN=C23)=C1","D18","-5.52","-3.47","CCCCCCCCCC1=C(/C=C2\C(=O)C3=C(C=C(F)C(F)=C3)C2=C(C#N)C#N)SC2=C1SC1=C2N(CC(CCCC)CCCCCC)C2=C1C1=N[Se]N=C1C1=C2N(CC(CCCC)CCCCCC)C2=C1SC1=C2[Se]C(/C=C2\C(=O)C3=C(C=C(F)C(F)=C3)C2=C(C#N)C#N)=C1CCCCCCCCC","BS3TSe-4F","-5.6","-3.86","0.828","29.4","0.7594","18.48","L. Xue, C. Yan, J. Yao, M. Zhang, Q. Li, Q. Chen, Z. Zhang, H. Wang, Z. Liu, G. Yao, C. Zhang, J. Liu, Z.-G. Zhang, Heteroatom conjugated-shoulder side-chains-based non-fullerene acceptors for organic solar cells. Cell Reports Physical Science, 101303 (2023)."
"CCCCCCC(CCCC)CC1=C(C)SC(C2=CC3=C(S2)C2=C(C=C(C4=CC(CC(CCCC)CCCCCC)=C(C5=CC6=C(C7=CC=C(CC(CC)CCCC)S7)C7=C(C=C(C)S7)C(C7=CC=C(CC(CC)CCCC)S7)=C6S5)S4)S2)C2=NSN=C23)=C1","D18","-5.52","-3.47","CCCCCCCCCC1=C(/C=C2\C(=O)C3=C(C=C(F)C(F)=C3)C2=C(C#N)C#N)SC2=C1SC1=C2N(CC(CCCC)CCCCCC)C2=C1C1=N[Se]N=C1C1=C2N(CC(CCCC)CCCCCC)C2=C1SC1=C2SC(/C=C2\C(=O)C3=C(C=C(F)C(F)=C3)C2=C(C#N)C#N)=C1CCCCCCCCC","S9TBO-F","-5.61","-3.84","0.838","28.19","0.7493","17.71","L. Xue, C. Yan, J. Yao, M. Zhang, Q. Li, Q. Chen, Z. Zhang, H. Wang, Z. Liu, G. Yao, C. Zhang, J. Liu, Z.-G. Zhang, Heteroatom conjugated-shoulder side-chains-based non-fullerene acceptors for organic solar cells. Cell Reports Physical Science, 101303 (2023)."
"CCCCC(CC)CC1=C(F)C=C(C2=C3C=C(C4=CC=C(C5=C6C(=O)C7=C(CC(CC)CCCC)SC(CC(CC)CCCC)=C7C(=O)C6=C(C6=CC=C(C)S6)S5)S4)SC3=C(C3=CC(F)=C(CC(CC)CCCC)S3)C3=C2SC(C)=C3)S1","PM6","-5.45","-3.64","CCCCCCC(CCCC)CSC1=CC(C2=C(/C=C3\C(=O)C4=C(C=C(F)C(F)=C4)C3=C(C#N)C#N)SC3=C2SC2=C3N(CC(CC)CCCC)C3=C2C2=NSN=C2C2=C3N(CC(CC)CCCC)C3=C2SC2=C3SC(/C=C3\C(=O)C4=C(C=C(F)C(F)=C4)C3=C(C#N)C#N)=C2C2=CC=CC(SCC(CCCC)CCCCCC)=C2)=CC=C1","CY-O","-5.64","-3.83","0.863","26.21","0.7881","17.83","Y. Lu, C. Liu, Z. Wu, N. Qiu, C. Li, A nonfullerene acceptor with π-conjugation extended end groups to access enhanced photovoltaic performance. New J. Chem. (2023), doi:10.1039/D3NJ00283G."
"CCCCC(CC)CC1=C(F)C=C(C2=C3C=C(C4=CC=C(C5=C6C(=O)C7=C(CC(CC)CCCC)SC(CC(CC)CCCC)=C7C(=O)C6=C(C6=CC=C(C)S6)S5)S4)SC3=C(C3=CC(F)=C(CC(CC)CCCC)S3)C3=C2SC(C)=C3)S1","PM6","-5.45","-3.64","CCCCCCC(CCCC)CSC1=CC(C2=C(/C=C3\C(=O)C4=C(C=C(F)C(F)=C4)C3=C(C#N)C#N)SC3=C2SC2=C3N(CC(CC)CCCC)C3=C2C2=NSN=C2C2=C3N(CC(CC)CCCC)C3=C2SC2=C3SC(/C=C3\C(=O)C4=C(C=C(F)C(F)=C4)C3=C(C#N)C#N)=C2C2=CC=CC(SCC(CCCC)CCCCCC)=C2)=CC=C1","CY-S","-5.63","-3.88","0.837","24.91","0.7534","15.71","Y. Lu, C. Liu, Z. Wu, N. Qiu, C. Li, A nonfullerene acceptor with π-conjugation extended end groups to access enhanced photovoltaic performance. New J. Chem. (2023), doi:10.1039/D3NJ00283G."
"CCCCC(CC)CC1=C2C(=O)C3=C(C4=CC=C(C)S4)SC(C4=CC=C(C)S4)=C3C(=O)C2=C(CC(CC)CCCC)S1","PBDB-T","-5.34","-3.44","CCCCCCC1=CC=C(C2(C3=CC=C(CCCCCC)C=C3)C3=C(SC(/C=C4\C(=O)C5=C(C=C6C=CC=CC6=C5)C4=C(C#N)C#N)=C3)C3=C2C2=C(S3)C3=C(S2)C2=C(C=C(/C=C4\C(=O)C5=C(C=C6C=CC=CC6=C5)C4=C(C#N)C#N)S2)C3(C2=CC=C(CCCCCC)C=C2)C2=CC=C(CCCCCC)C=C2)C=C1","TTNC","-5.34","-3.9","0.76","20.95","0.712","11.34","N. Yang, H. S. Kim, S. Lee, B. Lim, A. C. Grimsdale, D. Ryu, C. E. Song, D.-H. Hwang, Non-Fullerene Acceptors Containing Alkylated Large π-Conjugated Building Blocks for Efficient Organic Photovoltaic Cells. ACS Appl. Energy Mater. 6, 1946–1954 (2023)."
"CCCCC(CC)CC1=C2C(=O)C3=C(C4=CC=C(C)S4)SC(C4=CC=C(C)S4)=C3C(=O)C2=C(CC(CC)CCCC)S1","PBDB-T","-5.34","-3.44","CCCCCCC1=CC=C(C2(C3=CC=C(CCCCCC)C=C3)C3=C(SC(/C=C4\C(=O)C5=C(C=CC=C5)C4=C(C#N)C#N)=C3)C3=C2C2=C(S3)C3=C(S2)C2=C(C=C(/C=C4\C(=O)C5=C(C=C6C=CC=CC6=C5)C4=C(C#N)C#N)S2)C3(C2=CC=C(CCCCCC)C=C2)C2=CC=C(CCCCCC)C=C2)C=C1","TTIC","-5.33","-3.87","0.8","20.58","0.66","10.87","N. Yang, H. S. Kim, S. Lee, B. Lim, A. C. Grimsdale, D. Ryu, C. E. Song, D.-H. Hwang, Non-Fullerene Acceptors Containing Alkylated Large π-Conjugated Building Blocks for Efficient Organic Photovoltaic Cells. ACS Appl. Energy Mater. 6, 1946–1954 (2023)."
"CCCCC(CC)CC1=C2C(=O)C3=C(C4=CC=C(C)S4)SC(C4=CC=C(C)S4)=C3C(=O)C2=C(CC(CC)CCCC)S1","PBDB-T","-5.34","-3.44","CCCCCCCCC1(CCCCCCCC)C2=CC3=C(C=C2C2=C1C1=C(C=C(/C=C4\C(=O)C5=C(C=C(Cl)C(Cl)=C5)C4=C(C#N)C#N)S1)S2)C(CCCCCCCC)(CCCCCCCC)C1=C3SC2=C1SC(C1=CC=C(C3=C(C#N)C(C#N)=C(C4=CC=C(C5=CC6=C(S5)C5=C(S6)C6=CC7=C(C=C6C5(CCCCCCCC)CCCCCCCC)C5=C(C6=C(C=C(/C=C8\C(=O)C9=C(C=C(Cl)C(Cl)=C9)C8=C(C#N)C#N)S6)S5)C7(CCCCCCCC)CCCCCCCC)S4)C4=NSN=C43)S1)=C2","CNDTBT-C8IDTT-ClINCN","-5.52","-3.89","0.78","21.67","0.67","11.32","M. Deng, X. Xu, Y. Duan, L. Yu, R. Li, Q. Peng, Smartly Optimizing Crystallinity, Compatibility, and Morphology for Polymer Solar Cells by Small Molecule Acceptor with Unique 2D-EDOT Side Chain. Advanced Functional Materials. n/a, 2212290."
"CCCCC(CC)CC1=C2C(=O)C3=C(C4=CC=C(C)S4)SC(C4=CC=C(C)S4)=C3C(=O)C2=C(CC(CC)CCCC)S1","PBDB-T","-5.34","-3.44","CCCCCCCCC1(CCCCCCCC)C2=CC3=C(C=C2C2=C1C1=C(C=C(/C=C4\C(=O)C5=C(C=C(F)C(F)=C5)C4=C(C#N)C#N)S1)S2)C(CCCCCCCC)(CCCCCCCC)C1=C3SC2=C1SC(C1=CC=C(C3=C(C#N)C(C#N)=C(C4=CC=C(C5=CC6=C(S5)C5=C(S6)C6=CC7=C(C=C6C5(CCCCCCCC)CCCCCCCC)C5=C(C6=C(C=C(/C=C8\C(=O)C9=C(C=C(F)C(F)=C9)C8=C(C#N)C#N)S6)S5)C7(CCCCCCCC)CCCCCCCC)S4)C4=NSN=C43)S1)=C2","CNDTBT-C8IDTT-INCN","-5.5","-3.87","0.86","14.18","0.62","7.54","M. Deng, X. Xu, Y. Duan, L. Yu, R. Li, Q. Peng, Smartly Optimizing Crystallinity, Compatibility, and Morphology for Polymer Solar Cells by Small Molecule Acceptor with Unique 2D-EDOT Side Chain. Advanced Functional Materials. n/a, 2212290."
"CCCCC(CC)CC1=C2C(=O)C3=C(C4=CC=C(C)S4)SC(C4=CC=C(C)S4)=C3C(=O)C2=C(CC(CC)CCCC)S1","PBDB-T","-5.34","-3.44","CCCCCCCCC1(CCCCCCCC)C2=CC3=C(C=C2C2=C1C1=C(C=C(/C=C4\C(=O)C5=C(C=CC=C5)C4=C(C#N)C#N)S1)S2)C(CCCCCCCC)(CCCCCCCC)C1=C3SC2=C1SC(C1=CC=C(C3=C(C#N)C(C#N)=C(C4=CC=C(C5=CC6=C(S5)C5=C(S6)C6=CC7=C(C=C6C5(CCCCCCCC)CCCCCCCC)C5=C(C6=C(C=C(/C=C8\C(=O)C9=C(C=CC=C9)C8=C(C#N)C#N)S6)S5)C7(CCCCCCCC)CCCCCCCC)S4)C4=NSN=C43)S1)=C2","CNDTBT-C8IDTT-INCN","-5.47","-3.78","0.86","14.18","0.62","7.54","M. Deng, X. Xu, Y. Duan, L. Yu, R. Li, Q. Peng, Smartly Optimizing Crystallinity, Compatibility, and Morphology for Polymer Solar Cells by Small Molecule Acceptor with Unique 2D-EDOT Side Chain. Advanced Functional Materials. n/a, 2212290."
"CCCCC(CC)CC1=C(F)C=C(C2=C3C=C(C4=CC=C(C5=C6C(=O)C7=C(CC(CC)CCCC)SC(CC(CC)CCCC)=C7C(=O)C6=C(C6=CC=C(C)S6)S5)S4)SC3=C(C3=CC(F)=C(CC(CC)CCCC)S3)C3=C2SC(C)=C3)S1","PM6","-5.45","-3.64","CCCCCCSC1=C2OCCOC2=C(C2=C(/C=C3\C(=O)C4=C(C=C(F)C(F)=C4)C3=C(C#N)C#N)SC3=C2SC2=C3N(CC(CCCC)CCCCCC)C3=C2C2=NSN=C2C2=C3N(CC(CCCC)CCCCCC)C3=C2SC2=C3SC(/C=C3\C(=O)C4=C(C=C(F)C(F)=C4)C3=C(C#N)C#N)=C2C2=C3OCCOC3=C(SCCCCCC)S2)S1","BTP-EDOT-4F","-5.66","-3.9","0.87","25.22","0.7647","16.78","R. Zheng, C. Zhang, A. Zhang, J. Xue, X. Xu, Y. Liu, C.-J. Su, W. Ma, C. Yang, Z. Bo, Effect of Steric Hindrance at the Anthracene Core on the Photovoltaic Performance of Simple Nonfused Ring Electron Acceptors. ACS Appl. Mater. Interfaces. 15, 4275–4283 (2023)."
"CCCCC(CC)CC1=C(F)C=C(C2=C3C=C(C4=CC=C(C5=C6C(=O)C7=C(CC(CC)CCCC)SC(CC(CC)CCCC)=C7C(=O)C6=C(C6=CC=C(C)S6)S5)S4)SC3=C(C3=CC(F)=C(CC(CC)CCCC)S3)C3=C2SC(C)=C3)S1","PM6","-5.45","-3.64","CCCCCCSC1=C2OCCOC2=C(C2=C(/C=C3\C(=O)C4=C(C=C(Cl)C(Cl)=C4)C3=C(C#N)C#N)SC3=C2SC2=C3N(CC(CCCC)CCCCCC)C3=C2C2=NSN=C2C2=C3N(CC(CCCC)CCCCCC)C3=C2SC2=C3SC(/C=C3\C(=O)C4=C(C=C(Cl)C(Cl)=C4)C3=C(C#N)C#N)=C2C2=C3OCCOC3=C(SCCCCCC)S2)S1","BTP-EDOT-4Cl","-5.66","-3.9","0.86","24.14","0.7641","15.87","R. Zheng, C. Zhang, A. Zhang, J. Xue, X. Xu, Y. Liu, C.-J. Su, W. Ma, C. Yang, Z. Bo, Effect of Steric Hindrance at the Anthracene Core on the Photovoltaic Performance of Simple Nonfused Ring Electron Acceptors. ACS Appl. Mater. Interfaces. 15, 4275–4283 (2023)."
"CCCCCCC(CCCC)CC1=C(C)SC(C2=CC3=C(S2)C2=C(C=C(C4=CC(CC(CCCC)CCCCCC)=C(C5=CC6=C(C7=CC=C(CC(CC)CCCC)S7)C7=C(C=C(C)S7)C(C7=CC=C(CC(CC)CCCC)S7)=C6S5)S4)S2)C2=NSN=C23)=C1","D18","-5.52","-3.47","COC1=CC=CC(OC)=C1C1=C2C=CC(C3=CC=C(/C=C4\C(=O)C5=C(C=C(Cl)C(Cl)=C5)C4=C(C#N)C#N)S3)=CC2=C(C2=C(OC)C=CC=C2OC)C2=CC=C(C3=CC=C(/C=C4\C(=O)C5=C(C=C(Cl)C(Cl)=C5)C4=C(C#N)C#N)S3)C=C21","o-AT-2Cl","-5.68","-4.04","0.914","20.1","0.696","12.8","D. H. Kim, H. Choi, P. Gopikrishna, D. Lee, B. Kim, S. Cho, Versatile Processability by Breaking the Symmetrical Chemical Structure of Nonfullerene Acceptors. Solar RRL. n/a, 2201012."
"CCCCCCC(CCCC)CC1=C(C)SC(C2=CC3=C(S2)C2=C(C=C(C4=CC(CC(CCCC)CCCCCC)=C(C5=CC6=C(C7=CC=C(CC(CC)CCCC)S7)C7=C(C=C(C)S7)C(C7=CC=C(CC(CC)CCCC)S7)=C6S5)S4)S2)C2=NSN=C23)=C1","D18","-5.52","-3.47","COC1=CC(OC)=CC(C2=C3C=CC(C4=CC=C(/C=C5\C(=O)C6=C(C=C(Cl)C(Cl)=C6)C5=C(C#N)C#N)S4)=CC3=C(C3=CC(OC)=CC(OC)=C3)C3=CC=C(C4=CC=C(/C=C5\C(=O)C6=C(C=C(Cl)C(Cl)=C6)C5=C(C#N)C#N)S4)C=C32)=C1","m-AT-2Cl","-5.72","-4.05","0.9","13","0.651","7.66","D. H. Kim, H. Choi, P. Gopikrishna, D. Lee, B. Kim, S. Cho, Versatile Processability by Breaking the Symmetrical Chemical Structure of Nonfullerene Acceptors. Solar RRL. n/a, 2201012."
"CCCCC(CC)CC1=C(F)C=C(C2=C3C=C(C4=CC=C(C5=C6C(=O)C7=C(CC(CC)CCCC)SC(CC(CC)CCCC)=C7C(=O)C6=C(C6=CC=C(C)S6)S5)S4)SC3=C(C3=CC(F)=C(CC(CC)CCCC)S3)C3=C2SC(C)=C3)S1","PM6","-5.45","-3.64","CCCCCCCCCCCC1=C(/C=C2/C3=C(C=CC=C3)C3=C2N=C(C#N)C(C#N)=N3)SC2=C1SC1=C2N(CC(CC)CCCC)C2=C1C1=NSN=C1C1=C2N(CC(CC)CCCC)C2=C1SC1=C2SC(/C=C2\C(=O)C3=C(C=C(F)C(F)=C3)C2=C(C#N)C#N)=C1CCCCCCCCCCC","IPC-BEH-IC2F","-5.55","-3.9","0.898","21.1","0.59","11.2","S. W. Lee, MD. W. Hussain, J. Lee, D. R. Whang, W. H. Jeong, H. Choi, D. W. Chang, Effect of Chlorine Substituents on the Photovoltaic Properties of Monocyanated Quinoxaline-Based D–A-Type Polymers. ACS Appl. Mater. Interfaces. 15, 5547–5555 (2023)."
"CCCCC(CC)CC1=C2C(=O)C3=C(C4=CC=C(C)S4)SC(C4=CC=C(C)S4)=C3C(=O)C2=C(CC(CC)CCCC)S1","PBDB-T","-5.34","-3.44","CCCCCCCCCCCC1=C(/C=C2/C3=C(C=CC=C3)C3=C2N=C(C#N)C(C#N)=N3)SC2=C1SC1=C2N(CC(CC)CCCC)C2=C1C1=NSN=C1C1=C2N(CC(CC)CCCC)C2=C1SC1=C2SC(/C=C2\C(=O)C3=C(C=C(F)C(F)=C3)C2=C(C#N)C#N)=C1CCCCCCCCCCC","IPC-BEH-IC2F","-5.55","-3.9","0.844","24.6","0.674","14","S. W. Lee, MD. W. Hussain, J. Lee, D. R. Whang, W. H. Jeong, H. Choi, D. W. Chang, Effect of Chlorine Substituents on the Photovoltaic Properties of Monocyanated Quinoxaline-Based D–A-Type Polymers. ACS Appl. Mater. Interfaces. 15, 5547–5555 (2023)."
"CCCCCCC(CCCC)CC1=C(Cl)C=C(C2=NC3=C(N=C2C2=CC(Cl)=C(CC(CCCC)CCCCCC)S2)C(C2=CC=C(C4=CC5=C(C6=CC=C(CC(CC)CCCC)S6)C6=C(C=C(C)S6)C(C6=CC=C(CC(CC)CCCC)S6)=C5S4)S2)=C(C#N)C=C3C2=CC=C(C)S2)S1","PB-CNQCl","","","CCCCCCCCCCCC1=C(/C=C2\C(=O)C3=C(C=C(F)C(F)=C3)C2=C(C#N)C#N)SC2=C1SC1=C2N(CC(CC)CCCC)C2=C1C1=NSN=C1C1=C2N(CC(CC)CCCC)C2=C1SC1=C2SC(/C=C2\C(=O)C3=C(C=C(F)C(F)=C3)C2=C(C#N)C#N)=C1CCCCCCCCCCC","Y6","-5.49","-3.48","0.77","27.49","0.6504","13.93","C. Wang, B. Wang, Y. Wu, S. Liang, L. Yuan, D. Xia, C. Zhao, F. Liu, W. Li, Naphthobistriazole based non-fused electron acceptors for organic solar cells. J. Mater. Chem. C. 10, 8070–8076 (2022)."
"CCCCCCC(CCCC)CC1=CC=C(C2=NC3=C(N=C2C2=CC=C(CC(CCCC)CCCCCC)S2)C(C2=CC=C(C4=CC5=C(C6=CC=C(CC(CC)CCCC)S6)C6=C(C=C(C)S6)C(C6=CC=C(CC(CC)CCCC)S6)=C5S4)S2)=C(C#N)C=C3C2=CC=C(C)S2)S1","PB-CNQ","","","CCCCCCCCCCCC1=C(/C=C2\C(=O)C3=C(C=C(F)C(F)=C3)C2=C(C#N)C#N)SC2=C1SC1=C2N(CC(CC)CCCC)C2=C1C1=NSN=C1C1=C2N(CC(CC)CCCC)C2=C1SC1=C2SC(/C=C2\C(=O)C3=C(C=C(F)C(F)=C3)C2=C(C#N)C#N)=C1CCCCCCCCCCC","Y6","-5.42","-3.38","0.71","29.83","0.5274","11.19","C. Wang, B. Wang, Y. Wu, S. Liang, L. Yuan, D. Xia, C. Zhao, F. Liu, W. Li, Naphthobistriazole based non-fused electron acceptors for organic solar cells. J. Mater. Chem. C. 10, 8070–8076 (2022)."
"CCCCCCC(CCCC)CC1=C(Cl)C=C(C2=NC3=C(N=C2C2=CC(Cl)=C(CC(CCCC)CCCCCC)S2)C(C2=CC=C(C4=CC5=C(C6=CC(Cl)=C(CC(CC)CCCC)S6)C6=C(C=C(C)S6)C(C6=CC(Cl)=C(CC(CC)CCCC)S6)=C5S4)S2)=C(C#N)C=C3C2=CC=C(C)S2)S1","PBCl-CNQCl","","","CCCCCCCCCCCC1=C(/C=C2\C(=O)C3=C(C=C(F)C(F)=C3)C2=C(C#N)C#N)SC2=C1SC1=C2N(CC(CC)CCCC)C2=C1C1=NSN=C1C1=C2N(CC(CC)CCCC)C2=C1SC1=C2SC(/C=C2\C(=O)C3=C(C=C(F)C(F)=C3)C2=C(C#N)C#N)=C1CCCCCCCCCCC","Y6","-5.62","-3.49","0.83","21.5","0.547","9.84","C. Wang, B. Wang, Y. Wu, S. Liang, L. Yuan, D. Xia, C. Zhao, F. Liu, W. Li, Naphthobistriazole based non-fused electron acceptors for organic solar cells. J. Mater. Chem. C. 10, 8070–8076 (2022)."
"CCCCCCC(CCCC)CC1=CC=C(C2=NC3=C(N=C2C2=CC=C(CC(CCCC)CCCCCC)S2)C(C2=CC=C(C4=CC5=C(C6=CC(Cl)=C(CC(CC)CCCC)S6)C6=C(C=C(C)S6)C(C6=CC(Cl)=C(CC(CC)CCCC)S6)=C5S4)S2)=C(C#N)C=C3C2=CC=C(C)S2)S1","PBCl-CNQ","","","CCCCCCCCCCCC1=C(/C=C2\C(=O)C3=C(C=C(F)C(F)=C3)C2=C(C#N)C#N)SC2=C1SC1=C2N(CC(CC)CCCC)C2=C1C1=NSN=C1C1=C2N(CC(CC)CCCC)C2=C1SC1=C2SC(/C=C2\C(=O)C3=C(C=C(F)C(F)=C3)C2=C(C#N)C#N)=C1CCCCCCCCCCC","Y6","-5.56","-3.39","0.8","27.68","0.5776","12.8","C. Wang, B. Wang, Y. Wu, S. Liang, L. Yuan, D. Xia, C. Zhao, F. Liu, W. Li, Naphthobistriazole based non-fused electron acceptors for organic solar cells. J. Mater. Chem. C. 10, 8070–8076 (2022)."
"CCCCC(CC)CC1=C2C(=O)C3=C(C4=CC=C(C)S4)SC(C4=CC=C(C)S4)=C3C(=O)C2=C(CC(CC)CCCC)S1","PBDB-T","-5.34","-3.44","CCCCC(CC)CN1N=C2C(C3=CC4=C(S3)C3=C(C=C(/C=C5\C(=O)C6=C(C=CC(F)=C6)C5=C(C#N)C#N)S3)C4(CC(CC)CCCC)CC(CC)CCCC)=CC3=C(C=C(C4=CC5=C(S4)C4=C(C=C(/C=C6\C(=O)C7=C(C=C(F)C(F)=C7)C6=C(C#N)C#N)S4)C5(CC(CC)CCCC)CC(CC)CCCC)C4=NN(CC(CC)CCCC)N=C43)C2=N1","NTCPDT-4F","-5.58","-3.65","0.86","20.01","0.63","10.79","Y. Zhang, F. Cai, J. Yuan, Q. Wei, L. Zhou, B. Qiu, Y. Hu, Y. Li, H. Peng, Y. Zou, A new non-fullerene acceptor based on the combination of a heptacyclic benzothiadiazole unit and a thiophene-fused end group achieving over 13% efficiency. Phys. Chem. Chem. Phys. 21, 26557–26563 (2019)."
"CCCCC(CC)CC1=C2C(=O)C3=C(C4=CC=C(C)S4)SC(C4=CC=C(C)S4)=C3C(=O)C2=C(CC(CC)CCCC)S1","PBDB-T","-5.34","-3.44","CCCCC(CC)CN1N=C2C(C3=CC4=C(S3)C3=C(C=C(/C=C5\C(=O)C6=C(C=CC(F)=C6)C5=C(C#N)C#N)S3)C4(CC(CC)CCCC)CC(CC)CCCC)=CC3=C(C=C(C4=CC5=C(S4)C4=C(C=C(/C=C6\C(=O)C7=C(C=CC(F)=C7)C6=C(C#N)C#N)S4)C5(CC(CC)CCCC)CC(CC)CCCC)C4=NN(CC(CC)CCCC)N=C43)C2=N1","NTCPDT-2F","-5.41","-3.81","0.89","17.71","0.51","8.08","Y. Zhang, F. Cai, J. Yuan, Q. Wei, L. Zhou, B. Qiu, Y. Hu, Y. Li, H. Peng, Y. Zou, A new non-fullerene acceptor based on the combination of a heptacyclic benzothiadiazole unit and a thiophene-fused end group achieving over 13% efficiency. Phys. Chem. Chem. Phys. 21, 26557–26563 (2019)."
"CCCCC(CC)CC1=C2C(=O)C3=C(C4=CC=C(C)S4)SC(C4=CC=C(C)S4)=C3C(=O)C2=C(CC(CC)CCCC)S1","PBDB-T","-5.34","-3.44","CCCCC(CC)CN1N=C2C(C3=CC4=C(S3)C3=C(C=C(/C=C5\C(=O)C6=C(C=CC=C6)C5=C(C#N)C#N)S3)C4(CC(CC)CCCC)CC(CC)CCCC)=CC3=C(C=C(C4=CC5=C(S4)C4=C(C=C(/C=C6\C(=O)C7=C(C=CC=C7)C6=C(C#N)C#N)S4)C5(CC(CC)CCCC)CC(CC)CCCC)C4=NN(CC(CC)CCCC)N=C43)C2=N1","NTCPDT","-5.3","-3.8","0.96","12.32","0.52","6.19","Y. Zhang, F. Cai, J. Yuan, Q. Wei, L. Zhou, B. Qiu, Y. Hu, Y. Li, H. Peng, Y. Zou, A new non-fullerene acceptor based on the combination of a heptacyclic benzothiadiazole unit and a thiophene-fused end group achieving over 13% efficiency. Phys. Chem. Chem. Phys. 21, 26557–26563 (2019)."
"CCCCCCCCC1=C(Cl)SC(C2=C3C=C(C)SC3=C(C3=CC(CCCCCCCC)=C(Cl)S3)C3=C2SC(C2=CC=C(C4=C(F)C(F)=C(C5=CC=C(C)S5)C5=NN(CC(CCCCCCCC)CCCCCCCC)N=C54)S2)=C3)=C1","J11","-5.48","-3.23","CCCCCCCCCCCC1=C(/C=C2\C(=O)C3=CSC=C3C2=C(C#N)C#N)SC2=C1SC1=C2N(CC(CC)CCCC)C2=C1C1=NSN=C1C1=C2N(CC(CC)CCCC)C2=C1SC1=C2SC(/C=C2\C(=O)C3=CSC=C3C2=C(C#N)C#N)=C1CCCCCCCCCCC","Y10","-5.56","-3.76","0.89","21.21","0.7155","13.46","F. Huang, Z. Li, G. Song, C. Jiang, Y. Yang, J. Wang, X. Wan, C. Li, Z. Yao, Y. Chen, Atomic Optimization on Pyran-Fused Nonfullerene Acceptor Enables Organic Solar Cells With an Efficiency Approaching 16% and Reduced Energy Loss. Advanced Functional Materials. 33, 2211140 (2023)."
"CCCCC(CC)CC1=C(F)C=C(C2=C3C=C(C4=CC=C(C5=C6C(=O)C7=C(CC(CC)CCCC)SC(CC(CC)CCCC)=C7C(=O)C6=C(C6=CC=C(C)S6)S5)S4)SC3=C(C3=CC(F)=C(CC(CC)CCCC)S3)C3=C2SC(C)=C3)S1","PM6","-5.45","-3.64","CCCCCCCCC1(CCCCCCCC)OC2=CC3=C(C=C2C2=C1C=C(/C=C1\C(=O)C4=C(C=C(Cl)C(Cl)=C4)C1=C(C#N)C#N)[Se]2)C(CCCCCCCC)(CCCCCCCC)C1=CC2=C(C=C13)OC(CCCCCCCC)(CCCCCCCC)C1=C2[Se]C(/C=C2\C(=O)C3=C(C=C(Cl)C(Cl)=C3)C2=C(C#N)C#N)=C1","FOSe-2Cl","-5.66","-3.8","0.839","24.85","0.7669","15.94","T. Gokulnath, R. Durga Gayathri, H.-Y. Park, J. Kim, H. Kim, J. Kim, S. Sudhaker Reddy, J. Yoon, S.-H. Jin, Highly efficient layer-by-layer deposition solar cells achieved with halogen-free solvents and molecular engineering of non-fullerene acceptors. Chemical Engineering Journal. 448, 137621 (2022)."
