Repository: JinYSun/BiBERTa

BiBERTa

### **<u>Deep learning-assisted to accelerate the discovery of donor/acceptor pairs for high-performance organic solar cells</u>**

## <u>Motivation</u>

It is a deep learning-based framework built for new donor/acceptor pairs discovery. The framework contains data collection section, PCE prediction section and molecular discovery section. Specifically, a large D/A pair dataset was built by collecting experimental data from literature. Then, a novel RoBERTa-based bi-encoder model (BiBERTa) was developed for PCE prediction by using the SMILES of donor and acceptor pairs as the input. Two pretrained ChemBERTa2 encoders were loaded as initial parameters of the bi-encoder.

File: BiBERTa/dataset/OSC/data.csv (part 6 of 41)
"Donor","Donor_Name","HOMO/D","LUMO/D","Acceptor","Acceptor_Name","HOMO/A","LUMO/A","Voc","Jsc","FF","PCE","reference"
"CCCCC(CC)CC1=C(F)C=C(C2=C3C=C(C4=CC=C(C5=C6C(=O)C7=C(CC(CC)CCCC)SC(CC(CC)CCCC)=C7C(=O)C6=C(C6=CC=C(C)S6)S5)S4)SC3=C(C3=CC(F)=C(CC(CC)CCCC)S3)C3=C2SC(C)=C3)S1","PM6","-5.45","-3.64","CCCCCCCCC1(CCCCCCCC)OC2=CC3=C(C=C2C2=C1C=C(/C=C1\C(=O)C4=C(C=C(Cl)C(Cl)=C4)C1=C(C#N)C#N)S2)C(CCCCCCCC)(CCCCCCCC)C1=CC2=C(C=C13)OC(CCCCCCCC)(CCCCCCCC)C1=C2SC(/C=C2\C(=O)C3=C(C=C(Cl)C(Cl)=C3)C2=C(C#N)C#N)=C1","FO-2Cl","-5.72","-3.76","0.846","23.1","0.7668","14.94","T. Gokulnath, R. Durga Gayathri, H.-Y. Park, J. Kim, H. Kim, J. Kim, S. Sudhaker Reddy, J. Yoon, S.-H. Jin, Highly efficient layer-by-layer deposition solar cells achieved with halogen-free solvents and molecular engineering of non-fullerene acceptors. Chemical Engineering Journal. 448, 137621 (2022)."
"CCCCC(CC)CC1=C(F)C=C(C2=C3C=C(C4=CC=C(C5=C6C(=O)C7=C(CC(CC)CCCC)SC(CC(CC)CCCC)=C7C(=O)C6=C(C6=CC=C(C)S6)S5)S4)SC3=C(C3=CC(F)=C(CC(CC)CCCC)S3)C3=C2SC(C)=C3)S1","PM6","-5.45","-3.64","CCCCCCCCCCCC1=C(/C=C2\C(=O)C3=C(C=C(Cl)C(Cl)=C3)C2=C(C#N)C#N)SC2=C1SC1=C2N(CC(CC)CCCC)C2=C1C1=NSN=C1C1=C2N(CC(CC)CCCC)C2=C1SC1=C2SC(/C=C2\C(=O)C3=C(C=C(Cl)C(Cl)=C3)C2=C(C#N)C#N)=C1CCCCCCCCCCC","Y7","-5.65","-4.02","0.82","25.56","0.6989","15.1","J.-W. Lee, C. Sun, B. S. Ma, H. J. Kim, C. Wang, J. M. Ryu, C. Lim, T.-S. Kim, Y.-H. Kim, S.-K. Kwon, B. J. Kim, Efficient, Thermally Stable, and Mechanically Robust All-Polymer Solar Cells Consisting of the Same Benzodithiophene Unit-Based Polymer Acceptor and Donor with High Molecular Compatibility. Advanced Energy Materials. 11, 2003367 (2021)."
"CCCCC(CC)CC1=C(F)C=C(C2=C3C=C(C4=CC=C(C5=C6C(=O)C7=C(CC(CC)CCCC)SC(CC(CC)CCCC)=C7C(=O)C6=C(C6=CC=C(C)S6)S5)S4)SC3=C(C3=CC(F)=C(CC(CC)CCCC)S3)C3=C2SC(C)=C3)S1","PM6","-5.45","-3.64","CCCCCCN1N=C2C(=N1)C1=C(C3=C2C2=C(C4=C(C=C(/C=C5\C(=O)C6=C(C=C(F)C(F)=C6)C5=C(C#N)C#N)S4)S2)N3CC(CC)CCCC)N(CC(CC)CCCC)C2=C1SC1=C2SC(/C=C2\C(=O)C3=C(C=C(F)C(F)=C3)C2=C(C#N)C#N)=C1","BTA-4F","-5.53","-4.05","0.81","24.98","0.6798","14.32","J.-W. Lee, C. Sun, B. S. Ma, H. J. Kim, C. Wang, J. M. Ryu, C. Lim, T.-S. Kim, Y.-H. Kim, S.-K. Kwon, B. J. Kim, Efficient, Thermally Stable, and Mechanically Robust All-Polymer Solar Cells Consisting of the Same Benzodithiophene Unit-Based Polymer Acceptor and Donor with High Molecular Compatibility. Advanced Energy Materials. 11, 2003367 (2021)."
"CCCCC(CC)CC1=C(F)C=C(C2=C3C=C(C4=CC=C(C5=C6C(=O)C7=C(CC(CC)CCCC)SC(CC(CC)CCCC)=C7C(=O)C6=C(C6=CC=C(C)S6)S5)S4)SC3=C(C3=CC(F)=C(CC(CC)CCCC)S3)C3=C2SC(C)=C3)S1","PM6","-5.45","-3.64","CCCCCCCCCCCC1=C(/C=C2\C(=O)C3=C(C=C(F)C(F)=C3)C2=C(C#N)C#N)SC2=C1SC1=C2N(CC(CC)CCCC)C2=C1C1=NN(CCCCCC)N=C1C1=C2N(CC(CC)CCCC)C2=C1SC1=C2SC(/C=C2\C(=O)C3=C(C=C(F)C(F)=C3)C2=C(C#N)C#N)=C1CCCCCCCCCCC","BTA-UD-4F","-5.4","-3.91","0.72","21.32","0.6323","9.41","J.-W. Lee, C. Sun, B. S. Ma, H. J. Kim, C. Wang, J. M. Ryu, C. Lim, T.-S. Kim, Y.-H. Kim, S.-K. Kwon, B. J. Kim, Efficient, Thermally Stable, and Mechanically Robust All-Polymer Solar Cells Consisting of the Same Benzodithiophene Unit-Based Polymer Acceptor and Donor with High Molecular Compatibility. Advanced Energy Materials. 11, 2003367 (2021)."
"CCCCC(CC)CC1=C2C(=O)C3=C(C4=CC=C(C)S4)SC(C4=CC=C(C)S4)=C3C(=O)C2=C(CC(CC)CCCC)S1","PBDB-T","-5.34","-3.44","CCCCCCCCCCCC1=C(/C=C2\C(=O)C3=C(C=CC=C3)C2=C(C#N)C#N)SC2=C1SC1=C2N(CC(CCCC)CCCCCC)C2=C1C1=NSN=C1C1=C2N(CC(CCCC)CCCCCC)C2=C1SC1=C2SC(/C=C2\C(=O)C3=C(C=CC=C3)C2=C(C#N)C#N)=C1CCCCCCCCCCC","Y5-2BO","-5.68","-4.28","0.89","13.04","0.6","6.91","C. Guo, D. Li, L. Wang, B. Du, Z.-X. Liu, Z. Shen, P. Wang, X. Zhang, J. Cai, S. Cheng, C. Yu, H. Wang, D. Liu, C.-Z. Li, T. Wang, Cold-Aging and Solvent Vapor Mediated Aggregation Control toward 18% Efficiency Binary Organic Solar Cells. Advanced Energy Materials. 11, 2102000 (2021)."
"CCCCC(CC)CC1=C(F)C=C(C2=C3C=C(C4=CC=C(C5=C6C(=O)C7=C(CC(CC)CCCC)SC(CC(CC)CCCC)=C7C(=O)C6=C(C6=CC=C(C)S6)S5)S4)SC3=C(C3=CC(F)=C(CC(CC)CCCC)S3)C3=C2SC(C)=C3)S1","PM6","-5.45","-3.64","CCCCCCCCCCCC1=C(/C=C2\C(=O)C3=C(C=C(F)C(F)=C3)C2=C(C#N)C#N)SC2=C1SC1=C2N(CCC(C)CC)C2=C1C1=NSN=C1C1=C2N(CCC(CC)CCCC)C2=C1SC1=C2SC(/C=C2\C(=O)C3=C(C=C(F)C(F)=C3)C2=C(C#N)C#N)=C1CCCCCCCCCCC","N3","-5.69","-3.89","0.84","27.1","0.761","17.3","Y. Cui, Y. Xu, H. Yao, P. Bi, L. Hong, J. Zhang, Y. Zu, T. Zhang, J. Qin, J. Ren, Z. Chen, C. He, X. Hao, Z. Wei, J. Hou, Single-Junction Organic Photovoltaic Cell with 19% Efficiency. Advanced Materials. 33, 2102420 (2021)."
"CCCCC(CC)CC1=C(F)C=C(C2=C3C=C(C4=CC=C(C5=C6C(=O)C7=C(CC(CC)CCCC)SC(CC(CC)CCCC)=C7C(=O)C6=C(C6=CC=C(C)S6)S5)S4)SC3=C(C3=CC(F)=C(CC(CC)CCCC)S3)C3=C2SC(C)=C3)S1","PM6","-5.45","-3.64","CCCCCCC1=CC=C(C2(C3=CC=C(CCCCCC)C=C3)C3=CC4=C(C=C3C3=C2C2=C(C=C(/C=C5\C(=O)C6=C(C=C(F)C(F)=C6)C5=C(C#N)C#N)S2)S3)C(C2=CC=C(CCCCCC)C=C2)(C2=CC=C(CCCCCC)C=C2)C2=C4SC3=C2SC(/C=C2\C(=O)C4=C(C=C(F)C(F)=C4)C2=C(C#N)C#N)=C3)C=C1","IT-4F","-5.59","-4.06","0.83","20.7","0.743","12.8","Y. Cui, Y. Xu, H. Yao, P. Bi, L. Hong, J. Zhang, Y. Zu, T. Zhang, J. Qin, J. Ren, Z. Chen, C. He, X. Hao, Z. Wei, J. Hou, Single-Junction Organic Photovoltaic Cell with 19% Efficiency. Advanced Materials. 33, 2102420 (2021)."
"CCCCC(CC)CC1=C(F)C=C(C2=C3C=C(C4=CC=C(C5=C6C(=O)C7=C(CC(CC)CCCC)SC(CC(CC)CCCC)=C7C(=O)C6=C(C6=CC=C(C)S6)S5)S4)SC3=C(C3=CC(F)=C(CC(CC)CCCC)S3)C3=C2SC(C)=C3)S1","PM6","-5.45","-3.64","CCCCCCCCC(CCCCCC)COC1=CC(C2=CC(CCCCCC)=C(/C=C3\C(=O)C4=C(C=C(F)C(F)=C4)C3=C(C#N)C#N)S2)=C(OCC(CCCCCC)CCCCCCCC)C=C1C1=CC(CCCCCC)=C(/C=C2\C(=O)C3=C(C=C(F)C(F)=C3)C2=C(C#N)C#N)S1","PTIC","","","0.93","5.8","0.651","9.6","Y. Cui, Y. Xu, H. Yao, P. Bi, L. Hong, J. Zhang, Y. Zu, T. Zhang, J. Qin, J. Ren, Z. Chen, C. He, X. Hao, Z. Wei, J. Hou, Single-Junction Organic Photovoltaic Cell with 19% Efficiency. Advanced Materials. 33, 2102420 (2021)."
"CCCCCCC(CCCC)CC1=C(C2=CC3=C(S2)C(C2=CC(F)=C(CC(CC)CCCC)S2)=C2C=C(C)SC2=C3C2=CC(F)=C(CC(CC)CCCC)S2)SC(C2=CC3=C(S2)C2=C(C=C(C4=CC(CC(C)CCCC)=CS4)S2)C2=C3N=CC=N2)=C1","PBQx-TF","-5.41","-2.82","CCCCCCCCCC1=C(/C=C2\C(=O)C3=C(C=CC=C3)C2=C(C#N)C#N)SC2=C1SC1=C2N(CC(CCCC)CCCCCC)C2=C1C1=NSN=C1C1=C2N(CC(CCCC)CCCCCC)C2=C1SC1=C2SC(/C=C2\C(=O)C3=C(C=CC=C3)C2=C(C#N)C#N)=C1CCCCCCCCC","eC9-Cl","-5.81","","0.868","25.9","0.786","17.7","S. Bao, H. Yang, H. Fan, J. Zhang, Z. Wei, C. Cui, Y. Li, Volatilizable Solid Additive-Assisted Treatment Enables Organic Solar Cells with Efficiency over 18.8% and Fill Factor Exceeding 80%. Advanced Materials. 33, 2105301 (2021)."
"CCCCCCC(CCCC)CC1=C(C2=CC3=C(S2)C(C2=CC(F)=C(CC(CC)CCCC)S2)=C2C=C(C)SC2=C3C2=CC(F)=C(CC(CC)CCCC)S2)SC(C2=CC3=C(S2)C2=C(C=C(C4=CC(CC(C)CCCC)=CS4)S2)C2=C3N=CC=N2)=C1","PBQx-TF","-5.41","-2.82","CCCCCCCCN1N=C2C(/C=C3\SC(=C(C#N)C#N)N(CC)C3=O)=CC(F)=C(C3=CC4=C(S3)C3=CC5=C(C=C3C4(C3=CC=C(CCCCCC)C=C3)C3=CC=C(CCCCCC)C=C3)C3=C(C=C(C4=C(F)C=C(/C=C6\SC(=C(C#N)C#N)N(CC)C6=O)C6=NN(CCCCCCCC)N=C64)S3)C5(C3=CC=C(CCCCCC)C=C3)C3=CC=C(CCCCCC)C=C3)C2=N1","F-BTA3","-5.57","-3.74","1.15","13.2","0.756","11.5","S. Bao, H. Yang, H. Fan, J. Zhang, Z. Wei, C. Cui, Y. Li, Volatilizable Solid Additive-Assisted Treatment Enables Organic Solar Cells with Efficiency over 18.8% and Fill Factor Exceeding 80%. Advanced Materials. 33, 2105301 (2021)."
"CCCCCCCCC(CCCCCC)COC1=NC2=C(N=C1)C(C1=CC=C(C)S1)=C(F)C(F)=C2C","PTQ10","-5.61","-2.98","C#C/C=C/C(CC)CN1C2=C(SC3=C2SC(/C=C2\C(=O)C4=C(C=C(F)C(F)=C4)C2=C(C#N)C#N)=C3C2=CC=CC(CCCCCC)=C2)C2=C1C1=C(C3=NSN=C32)C2=C(C3=C(S2)C(C2=CC(CCCCCC)=CC=C2)=C(/C=C2\C(=O)C4=C(C=C(F)C(F)=C4)C2=C(C#N)C#N)S3)N1CC(CC)CCCC","m-BTP-PhC6","","","0.864","24.79","0.784","16.78","F. Liu, L. Zhou, W. Liu, Z. Zhou, Q. Yue, W. Zheng, R. Sun, W. Liu, S. Xu, H. Fan, L. Feng, Y. Yi, W. Zhang, X. Zhu, Organic Solar Cells with 18% Efficiency Enabled by an Alloy Acceptor: A Two-in-One Strategy. Advanced Materials. 33, 2100830 (2021)."
"CCCCC(CC)CC1=C(F)C=C(C2=C3C=C(C4=CC=C(C5=C6C(=O)C7=C(CC(CC)CCCC)SC(CC(CC)CCCC)=C7C(=O)C6=C(C6=CC=C(C)S6)S5)S4)SC3=C(C3=CC(F)=C(CC(CC)CCCC)S3)C3=C2SC(C)=C3)S1","PM6","-5.45","-3.64","CCCCCCCCCCCC1=C(/C=C2\C(=O)C3=C(C=C(F)C(F)=C3)C2=C(C#N)C#N)SC2=C1SC1=C2N(CC(CCCC)CCCCCC)C2=C1C1=C(N=CC=N1)C1=C2N(CC(CCCC)CCCCCC)C2=C1SC1=C2SC(/C=C2\C(=O)C3=C(C=C(F)C(F)=C3)C2=C(C#N)C#N)=C1CCCCCCCCCCC","AQx-3","-5.64","-3.86","0.891","24.16","0.774","16.67","Y. Cai, Y. Li, R. Wang, H. Wu, Z. Chen, J. Zhang, Z. Ma, X. Hao, Y. Zhao, C. Zhang, F. Huang, Y. Sun, A Well-Mixed Phase Formed by Two Compatible Non-Fullerene Acceptors Enables Ternary Organic Solar Cells with Efficiency over 18.6%. Advanced Materials. 33, 2101733 (2021)."
"CCCCC(CC)CC1=C(F)C=C(C2=C3C=C(C4=CC=C(C5=C6C(=O)C7=C(CC(CC)CCCC)SC(CC(CC)CCCC)=C7C(=O)C6=C(C6=CC=C(C)S6)S5)S4)SC3=C(C3=CC(F)=C(CC(CC)CCCC)S3)C3=C2SC(C)=C3)S1","PM6","-5.45","-3.64","CCCCCCC(CCCC)CC1=C(/C=C2\C(=O)C3=C(C=CC(F)=C3)C2=C(C#N)C#N)SC2=C1SC1=C2N(CC(CC)CCCC)C2=C1C1=NSN=C1C1=C2N(CC(CC)CCCC)C2=C1SC1=C2SC(/C=C2\C(=O)C3=C(C=CC(F)=C3)C2=C(C#N)C#N)=C1CC(CCCC)CCCCCC","L8-BO-F","-5.59","-3.85","0.934","23.42","0.769","16.82","K. Chong, X. Xu, H. Meng, J. Xue, L. Yu, W. Ma, Q. Peng, Realizing 19.05% Efficiency Polymer Solar Cells by Progressively Improving Charge Extraction and Suppressing Charge Recombination. Advanced Materials. 34, 2109516 (2022)."
"CCCCCCCCC(CCCCCC)COC1=NC2=C(N=C1)C(C1=CC=C(C)S1)=C(F)C(F)=C2C","PTQ10","-5.61","-2.98","CCCCCCC1(CCCCCC)C2=CC3=C(C=C2C2=C1C=C(/C=C1\C(=O)C4=C(C=CC=C4)C1=C(C#N)C#N)S2)C(CCCCCC)(CCCCCC)C1=C3SC(/C=C2\C(=O)C3=C(C=CC=C3)\C2=C(/C#N)N=O)=C1","IDIC","-5.7","-3.92","0.849","26.33","0.767","17.16","J. Lv, Y. Chen, X. Guo, J. Qiu, Z. Zhang, J. Wang, H. Liang, L. Zhang, L. Zhu, F. Liu, M. Zhang, A novel A–DA′D–A bifunctional small molecule for organic solar cell applications with impressive photovoltaic performance. J. Mater. Chem. A. 10, 16497–16505 (2022)."
"CCCCCCCCC(CCCCCC)COC1=NC2=C(N=C1)C(C1=CC=C(C)S1)=C(F)C(F)=C2C","PTQ10","-5.61","-2.98","CCCCCCC1=C(F)C=C(C2=C(/C=C3\C(=O)C4=C(C=C(F)C(F)=C4)C3=C(C#N)C#N)SC3=C2SC2=C3N(CC(CCCC)CCCCCC)C3=C2C2=NSN=C2C2=C3N(CC(CCCC)CCCCCC)C3=C2SC2=C3SC(/C=C3\C(=O)C4=C(C=C(F)C(F)=C4)C3=C(C#N)C#N)=C2C2=CC(F)=C(CCCCCC)S2)S1","BTP-FTh","","","0.849","26.33","0.767","17.16","J. Lv, Y. Chen, X. Guo, J. Qiu, Z. Zhang, J. Wang, H. Liang, L. Zhang, L. Zhu, F. Liu, M. Zhang, A novel A–DA′D–A bifunctional small molecule for organic solar cell applications with impressive photovoltaic performance. J. Mater. Chem. A. 10, 16497–16505 (2022)."
"CCCCCCCCC(CCCCCC)COC1=NC2=C(N=C1)C(C1=CC=C(C)S1)=C(F)C(F)=C2C","PTQ10","-5.61","-2.98","CCCCCCC1=CC=C(C2=C(/C=C3\C(=O)C4=C(C=C(F)C(F)=C4)C3=C(C#N)C#N)SC3=C2SC2=C3N(CC(CCCC)CCCCCC)C3=C2C2=NSN=C2C2=C3N(CC(CCCC)CCCCCC)C3=C2SC2=C3SC(/C=C3\C(=O)C4=C(C=C(F)C(F)=C4)C3=C(C#N)C#N)=C2C2=CC=C(CCCCCC)S2)S1","BTP-Th","","","0.901","24.38","0.724","15.89","J. Lv, Y. Chen, X. Guo, J. Qiu, Z. Zhang, J. Wang, H. Liang, L. Zhang, L. Zhu, F. Liu, M. Zhang, A novel A–DA′D–A bifunctional small molecule for organic solar cell applications with impressive photovoltaic performance. J. Mater. Chem. A. 10, 16497–16505 (2022)."
"CCCCCCC1=C(C)SC(C)=C1","P3HT","-5.1","-3.1","CCCCCCCCCCCC1=C(/C=C2\SC(=S)N(CCCC)C2=O)SC2=C1SC1=C2N(CC(CC)CCCC)C2=C1C1=NSN=C1C1=C2N(CC(CC)CCCC)C2=C1SC1=C2SC(/C=C2\SC(=S)N(CCCC)C2=O)=C1CCCCCCCCCCC","BPM1","-5.38","-3.61","1.09","11.4","0.57","7.1","D. Li, H. Lu, Y.-N. Chen, X. Ma, H. Zhang, H. Wang, X. Yu, X. Xu, Z. Zhang, X. Xu, Y. Liu, Z. Ma, A. Zhang, Z. Bo, High-Efficiency As-Cast Organic Solar Cells Based on an Asymmetric Acceptor. Chem. Mater. 34, 8840–8848 (2022)."
"CCCCC(CC)CC1=C2C(=O)C3=C(C4=CC=C(C)S4)SC(C4=CC=C(C)S4)=C3C(=O)C2=C(CC(CC)CCCC)S1","PBDB-T","-5.34","-3.44","CCCCCCCCOC1=C(/C=C2/C(=O)C3=C(C=C(F)C(F)=C3)C2=C(C#N)C#N)SC(C2=C(CCCCCCCC)C3=C(S2)C2=C(C4=C(C5=NSN=C52)C2=C(C(CCCCCCCC)=C(/C=C5\C(=O)C6=C(C=C(F)C(F)=C6)C5=C(C#N)C#N)S2)N4CC(CC)CCCC)N3CC(CC)CCCC)=C1OCCCCCCCC","L5","-5.59","-3.93","0.86","24.67","0.7136","15.2","K. Xian, S. Zhang, Y. Xu, J. Liu, K. Zhou, Z. Peng, M. Li, W. Zhao, Y. Chen, Z. Fei, J. Hou, Y. Geng, L. Ye, Refining acceptor aggregation in nonfullerene organic solar cells to achieve high efficiency and superior thermal stability. Sci. China Chem. 66, 202–215 (2023)."
"CCCCC(CC)CC1=C2C(=O)C3=C(C4=CC=C(C)S4)SC(C4=CC=C(C)S4)=C3C(=O)C2=C(CC(CC)CCCC)S1","PBDB-T","-5.34","-3.44","CCCCCCCCOC1=C(/C=C2/C(=O)C3=C(C=C(F)C(F)=C3)C2=C(C#N)C#N)SC(C2=C(CCCCCCCC)C3=C(S2)C2=C(C4=C(C5=NSN=C52)C2=C(C(CCCCCCCC)=C(C5=C(OCCCCCCCC)C(OC)=C(/C=C6\C(=O)C7=C(C=C(F)C(F)=C7)C6=C(C#N)C#N)S5)S2)N4CC(CC)CCCC)N3CC(CC)CCCC)=C1OCCCCCCCC","L6","-5.49","-3.88","0.9","16.96","0.6194","9.48","K. Xian, S. Zhang, Y. Xu, J. Liu, K. Zhou, Z. Peng, M. Li, W. Zhao, Y. Chen, Z. Fei, J. Hou, Y. Geng, L. Ye, Refining acceptor aggregation in nonfullerene organic solar cells to achieve high efficiency and superior thermal stability. Sci. China Chem. 66, 202–215 (2023)."
"CCCCC(CC)CC1=C2C(=O)C3=C(C4=CC=C(C)S4)SC(C4=CC=C(C)S4)=C3C(=O)C2=C(CC(CC)CCCC)S1","PBDB-T","-5.34","-3.44","CCCCCCCCC1=C(/C=C2\C(=O)C3=C(C=C(F)C(F)=C3)C2=C(C#N)C#N)SC2=C1N(CC(CC)CCCC)C1=C2C2=NSN=C2C2=C1N(CC(CC)CCCC)C1=C2SC(/C=C2\C(=O)C3=C(C=C(F)C(F)=C3)C2=C(C#N)C#N)=C1CCCCCCCC","L4","-5.68","-3.94","0.83","7.29","0.3916","2.35","K. Xian, S. Zhang, Y. Xu, J. Liu, K. Zhou, Z. Peng, M. Li, W. Zhao, Y. Chen, Z. Fei, J. Hou, Y. Geng, L. Ye, Refining acceptor aggregation in nonfullerene organic solar cells to achieve high efficiency and superior thermal stability. Sci. China Chem. 66, 202–215 (2023)."
"CCCCC(CC)CC1=C(F)C=C(C2=C3C=C(C4=CC=C(C5=C6C(=O)C7=C(CC(CC)CCCC)SC(CC(CC)CCCC)=C7C(=O)C6=C(C6=CC=C(C)S6)S5)S4)SC3=C(C3=CC(F)=C(CC(CC)CCCC)S3)C3=C2SC(C)=C3)S1","PM6","-5.45","-3.64","C#C/C=C/C(CCCCCC)CN1C2=C(SC3=C2CC(C=C2C(=O)C4=C(C=C(Cl)C(Cl)=C4)C2=O)=C3CCCCCCCCCCC)C2=C1C1=C(C3=NSN=C32)C2=C(C3=C(S2)C(CCCCCCCCCCC)=C(/C=C2\C(=O)C4=C(C=C(Cl)C(Cl)=C4)C2=C(C#N)C#N)S3)N1CC(CCCC)CCCCCC","Y6-CNO","-5.65","-3.89","0.926","20.2","0.694","13","M. Li, S. Feng, S. Shen, H. Huang, W. Xue, N. Yu, Y. Zhou, W. Ma, J. Song, Z. Tang, Z. Bo, High efficiency ternary organic solar cells via morphology regulation with asymmetric nonfused ring electron acceptor. Chemical Engineering Journal. 438, 135384 (2022)."
"CCCCC(CC)CC1=C2C(=O)C3=C(C4=CC=C(C)S4)SC(C4=CC=C(C)S4)=C3C(=O)C2=C(CC(CC)CCCC)S1","PBDB-T","-5.34","-3.44","CCCCCCOC1=CC(C2=CC3=C(S2)C2=C(C=C(/C=C4\C(=O)C5=C(C=C(F)C(F)=C5)C4=C(C#N)C#N)S2)C3(CC(CC)CCCC)CC(CC)CCCC)=C(OCCCCCC)C=C1C1=CC2=C(S1)C1=C(C=C(/C=C3\C(=O)C4=C(C=C(F)C(F)=C4)C3=C(C#N)C#N)S1)C2(CC(CC)CCCC)CC(CC)CCCC","DO-2F","-5.45","-3.8","0.83","19.83","0.6453","10.62","C.-Z. Sun, X. Lai, T. Rehman, H. Lai, C. Ke, X. Shen, Y. Zhu, L. Tian, F. He, Benzonitrile-functionalized non-fullerene acceptors for organic solar cells with low non-radiative loss. J. Mater. Chem. C. 10, 17174–17181 (2022)."
"CCCCC(CC)CC1=C2C(=O)C3=C(C4=CC=C(C)S4)SC(C4=CC=C(C)S4)=C3C(=O)C2=C(CC(CC)CCCC)S1","PBDB-T","-5.34","-3.44","CCCCCCCCC(CCCCCCCC)OC1=CC(C2=CC3=C(S2)C2=C(C=C(/C=C4\C(=O)C5=C(C=C(F)C(F)=C5)C4=C(C#N)C#N)S2)C3(CC(CC)CCCC)CC(CC)CCCC)=C(F)C=C1C1=CC2=C(S1)C1=C(C=C(/C=C3\C(=O)C4=C(C=C(F)C(F)=C4)C3=C(C#N)C#N)S1)C2(CC(CC)CCCC)CC(CC)CCCC","FO-N","-5.54","-3.9","0.92","18.44","0.6705","11.38","C.-Z. Sun, X. Lai, T. Rehman, H. Lai, C. Ke, X. Shen, Y. Zhu, L. Tian, F. He, Benzonitrile-functionalized non-fullerene acceptors for organic solar cells with low non-radiative loss. J. Mater. Chem. C. 10, 17174–17181 (2022)."
"CCCCCCC(CCCC)CC1=C(C)SC(C2=CC3=C(S2)C2=C(C=C(C4=CC(CC(CCCC)CCCCCC)=C(C5=CC6=C(C7=CC=C(CC(CC)CCCC)S7)C7=C(C=C(C)S7)C(C7=CC=C(CC(CC)CCCC)S7)=C6S5)S4)S2)C2=NSN=C23)=C1","D18","-5.52","-3.47","CCCCCCCCCCCC1=C(/C=C2\C(=O)C3=CC(C4=CC=C(C#N)C=C4)=CC=C3C2=C(C#N)C#N)SC2=C1SC1=C2N(CC(CCCC)CCCCCC)C2=C1C1=NSN=C1C1=C2N(CC(CCCC)CCCCCC)C2=C1SC1=C2SC(/C=C2\C(=O)C3=CC(C4=CC=C(C#N)C=C4)=CC=C3C2=C(C#N)C#N)=C1CCCCCCCCCCC","BTIC-γ-2CN","-5.73","-3.92","0.926","22.54","0.7676","16.03","Y. Gao, Q. Chen, L. Wang, H. Huang, A. Zhang, C. Li, X. Xu, Z. Bo, End-group modification of non-fullerene acceptors enables efficient organic solar cells. J. Mater. Chem. C. 10, 10389–10395 (2022)."
"CCCCCCC(CCCC)CC1=C(C)SC(C2=CC3=C(S2)C2=C(C=C(C4=CC(CC(CCCC)CCCCCC)=C(C5=CC6=C(C7=CC=C(CC(CC)CCCC)S7)C7=C(C=C(C)S7)C(C7=CC=C(CC(CC)CCCC)S7)=C6S5)S4)S2)C2=NSN=C23)=C1","D18","-5.52","-3.47","CCCCCCCCCCCC1=C(/C=C2\C(=O)C3=CC(C4=CC=C(C#N)C=C4)=C(C4=CC=C(C#N)C=C4)C=C3C2=C(C#N)C#N)SC2=C1SC1=C2N(CC(CCCC)CCCCCC)C2=C1C1=NSN=C1C1=C2N(CC(CCCC)CCCCCC)C2=C1SC1=C2SC(/C=C2\C(=O)C3=CC(C4=CC=C(C#N)C=C4)=C(C4=CC=C(C#N)C=C4)C=C3C2=C(C#N)C#N)=C1CCCCCCCCCCC","BTIC-4CN","-5.63","-4.01","0.871","19.92","0.645","11.2","Y. Gao, Q. Chen, L. Wang, H. Huang, A. Zhang, C. Li, X. Xu, Z. Bo, End-group modification of non-fullerene acceptors enables efficient organic solar cells. J. Mater. Chem. C. 10, 10389–10395 (2022)."
"CCCCCCC(CCCC)CC1=C(C)SC(C2=CC3=C(S2)C2=C(C=C(C4=CC(CC(CCCC)CCCCCC)=C(C5=CC6=C(C7=CC=C(CC(CC)CCCC)S7)C7=C(C=C(C)S7)C(C7=CC=C(CC(CC)CCCC)S7)=C6S5)S4)S2)C2=NSN=C23)=C1","D18","-5.52","-3.47","CCCCCCCCCCCC1=C(/C=C2\C(=O)C3=CC(C4=CC(C#N)=CC(C#N)=C4)=CC=C3C2=C(C#N)C#N)SC2=C1SC1=C2N(CC(CCCC)CCCCCC)C2=C1C1=NSN=C1C1=C2N(CC(CCCC)CCCCCC)C2=C1SC1=C2SC(/C=C2\C(=O)C3=CC(C4=CC(C#N)=CC(C#N)=C4)=CC=C3C2=C(C#N)C#N)=C1CCCCCCCCCCC","BTIC-γ-4CN","-5.55","-3.95","0.871","19.92","0.645","11.2","Y. Gao, Q. Chen, L. Wang, H. Huang, A. Zhang, C. Li, X. Xu, Z. Bo, End-group modification of non-fullerene acceptors enables efficient organic solar cells. J. Mater. Chem. C. 10, 10389–10395 (2022)."
"CCCCC(CC)CC1=C2C(=O)C3=C(C4=CC=C(C)S4)SC(C4=CC=C(C)S4)=C3C(=O)C2=C(CC(CC)CCCC)S1","PBDB-T","-5.34","-3.44","CCCCCCCCCCCC1=C(/C=C2\C(=O)C3=C(C=CC=C3)C2=C(C#N)C#N)SC2=C1SC1=C2N(CC(CCCCCCCC)CCCCCCCCCC)C2=C1C1=NSN=C1C1=C2N(CC(CCCCCCCC)CCCCCCCCCC)C2=C1SC1=C2SC(/C=C2\C(=O)C3=C(C=C(O)C(F)=C3)C2=C(C#N)C#N)=C1CCCCCCCCCCC","Y-G42","-5.62","-3.84","0.91","23.31","0.7214","15.24","Y. Jiang, H. Liu, X. Li, Y. Yuan, J. Wang, B. Cui, Y. Li, Alkyloxime-Substituted Thiophene-Based Wide-Band-Gap Polymer Donor Achieving a High Short Circuit Current Density of 30 mA cm–2 in Organic Solar Cells. Chem. Mater. 34, 4232–4241 (2022)."
"CCCCC(CC)CC1=C2C(=O)C3=C(C4=CC=C(C)S4)SC(C4=CC=C(C)S4)=C3C(=O)C2=C(CC(CC)CCCC)S1","PBDB-T","-5.34","-3.44","CCCCCCCCCCCC1=C(/C=C2\C(=O)C3=C(C=CC(F)=C3)C2=C(C#N)C#N)SC2=C1SC1=C2N(CC(CCCCCCCC)CCCCCCCCCC)C2=C1C1=NSN=C1C1=C2N(CC(CCCCCCCC)CCCCCCCCCC)C2=C1SC1=C2SC(/C=C2\C(=O)C3=C(C=CC(F)=C3)C2=C(C#N)C#N)=C1CCCCCCCCCCC","Y-F","-5.73","-3.82","0.84","21.45","0.7102","12.53","Y. Jiang, H. Liu, X. Li, Y. Yuan, J. Wang, B. Cui, Y. Li, Alkyloxime-Substituted Thiophene-Based Wide-Band-Gap Polymer Donor Achieving a High Short Circuit Current Density of 30 mA cm–2 in Organic Solar Cells. Chem. Mater. 34, 4232–4241 (2022)."
"CCCCC(CC)CC1=C2C(=O)C3=C(C4=CC=C(C)S4)SC(C4=CC=C(C)S4)=C3C(=O)C2=C(CC(CC)CCCC)S1","PBDB-T","-5.34","-3.44","CCCCCCCCCCCC1=C(/C=C2\C(=O)C3=C(C=C(OC4=CC=CC=C4)C(F)=C3)C2=C(C#N)C#N)SC2=C1SC1=C2N(CC(CCCCCCCC)CCCCCCCCCC)C2=C1C1=NSN=C1C1=C2N(CC(CCCCCCCC)CCCCCCCCCC)C2=C1SC1=C2SC(/C=C2\C(=O)C3=C(C=C(OC4=CC=CC=C4)C(F)=C3)C2=C(C#N)C#N)=C1CCCCCCCCCCC","Y-G41","-5.61","-3.82","0.87","19.96","0.7014","12.12","Y. Jiang, H. Liu, X. Li, Y. Yuan, J. Wang, B. Cui, Y. Li, Alkyloxime-Substituted Thiophene-Based Wide-Band-Gap Polymer Donor Achieving a High Short Circuit Current Density of 30 mA cm–2 in Organic Solar Cells. Chem. Mater. 34, 4232–4241 (2022)."
"CCCCCCC(CCCC)CO/N=C\C1=C(C2=CC=C(CC)S2)SC(C2=CC=C(C3=CC4=C(C5=CC=C(CC(C)C)S5)C5=C(C=C(C)S5)C(C5=CC=C(CC(CC)CCCC)S5)=C4S3)S2)=C1","TTOTCl","","","CCCCCCCCCCCC1=C(/C=C2\C(=O)C3=C(C=C(F)C(F)=C3)C2=C(C#N)C#N)SC2=C1SC1=C2N(CC(CC)CCCC)C2=C1C1=NSN=C1C1=C2N(CC(CC)CCCC)C2=C1SC1=C2SC(/C=C2\C(=O)C3=C(C=C(F)C(F)=C3)C2=C(C#N)C#N)=C1CCCCCCCCCCC","Y6","-5.68","-4.06","0.79","25.82","0.63","12.86","C. Yang, L. Ma, Y. Xu, J. Ren, J. Hou, S. Zhang, Reduced energetic disorder enables over 14% efficiency in organic solar cells based on completely non-fused-ring donors and acceptors. Sci. China Chem. 65, 2604–2612 (2022)."
"CCCCCCC(CCCC)CO/N=C\C1=C(C2=CC=C(CC)S2)SC(C2=CC=C(C3=CC4=C(C5=CC=C(CC(C)C)S5)C5=C(C=C(C)S5)C(C5=CC=C(CC(CC)CCCC)S5)=C4S3)S2)=C1","TTOT","","","CCCCCCCCCCCC1=C(/C=C2\C(=O)C3=C(C=C(F)C(F)=C3)C2=C(C#N)C#N)SC2=C1SC1=C2N(CC(CC)CCCC)C2=C1C1=NSN=C1C1=C2N(CC(CC)CCCC)C2=C1SC1=C2SC(/C=C2\C(=O)C3=C(C=C(F)C(F)=C3)C2=C(C#N)C#N)=C1CCCCCCCCCCC","Y6","-5.68","-4.06","0.62","22.8","0.52","7.42","C. Yang, L. Ma, Y. Xu, J. Ren, J. Hou, S. Zhang, Reduced energetic disorder enables over 14% efficiency in organic solar cells based on completely non-fused-ring donors and acceptors. Sci. China Chem. 65, 2604–2612 (2022)."
"CCCCCCC(CCCC)COC(=O)C1=C(/C=C/C2=C(C(=O)OCC(CCCC)CCCCCC)C=C(C3=CC=C(C)S3)S2)SC(C)=C1","PTVT-T","","","CCCCC(CC)CCC1=C(C2=CC(C3=C(C(C)C)C=C(C(C)C)C=C3C(C)C)=C(C3=C(C4=C(C(C)C)C=C(C(C)C)C=C4C(C)C)C=C(C4=C(CCC(CC)CCCC)C=C(/C=C5\C(=O)C6=C(C=C(F)C(F)=C6)C5=C(C#N)C#N)S4)S3)S2)SC(/C=C2\C(=O)C3=C(C=C(F)C(F)=C3)C2=C(C#N)C#N)=C1","A4T-3","-5.63","-3.97","0.822","23.55","0.737","14.26","H. Lai, H. Chen, Y. Zhu, H. Wang, Y. Li, F. He, Aggregation of Small Molecule and Polymer Acceptors with 2D-Fused Backbones in Organic Solar Cells. Macromolecules. 55, 3353–3360 (2022)."
"CCCCCCC(CCCC)COC(=O)C1=C(/C=C/C2=C(C(=O)OCC(CCCC)CCCCCC)C=C(C3=CC=C(C)S3)S2)SC(C)=C1","PTVT-T","-5.28","-3.02","CCCCC(CC)CC1=C(C2=CC(C3=C(C(C)C)C=C(C(C)C)C=C3C(C)C)=C(C3=C(C4=C(C(C)C)C=C(C(C)C)C=C4C(C)C)C=C(C4=C(CC(CC)CCCC)C=C(/C=C5\C(=O)C6=C(C=C(F)C(F)=C6)C5=C(C#N)C#N)S4)S3)S2)SC(/C=C2\C(=O)C3=C(C=C(F)C(F)=C3)C2=C(C#N)C#N)=C1","A4T-16","-5.67","-3.96","0.807","20.97","0.717","12.13","H. Lai, H. Chen, Y. Zhu, H. Wang, Y. Li, F. He, Aggregation of Small Molecule and Polymer Acceptors with 2D-Fused Backbones in Organic Solar Cells. Macromolecules. 55, 3353–3360 (2022)."
"CCCCC(CC)CC1=C2C(=O)C3=C(C4=CC=C(C)S4)SC(C4=CC=C(C)S4)=C3C(=O)C2=C(CC(CC)CCCC)S1","PBDB-T","-5.34","-3.44","CCCCCCCCCCCC1=C(/C=C2\C(=O)C3=C(C=C(Cl)C(Cl)=C3)C2=C(C#N)C#N)SC2=C1SC1=C2N(CC(CCCCCC)CCCCCCCC)C2=C1C1=C(N=C3C4=CC=CC=C4C4=CC=CC=C4C3=N1)C1=C2N(CC(CCCCCC)CCCCCCCC)C2=C1SC1=C2SC(/C=C2\C(=O)C3=C(C=C(Cl)C(Cl)=C3)C2=C(C#N)C#N)=C1CCCCCCCCCCC","PTIC-HD-4Cl","-5.54","-3.76","0.834","23.84","0.6898","13.71","Y. Chen, Y. Chang, R. Ma, H. Liu, J. Yi, J. Zhang, T. Liu, Z. Qi, K. Yu, X. Lu, H. Hu, H. Yan, Side-chain engineering with chalcogen-containing heterocycles on non-fullerene acceptors for efficient organic solar cells. Chemical Engineering Journal. 441, 135998 (2022)."
"CCCCC(CC)CC1=C2C(=O)C3=C(C4=CC=C(C)S4)SC(C4=CC=C(C)S4)=C3C(=O)C2=C(CC(CC)CCCC)S1","PBDB-T","-5.34","-3.44","CCCCCCCCCCCC1=C(/C=C2\C(=O)C3=C(C=C(Cl)C(Cl)=C3)C2=C(C#N)C#N)SC2=C1SC1=C2N(CC(CCCCCC)CCCCCCCC)C2=C1C1=C(N=C3C(=N1)C1=CC=CC4=CC=CC3=C41)C1=C2N(CC(CCCCCC)CCCCCCCC)C2=C1SC1=C2SC(/C=C2\C(=O)C3=C(C=C(Cl)C(Cl)=C3)C2=C(C#N)C#N)=C1CCCCCCCCCCC","ATIC-HD-4Cl","-5.52","-3.75","0.833","14.87","0.5882","7.29","Y. Chen, Y. Chang, R. Ma, H. Liu, J. Yi, J. Zhang, T. Liu, Z. Qi, K. Yu, X. Lu, H. Hu, H. Yan, Side-chain engineering with chalcogen-containing heterocycles on non-fullerene acceptors for efficient organic solar cells. Chemical Engineering Journal. 441, 135998 (2022)."
"CCCCCCCCC(CCCCCC)COC1=NC2=C(N=C1)C(C1=CC=C(C)S1)=C(F)C(F)=C2C","PTQ10","-5.61","-2.98","CCCCCCCCC1=CC=C(C2=C(/C=C3\C(=O)C4=C(C=C(F)C(F)=C4)C3=C(C#N)C#N)SC3=C2SC2=C3N(CC(CC)CCCC)C3=C2C2=NSN=C2C2=C3N(CC(CC)CCCC)C3=C2SC2=C3SC(/C=C3\C(=O)C4=C(C=C(F)C(F)=C4)C3=C(C#N)C#N)=C2C2=CC=C(CCCCCCCC)S2)S1","BTP-Th","-5.55","-3.84","0.874","25.1","0.764","16.8","J. Zhang, S. Luo, H. Zhao, X. Xu, X. Zou, A. Shang, J. Liang, F. Bai, Y. Chen, K. S. Wong, Z. Ma, W. Ma, H. Hu, Y. Chen, H. Yan, Precise Control of Selenium Functionalization in Non-Fullerene Acceptors Enabling High-Efficiency Organic Solar Cells. Angewandte Chemie International Edition. 61, e202206930 (2022)."
"CCCCCCCCC(CCCCCC)COC1=NC2=C(N=C1)C(C1=CC=C(C)S1)=C(F)C(F)=C2C","PTQ10","-5.61","-2.98","CCCCCCCCC1=CC=C(C2=C(/C=C3\C(=O)C4=C(C=C(F)C(F)=C4)C3=C(C#N)C#N)SC3=C2SC2=C3N(CC(CC)CCCC)C3=C2C2=NSN=C2C2=C3N(CC(CC)CCCC)C3=C2SC2=C3SC(/C=C3\C(=O)C4=C(C=C(F)C(F)=C4)C3=C(C#N)C#N)=C2C2=CC=C(CCCCCCCC)S2)S1","BTP-Se","-5.57","-3.86","0.871","23.6","0.746","15.3","J. Zhang, S. Luo, H. Zhao, X. Xu, X. Zou, A. Shang, J. Liang, F. Bai, Y. Chen, K. S. Wong, Z. Ma, W. Ma, H. Hu, Y. Chen, H. Yan, Precise Control of Selenium Functionalization in Non-Fullerene Acceptors Enabling High-Efficiency Organic Solar Cells. Angewandte Chemie International Edition. 61, e202206930 (2022)."
"CCCCCCCCC(CCCCCC)COC1=NC2=C(N=C1)C(C1=CC=C(C)S1)=C(F)C(F)=C2C","PTQ10","-5.61","-2.98","CCCCCCCCC1=CC=C(C2=C(/C=C3\C(=O)C4=C(C=C(F)C(F)=C4)C3=C(C#N)C#N)SC3=C2SC2=C3N(CC(CC)CCCC)C3=C2C2=NSN=C2C2=C3N(CC(CC)CCCC)C3=C2SC2=C3SC(/C=C3\C(=O)C4=C(C=C(F)C(F)=C4)C3=C(C#N)C#N)=C2C2=CC=C(CCCCCCCC)O2)O1","BTP-Fu","-5.66","-3.97","0.802","14.8","0.401","4.8","J. Zhang, S. Luo, H. Zhao, X. Xu, X. Zou, A. Shang, J. Liang, F. Bai, Y. Chen, K. S. Wong, Z. Ma, W. Ma, H. Hu, Y. Chen, H. Yan, Precise Control of Selenium Functionalization in Non-Fullerene Acceptors Enabling High-Efficiency Organic Solar Cells. Angewandte Chemie International Edition. 61, e202206930 (2022)."
"CCCCC(CC)CC1=C(F)C=C(C2=C3C=C(C4=CC=C(C5=C6C(=O)C7=C(CC(CC)CCCC)SC(CC(CC)CCCC)=C7C(=O)C6=C(C6=CC=C(C)S6)S5)S4)SC3=C(C3=CC(F)=C(CC(CC)CCCC)S3)C3=C2SC(C)=C3)S1","PM6","-5.45","-3.64","CCCCCCC1=CC=CC(C2=C(/C=C3\C(=O)C4=C(C=C(F)C(F)=C4)C3=C(C#N)C#N)[Se]C3=C2SC2=C3N(CC(CCCC)CCCCCC)C3=C2C2=NSN=C2C2=C3N(CC(CCCC)CCCCCC)C3=C2SC2=C3[Se]C(/C=C3\C(=O)C4=C(C=C(F)C(F)=C4)C3=C(C#N)C#N)=C2C2=CC(CCCCCC)=CC=C2)=C1","mPh4F-TS","-5.61","-3.92","0.827","27.39","0.785","17.7","Z. Abbas, S. U. Ryu, M. Haris, C. E. Song, H. K. Lee, S. K. Lee, W. S. Shin, T. Park, J.-C. Lee, Optimized vertical phase separation via systematic Y6 inner side-chain modulation for non-halogen solvent processed inverted organic solar cells. Nano Energy. 101, 107574 (2022)."
"CCCCC(CC)CC1=C(F)C=C(C2=C3C=C(C4=CC=C(C5=C6C(=O)C7=C(CC(CC)CCCC)SC(CC(CC)CCCC)=C7C(=O)C6=C(C6=CC=C(C)S6)S5)S4)SC3=C(C3=CC(F)=C(CC(CC)CCCC)S3)C3=C2SC(C)=C3)S1","PM6","-5.45","-3.64","CCCCCCC1=CC=CC(C2=C(/C=C3\C(=O)C4=C(C=C(F)C(F)=C4)C3=C(C#N)C#N)SC3=C2[Se]C2=C3N(CC(CCCC)CCCCCC)C3=C2C2=NSN=C2C2=C3N(CC(CCCC)CCCCCC)C3=C2[Se]C2=C3SC(/C=C3\C(=O)C4=C(C=C(F)C(F)=C4)C3=C(C#N)C#N)=C2C2=CC(CCCCCC)=CC=C2)=C1","mPh4F-ST","-5.64","-3.92","0.827","26.83","0.779","17.3","Z. Abbas, S. U. Ryu, M. Haris, C. E. Song, H. K. Lee, S. K. Lee, W. S. Shin, T. Park, J.-C. Lee, Optimized vertical phase separation via systematic Y6 inner side-chain modulation for non-halogen solvent processed inverted organic solar cells. Nano Energy. 101, 107574 (2022)."
"CCCCC(CC)CC1=C(F)C=C(C2=C3C=C(C4=CC=C(C5=C6C(=O)C7=C(CC(CC)CCCC)SC(CC(CC)CCCC)=C7C(=O)C6=C(C6=CC=C(C)S6)S5)S4)SC3=C(C3=CC(F)=C(CC(CC)CCCC)S3)C3=C2SC(C)=C3)S1","PM6","-5.45","-3.64","CCCCCCC1=CC=CC(C2=C(/C=C3\C(=O)C4=C(C=C(F)C(F)=C4)C3=C(C#N)C#N)SC3=C2SC2=C3N(CC(CCCC)CCCCCC)C3=C2C2=NSN=C2C2=C3N(CC(CCCC)CCCCCC)C3=C2SC2=C3SC(/C=C3\C(=O)C4=C(C=C(F)C(F)=C4)C3=C(C#N)C#N)=C2C2=CC(CCCCCC)=CC=C2)=C1","mPh4F-TT","-5.63","-3.87","0.865","25","0.762","16.46","Z. Abbas, S. U. Ryu, M. Haris, C. E. Song, H. K. Lee, S. K. Lee, W. S. Shin, T. Park, J.-C. Lee, Optimized vertical phase separation via systematic Y6 inner side-chain modulation for non-halogen solvent processed inverted organic solar cells. Nano Energy. 101, 107574 (2022)."
"CCCCC(CC)CC1=C(F)C=C(C2=C3C=C(C4=CC=C(C5=C6C(=O)C7=C(CC(CC)CCCC)SC(CC(CC)CCCC)=C7C(=O)C6=C(C6=CC=C(C)S6)S5)S4)SC3=C(C3=CC(F)=C(CC(CC)CCCC)S3)C3=C2SC(C)=C3)S1","PM6","-5.45","-3.64","CCCCCCCCCCCC1=C(/C=C2\C(=O)C3=C(C=C(F)C(F)=C3)C2=C(C#N)C#N)SC2=C1SC1=C2N(CC(CCCCCCC)CCCCCCCCC)C2=C1C1=NSN=C1C1=C2N(CC(CCCCCCC)CCCCCCCCC)C2=C1SC1=C2SC(/C=C2\C(=O)C3=C(C=C(F)C(F)=C3)C2=C(C#N)C#N)=C1CCCCCCCCCCC","Y6-HU","-5.72","-4.01","0.84","25.2","0.754","17.4","Y. Shi, Y. Chang, K. Lu, Z. Chen, J. Zhang, Y. Yan, D. Qiu, Y. Liu, M. A. Adil, W. Ma, X. Hao, L. Zhu, Z. Wei, Small reorganization energy acceptors enable low energy losses in non-fullerene organic solar cells. Nat Commun. 13, 3256 (2022)."
"CCCCC(CC)CC1=C(F)C=C(C2=C3C=C(C4=CC=C(C5=C6C(=O)C7=C(CC(CC)CCCC)SC(CC(CC)CCCC)=C7C(=O)C6=C(C6=CC=C(C)S6)S5)S4)SC3=C(C3=CC(F)=C(CC(CC)CCCC)S3)C3=C2SC(C)=C3)S1","PM6","-5.45","-3.64","CCCCCCCCCCCC1=C(/C=C2\C(=O)C3=C(C=C(F)C(F)=C3)C2=C(C#N)C#N)SC2=C1SC1=C2N(CC(CCCCCC)CCCCCCCC)C2=C1C1=NSN=C1C1=C2N(CC(CCCCCC)CCCCCCCC)C2=C1SC1=C2SC(/C=C2\C(=O)C3=C(C=C(F)C(F)=C3)C2=C(C#N)C#N)=C1CCCCCCCCCCC","Y6-HD","-5.71","-4.02","0.84","25.2","0.754","16.5","Y. Shi, Y. Chang, K. Lu, Z. Chen, J. Zhang, Y. Yan, D. Qiu, Y. Liu, M. A. Adil, W. Ma, X. Hao, L. Zhu, Z. Wei, Small reorganization energy acceptors enable low energy losses in non-fullerene organic solar cells. Nat Commun. 13, 3256 (2022)."
"CCCCC(CC)CC1=C(F)C=C(C2=C3C=C(C4=CC=C(C5=C6C(=O)C7=C(CC(CC)CCCC)SC(CC(CC)CCCC)=C7C(=O)C6=C(C6=CC=C(C)S6)S5)S4)SC3=C(C3=CC(F)=C(CC(CC)CCCC)S3)C3=C2SC(C)=C3)S1","PM6","-5.45","-3.64","CCCCCCCCCCCC1=C(/C=C2\C(=O)C3=C(C=C(F)C(F)=C3)C2=C(C#N)C#N)SC2=C1SC1=C2N(CC(CCCCC)CCCCCCC)C2=C1C1=NSN=C1C1=C2N(CC(CCCCCCC)CCCCCCCCC)C2=C1SC1=C2SC(/C=C2\C(=O)C3=C(C=C(F)C(F)=C3)C2=C(C#N)C#N)=C1CCCCCCCCCCC","Y6-PN","-5.71","-4.02","0.84","25.2","0.754","16","Y. Shi, Y. Chang, K. Lu, Z. Chen, J. Zhang, Y. Yan, D. Qiu, Y. Liu, M. A. Adil, W. Ma, X. Hao, L. Zhu, Z. Wei, Small reorganization energy acceptors enable low energy losses in non-fullerene organic solar cells. Nat Commun. 13, 3256 (2022)."
"CCCCC(CC)CC1=C(F)C=C(C2=C3C=C(C4=CC=C(C5=C6C(=O)C7=C(CC(CC)CCCC)SC(CC(CC)CCCC)=C7C(=O)C6=C(C6=CC=C(C)S6)S5)S4)SC3=C(C3=CC(F)=C(CC(CC)CCCC)S3)C3=C2SC(C)=C3)S1","PM6","-5.45","-3.64","CCCCCCCCCCCC1=C(/C=C2\C(=O)C3=C(C=C(F)C(F)=C3)C2=C(C#N)C#N)SC2=C1SC1=C2N(CC(CCCC)CCCCCC)C2=C1C1=NSN=C1C1=C2N(CC(CCCC)CCCCCC)C2=C1SC1=C2SC(CC2C(=O)C3=C(C=C(F)C(F)=C3)C2=C(C#N)C#N)=C1CCCCCCCCCCC","Y6-BO","-5.69","-4.03","0.83","25","0.737","15.7","Y. Shi, Y. Chang, K. Lu, Z. Chen, J. Zhang, Y. Yan, D. Qiu, Y. Liu, M. A. Adil, W. Ma, X. Hao, L. Zhu, Z. Wei, Small reorganization energy acceptors enable low energy losses in non-fullerene organic solar cells. Nat Commun. 13, 3256 (2022)."
"CCCCC(CC)CC1=C(F)C=C(C2=C3C=C(C4=CC=C(C5=C6C(=O)C7=C(CC(CC)CCCC)SC(CC(CC)CCCC)=C7C(=O)C6=C(C6=CC=C(C)S6)S5)S4)SC3=C(C3=CC(F)=C(CC(CC)CCCC)S3)C3=C2SC(C)=C3)S1","PM6","-5.45","-3.64","CCCCCCCCCCCC1=C(/C=C2\C(=O)C3=C(C=C(F)C(F)=C3)C2=C(C#N)C#N)SC2=C1SC1=C2N(CC(CCC)CCCCC)C2=C1C1=NSN=C1C1=C2N(CC(CCCCC)CCCCCCC)C2=C1SC1=C2SC(/C=C2\C(=O)C3=C(C=C(F)C(F)=C3)C2=C(C#N)C#N)=C1CCCCCCCCCCC","Y6-PH","-5.67","-4.05","0.83","25","0.737","15.3","Y. Shi, Y. Chang, K. Lu, Z. Chen, J. Zhang, Y. Yan, D. Qiu, Y. Liu, M. A. Adil, W. Ma, X. Hao, L. Zhu, Z. Wei, Small reorganization energy acceptors enable low energy losses in non-fullerene organic solar cells. Nat Commun. 13, 3256 (2022)."
"CCCCC(CC)CC1=C(F)C=C(C2=C3C=C(C4=CC=C(C5=C6C(=O)C7=C(CC(CC)CCCC)SC(CC(CC)CCCC)=C7C(=O)C6=C(C6=CC=C(C)S6)S5)S4)SC3=C(C3=CC(F)=C(CC(CC)CCCC)S3)C3=C2SC(C)=C3)S1","PM6","-5.45","-3.64","CCCCCCCCCCCC1=C(/C=C2\C(=O)C3=C(C=C(F)C(F)=C3)C2=C(C#N)C#N)SC2=C1SC1=C2N(CC(CCCCCCCC)CCCCCCCCCC)C2=C1C1=NSN=C1C1=C2N(CC(CCCCCCCC)CCCCCCCCCC)C2=C1SC1=C2SC(/C=C2\C(=O)C3=C(C=C(F)C(F)=C3)C2=C(C#N)C#N)=C1CCCCCCCCCCC","Y6-OD","-5.73","-3.99","0.87","24.3","0.752","15.9","Y. Shi, Y. Chang, K. Lu, Z. Chen, J. Zhang, Y. Yan, D. Qiu, Y. Liu, M. A. Adil, W. Ma, X. Hao, L. Zhu, Z. Wei, Small reorganization energy acceptors enable low energy losses in non-fullerene organic solar cells. Nat Commun. 13, 3256 (2022)."
"CCCCC(CC)CC1=C(F)C=C(C2=C3C=C(C4=CC=C(C5=C6C(=O)C7=C(CC(CC)CCCC)SC(CC(CC)CCCC)=C7C(=O)C6=C(C6=CC=C(C)S6)S5)S4)SC3=C(C3=CC(F)=C(CC(CC)CCCC)S3)C3=C2SC(C)=C3)S1","PM6","-5.45","-3.64","CCCCCCCCCCCC1=C(/C=C2\C(=O)C3=C(C=C(F)C(F)=C3)C2=C(C#N)C#N)SC2=C1SC1=C2N(CC(CC)CCCC)C2=C1C1=NSN=C1C1=C2N(CC(CC)CCCC)C2=C1SC1=C2SC(/C=C2\C(=O)C3=C(C=C(F)C(F)=C3)C2=C(C#N)C#N)=C1CCCCCCCCCCC","Y6-EH","-5.66","-4.07","0.82","14.6","0.641","7.65","Y. Shi, Y. Chang, K. Lu, Z. Chen, J. Zhang, Y. Yan, D. Qiu, Y. Liu, M. A. Adil, W. Ma, X. Hao, L. Zhu, Z. Wei, Small reorganization energy acceptors enable low energy losses in non-fullerene organic solar cells. Nat Commun. 13, 3256 (2022)."
"CCCCC(CC)CC1=C(F)C=C(C2=C3C=C(C4=CC=C(C5=C6C(=O)C7=C(CC(CC)CCCC)SC(CC(CC)CCCC)=C7C(=O)C6=C(C6=CC=C(C)S6)S5)S4)SC3=C(C3=CC(F)=C(CC(CC)CCCC)S3)C3=C2SC(C)=C3)S1","PM6","-5.45","-3.64","CCCCCCCCCCCC1=C(/C=C2\C(=O)C3=C(C=C(F)C(F)=C3)C2=C(C#N)C#N)SC2=C1SC1=C2N(CC(CCCC)CCCCCC)C2=C1C1=NC3=C(N=C1C1=C2N(CC(CCCC)CCCCCC)C2=C1SC1=C2SC(/C=C2\C(=O)C4=C(C=C(F)C(F)=C4)C2=C(C#N)C#N)=C1CCCCCCCCCCC)C1=C(C=CC=C1)C1=C3C=CC=C1","QX-2","-9.4","","0.934","26.5","0.737","18.2","J. Wang, M. Zhang, J. Lin, Z. Zheng, L. Zhu, P. Bi, H. Liang, X. Guo, J. Wu, Y. Wang, L. Yu, J. Li, J. Lv, X. Liu, F. Liu, J. Hou, Y. Li, An asymmetric wide-bandgap acceptor simultaneously enabling highly efficient single-junction and tandem organic solar cells. Energy Environ. Sci. 15, 1585–1593 (2022)."
"CCCCC(CC)CC1=C(F)C=C(C2=C3C=C(C4=CC=C(C5=C6C(=O)C7=C(CC(CC)CCCC)SC(CC(CC)CCCC)=C7C(=O)C6=C(C6=CC=C(C)S6)S5)S4)SC3=C(C3=CC(F)=C(CC(CC)CCCC)S3)C3=C2SC(C)=C3)S1","PM6","-5.45","-3.64","CCCCCCCCCCCC1=C(/C=C2\C(=O)C3=C(C=C(F)C(F)=C3)C2=C(C#N)C#N)SC2=C1SC1=C2N(CC(CCCC)CCCCCC)C2=C1C1=NC(C3=CC=CC=C3)=C(C3=CC=CC=C3)N=C1C1=C2N(CC(CCCC)CCCCCC)C2=C1SC1=C2SC(/C=C2\C(=O)C3=C(C=C(F)C(F)=C3)C2=C(C#N)C#N)=C1CCCCCCCCCCC","QX-1","-5.58","-3.98","0.911","26.1","0.755","17.9","J. Wang, M. Zhang, J. Lin, Z. Zheng, L. Zhu, P. Bi, H. Liang, X. Guo, J. Wu, Y. Wang, L. Yu, J. Li, J. Lv, X. Liu, F. Liu, J. Hou, Y. Li, An asymmetric wide-bandgap acceptor simultaneously enabling highly efficient single-junction and tandem organic solar cells. Energy Environ. Sci. 15, 1585–1593 (2022)."
"CCCCC(CC)CC1=C(F)C=C(C2=C3C=C(C4=CC=C(C5=C6C(=O)C7=C(CC(CC)CCCC)SC(CC(CC)CCCC)=C7C(=O)C6=C(C6=CC=C(C)S6)S5)S4)SC3=C(C3=CC(F)=C(CC(CC)CCCC)S3)C3=C2SC(C)=C3)S1","PM6","-5.45","-3.64","CCCCCCC1=CC=C(C2(C3=CC=C(CCCCCC)C=C3)C3=C(C=C4C(=C3)C3=C(C5=C(C=C(/C=C6\C(=O)C7=C(C=CS7)C6=C(C#N)C#N)S5)S3)C4(C3=CC=C(CCCCCC)C=C3)C3=CC=C(CCCCCC)C=C3)C3=C2C=C(/C=C2\C(=O)C4=C(C=CS4)C2=C(C#N)C#N)S3)C=C1","ATIC","-5.73","-3.77","1.07","14.3","0.716","11","X. Xu, C. Sun, J. Jing, T. Niu, X. Wu, K. Zhang, F. Huang, Q. Xu, J. Yuan, X. Lu, Y. Zhou, Y. Zou, High-Performance Ternary Organic Solar Cells Enabled by Introducing a New A-DA′D-A Guest Acceptor with Higher-Lying LUMO Level. ACS Appl. Mater. Interfaces. 14, 36582–36591 (2022)."
"CCCCC(CC)CC1=C(F)C=C(C2=C3C=C(C4=CC=C(C5=C6C(=O)C7=C(CC(CC)CCCC)SC(CC(CC)CCCC)=C7C(=O)C6=C(C6=CC=C(C)S6)S5)S4)SC3=C(C3=CC(F)=C(CC(CC)CCCC)S3)C3=C2SC(C)=C3)S1","PM6","-5.45","-3.64","CCCCCCCCCCCC1=C(/C=C2\C(=O)C3=C(C=CS3)C2=C(C#N)C#N)SC2=C1SC1=C2N(CC(C)CCCCCC)C2=C1C1=NSN=C1C1=C2N(CC(C)CCCCCC)C2=C1SC1=C2SC(/C=C2\C(=O)C3=C(C=CS3)C2=C(C#N)C#N)=C1CCCCCCCCCCC","","-5.5","-3.68","1.064","8.23","0.4652","4.07","T. Dai, M. Du, H. Wang, X. Li, Z. He, Y. Meng, F. Yang, A. Tang, Y. Geng, E. Zhou, The Effect of Silicon Substitution in Indacenodithiophene-Based A2-A1-D-A1-A2-Type Nonfullerene Acceptors on the Performance of High-Voltage Organic Solar Cells. Solar RRL. 6, 2200750 (2022)."
"CCCCC(CC)COC(=O)C1=C(F)C2=C(C)SC(C3=CC4=C(C5=CC=C(CC(CC)CCCC)S5)C5=C(C=C(C)S5)C(C5=CC=C(CC(CC)CCCC)S5)=C4S3)=C2S1","PTB7-Ph","-5.23","-3.52","CCCCCCCCN1N=C2C(/C=C3/SC(=C(C#N)C#N)N(CC4=CC=CC=C4)C3=O)=CC(F)=C(C3=CC4=C(S3)C3=CC5=C(C=C3C4(CCCCCC)CCCCCC)C3=C(C=C(C4=C(F)C=C(/C=C6/SC(=C(C#N)C#N)N(CC7=CC=CC=C7)C6=O)C6=NN(CCCCCCCC)N=C64)S3)C5(CCCCCC)CCCCCC)C2=N1","BTA501","","","0.972","15.6","0.6732","10.21","S. Lee, G. Park, M. Jeong, B. Lee, S. Jeong, J. Park, Y. Cho, S. M. Noh, C. Yang, γ-Ester-Functionalized 1,1-Dicyanomethylene-3-indanone End-Capped Nonfullerene Acceptors for High-Performance, Annealing-Free Organic Solar Cells. ACS Appl. Mater. Interfaces. 14, 33614–33625 (2022)."
"CCCCCCCCC(CCCCCC)CN1N=C2C(=N1)C(C1=CC=C(C3=CC4=C(S3)C(C3=CC(F)=C(CC(CC)CCCC)S3)=C3C=C(C)SC3=C4C3=CC(F)=C(CC(CC)CCCC)S3)S1)=C(F)C(F)=C2C1=CC=C(C)S1","J52-F","-5.29","-3.38","CCCCCCCCN1N=C2C(/C=C3/SC(=C(C#N)C#N)N(CC4=CC=CC=C4)C3=O)=CC(F)=C(C3=CC4=C(S3)C3=CC5=C(C=C3C4(CCCCCC)CCCCCC)C3=C(C=C(C4=C(F)C=C(/C=C6/SC(=C(C#N)C#N)N(CC7=CC=CC=C7)C6=O)C6=NN(CCCCCCCC)N=C64)S3)C5(CCCCCC)CCCCCC)C2=N1","BTA501","-5.56","-3.63","1.037","15.89","0.7173","11.82","S. Lee, G. Park, M. Jeong, B. Lee, S. Jeong, J. Park, Y. Cho, S. M. Noh, C. Yang, γ-Ester-Functionalized 1,1-Dicyanomethylene-3-indanone End-Capped Nonfullerene Acceptors for High-Performance, Annealing-Free Organic Solar Cells. ACS Appl. Mater. Interfaces. 14, 33614–33625 (2022)."
"CCCCC(CC)CC1=C(F)C=C(C2=C3C=C(C4=CC=C(C5=C6C(=O)C7=C(CC(CC)CCCC)SC(CC(CC)CCCC)=C7C(=O)C6=C(C6=CC=C(C)S6)S5)S4)SC3=C(C3=CC(F)=C(CC(CC)CCCC)S3)C3=C2SC(C)=C3)S1","PM6","-5.45","-3.64","CCCCCCCCCCCC1=C(/C=C2\C(=O)C3=C(C=CC(C(=O)OCC)=C3)C2=C(C#N)C#N)SC2=C1SC1=C2N(CC(CC)CCCC)C2=C1C1=NSN=C1C1=C2N(CC(CC)CCCC)C2=C1SC1=C2SC(/C=C2\C(=O)C3=C(C=C(Cl)C(Cl)=C3)C2=C(C#N)C#N)=C1CCCCCCCCCCC","Y-FIC-γe","-5.65","-3.89","0.872","25.31","0.6968","15.32","J. Liang, M. Pan, Z. Wang, J. Zhang, F. Bai, R. Ma, L. Ding, Y. Chen, X. Li, H. Ade, H. Yan, Branched Alkoxy Side Chain Enables High-Performance Non-Fullerene Acceptors with High Open-Circuit Voltage and Highly Ordered Molecular Packing. Chem. Mater. 34, 2059–2068 (2022)."
"CCCCC(CC)CC1=C(F)C=C(C2=C3C=C(C4=CC=C(C5=C6C(=O)C7=C(CC(CC)CCCC)SC(CC(CC)CCCC)=C7C(=O)C6=C(C6=CC=C(C)S6)S5)S4)SC3=C(C3=CC(F)=C(CC(CC)CCCC)S3)C3=C2SC(C)=C3)S1","PM6","-5.45","-3.64","CCCCCCCCCCCC1=C(/C=C2\C(=O)C3=C(C=CC(C(=O)OCC)=C3)C2=C(C#N)C#N)SC2=C1SC1=C2N(CC(CC)CCCC)C2=C1C1=NSN=C1C1=C2N(CC(CC)CCCC)C2=C1SC1=C2SC(/C=C2\C(=O)C3=C(C=CC(C(=O)OCC)=C3)C2=C(C#N)C#N)=C1CCCCCCCCCCC","Y-IC-γe","-5.64","-3.91","0.902","23.12","0.685","14.28","J. Liang, M. Pan, Z. Wang, J. Zhang, F. Bai, R. Ma, L. Ding, Y. Chen, X. Li, H. Ade, H. Yan, Branched Alkoxy Side Chain Enables High-Performance Non-Fullerene Acceptors with High Open-Circuit Voltage and Highly Ordered Molecular Packing. Chem. Mater. 34, 2059–2068 (2022)."
"CCCCC(CC)CC1=C(F)C=C(C2=C3C=C(C4=CC=C(C5=C6C(=O)C7=C(CC(CC)CCCC)SC(CC(CC)CCCC)=C7C(=O)C6=C(C6=CC=C(C)S6)S5)S4)SC3=C(C3=CC(F)=C(CC(CC)CCCC)S3)C3=C2SC(C)=C3)S1","PM6","-5.45","-3.64","CCCCCCCCCCCC1=C(/C=C2\C(=O)C3=C(C=CC(C(=O)OCC)=C3)C2=C(C#N)C#N)SC2=C1SC1=C2N(CC(CC)CCCC)C2=C1C1=NSN=C1C1=C2N(CC(CC)CCCC)C2=C1SC1=C2SC(/C=C2\C(=O)C3=C(C=C(F)C(F)=C3)C2=C(C#N)C#N)=C1CCCCCCCCCCC","Y-FIC-γe","-5.65","-3.89","0.902","23.12","0.685","14.28","J. Liang, M. Pan, Z. Wang, J. Zhang, F. Bai, R. Ma, L. Ding, Y. Chen, X. Li, H. Ade, H. Yan, Branched Alkoxy Side Chain Enables High-Performance Non-Fullerene Acceptors with High Open-Circuit Voltage and Highly Ordered Molecular Packing. Chem. Mater. 34, 2059–2068 (2022)."
"CCCCC(CC)CC1=C(F)C=C(C2=C3C=C(C4=CC=C(C5=C6C(=O)C7=C(CC(CC)CCCC)SC(CC(CC)CCCC)=C7C(=O)C6=C(C6=CC=C(C)S6)S5)S4)SC3=C(C3=CC(F)=C(CC(CC)CCCC)S3)C3=C2SC(C)=C3)S1","PM6","-5.45","-3.64","CCCCCCC(CCCC)COC1=C(/C=C2\C(=O)C3=C(C=C(F)C(F)=C3)C2=C(C#N)C#N)SC2=C1SC1=C2N(CC(CCCC)CCCCCC)C2=C1C1=NSN=C1C1=C2N(CC(CCCC)CCCCCC)C2=C1SC1=C2SC(/C=C2\C(=O)C3=C(C=C(F)C(F)=C3)C2=C(C#N)C#N)=C1OCC(CCCC)CCCCCC","Y6-O2BO","-5.76","-3.77","0.963","21.5","0.781","16.2","N. Su, J. Chen, M. Peng, G. Li, R. M. Pankow, D. Zheng, J. Ding, A. Facchetti, T. J. Marks, π-Extension and chlorination of non-fullerene acceptors enable more readily processable and sustainable high-performance organic solar cells. Journal of Energy Chemistry. 79, 321–329 (2023)."
"CCCCC(CC)CC1=C(F)C=C(C2=C3C=C(C4=CC=C(C5=C6C(=O)C7=C(CC(CC)CCCC)SC(CC(CC)CCCC)=C7C(=O)C6=C(C6=CC=C(C)S6)S5)S4)SC3=C(C3=CC(F)=C(CC(CC)CCCC)S3)C3=C2SC(C)=C3)S1","PM6","-5.45","-3.64","CCCCCCCCCCCC1=C(/C=C2\C(=O)C3=C(C=C(F)C(F)=C3)C2=C(C#N)C#N)[Se]C2=C1SC1=C2N(CC(CCCC)CCCCCC)C2=C1C1=NSN=C1C1=C2N(CC(CCCC)CCCCCC)C2=C1SC1=C2[Se]C(/C=C2\C(=O)C3=C(C=C(F)C(F)=C3)C2=C(C#N)C#N)=C1CCCCCCCCCCC","CH1007","-5.59","-3.97","0.838","27.58","0.682","15.75","T. Cui, Y. Zhang, X. Fei, Y.-T. Ding, Z.-Q. Zhang, T. Wang, C.-L. Sun, Q. Zhu, J. Xin, S. Seibt, W. Ma, H.-L. Zhang, Efficient and Stable Nonfused Ring Small Molecule Acceptors Powered by an Electron Donating Unit for Organic Solar Cells. ACS Appl. Energy Mater. 5, 13861–13870 (2022)."
