Repository: JinYSun/BiBERTa

BiBERTa

### **<u>Deep learning-assisted to accelerate the discovery of donor/acceptor pairs for high-performance organic solar cells</u>**

## <u>Motivation</u>

It is a deep learning-based framework built for new donor/acceptor pairs discovery. The framework contains data collection section, PCE prediction section and molecular discovery section. Specifically, a large D/A pair dataset was built by collecting experimental data from literature. Then, a novel RoBERTa-based bi-encoder model (BiBERTa) was developed for PCE prediction by using the SMILES of donor and acceptor pairs as the input. Two pretrained ChemBERTa2 encoders were loaded as initial parameters of the bi-encoder.

File: BiBERTa/dataset/OSC/data.csv (part 7 of 41)
"Donor","Donor_Name","HOMO/D","LUMO/D","Acceptor","Acceptor_Name","HOMO/A","LUMO/A","Voc","Jsc","FF","PCE","reference"
"CCCCC(CC)CC1=C(F)C=C(C2=C3C=C(C4=CC=C(C5=C6C(=O)C7=C(CC(CC)CCCC)SC(CC(CC)CCCC)=C7C(=O)C6=C(C6=CC=C(C)S6)S5)S4)SC3=C(C3=CC(F)=C(CC(CC)CCCC)S3)C3=C2SC(C)=C3)S1","PM6","-5.45","-3.64","CCCCCCCCCCCC1=C(/C=C2\C(=O)C3=C(C=C4C=C(Cl)C(Cl)=CC4=C3)C2=C(C#N)C#N)SC2=C1SC1=C2N(CC(CCCCCCCC)CCCCCCCCCC)C2=C1C1=NSN=C1C1=C2N(CC(CCCCCCCC)CCCCCCCCCC)C2=C1SC1=C2SC(/C=C2\C(=O)C3=C(C=C4C=C(Cl)C(Cl)=CC4=C3)C2=C(C#N)C#N)=C1CCCCCCCCCCC","YN-2CL","-5.45","-4","0.875","24.95","0.687","15","T. Cui, Y. Zhang, X. Fei, Y.-T. Ding, Z.-Q. Zhang, T. Wang, C.-L. Sun, Q. Zhu, J. Xin, S. Seibt, W. Ma, H.-L. Zhang, Efficient and Stable Nonfused Ring Small Molecule Acceptors Powered by an Electron Donating Unit for Organic Solar Cells. ACS Appl. Energy Mater. 5, 13861–13870 (2022)."
"CCCCC(CC)CC1=C(F)C=C(C2=C3C=C(C4=CC=C(C5=C6C(=O)C7=C(CC(CC)CCCC)SC(CC(CC)CCCC)=C7C(=O)C6=C(C6=CC=C(C)S6)S5)S4)SC3=C(C3=CC(F)=C(CC(CC)CCCC)S3)C3=C2SC(C)=C3)S1","PM6","-5.45","-3.64","CCCCCCCCCCCC1=C(/C=C2\C(=O)C3=C(C=C4C=CC(Cl)=CC4=C3)C2=C(C#N)C#N)SC2=C1SC1=C2N(CC(CCCCCCCC)CCCCCCCCCC)C2=C1C1=NSN=C1C1=C2N(CC(CCCCCCCC)CCCCCCCCCC)C2=C1SC1=C2SC(/C=C2\C(=O)C3=C(C=C4C=CC(Cl)=CC4=C3)C2=C(C#N)C#N)=C1CCCCCCCCCCC","YN-CL","-5.42","-3.9","0.91","23.45","0.674","14.38","T. Cui, Y. Zhang, X. Fei, Y.-T. Ding, Z.-Q. Zhang, T. Wang, C.-L. Sun, Q. Zhu, J. Xin, S. Seibt, W. Ma, H.-L. Zhang, Efficient and Stable Nonfused Ring Small Molecule Acceptors Powered by an Electron Donating Unit for Organic Solar Cells. ACS Appl. Energy Mater. 5, 13861–13870 (2022)."
"CCCCC(CC)CC1=C(F)C=C(C2=C3C=C(C4=CC=C(C5=C6C(=O)C7=C(CC(CC)CCCC)SC(CC(CC)CCCC)=C7C(=O)C6=C(C6=CC=C(C)S6)S5)S4)SC3=C(C3=CC(F)=C(CC(CC)CCCC)S3)C3=C2SC(C)=C3)S1","PM6","-5.45","-3.64","CCCCCCCCCCCC1=C(/C=C2\C(=O)C3=C(C=C4C=CC=CC4=C3)C2=C(C#N)C#N)SC2=C1SC1=C2N(CC(CCCCCCCC)CCCCCCCCCC)C2=C1C1=NSN=C1C1=C2N(CC(CCCCCCCC)CCCCCCCCCC)C2=C1SC1=C2SC(/C=C2\C(=O)C3=C(C=C4C=CC=CC4=C3)C2=C(C#N)C#N)=C1CCCCCCCCCCC","YN","-5.42","-3.8","0.952","16.39","0.572","8.93","T. Cui, Y. Zhang, X. Fei, Y.-T. Ding, Z.-Q. Zhang, T. Wang, C.-L. Sun, Q. Zhu, J. Xin, S. Seibt, W. Ma, H.-L. Zhang, Efficient and Stable Nonfused Ring Small Molecule Acceptors Powered by an Electron Donating Unit for Organic Solar Cells. ACS Appl. Energy Mater. 5, 13861–13870 (2022)."
"CCCCC(CC)CC1=C2C(=O)C3=C(C4=CC=C(C)S4)SC(C4=CC=C(C)S4)=C3C(=O)C2=C(CC(CC)CCCC)S1","PBDB-T","-5.34","-3.44","CCCCCCCCC1=C(/C=C2\C(=O)C3=C(C=C(F)C(F)=C3)C2=C(C#N)C#N)SC(C2=C(OC(CC)CCCC)C(OC(CC)CCCC)=C(C3=C4C(=O)N(CC(CC)CCCC)C(=O)C4=C(C4=C(OC(CC)CCCC)C(OC(CC)CCCC)=C(C5=CC(CCCCCCCC)=C(/C=C6\C(=O)C7=C(C=C(F)C(F)=C7)C6=C(C#N)C#N)S5)S4)S3)S2)=C1","TPD-BT","-5.71","-3.86","0.84","16.91","0.63","8.95","Z. Jia, Q. Ma, L. Meng, J. Zhang, S. Qin, Z. Chen, X. Li, J. Zhang, J. Li, Z. Zhang, Z. Wei, Y. Yang, Y. Li, Medium Bandgap Small Molecule Acceptors With Isomer-Free Chlorinated End Groups Enabling High-Performance Tandem Organic Solar Cells. Advanced Functional Materials. 32, 2204720 (2022)."
"CCCCC(CC)CC1=C2C(=O)C3=C(C4=CC=C(C)S4)SC(C4=CC=C(C)S4)=C3C(=O)C2=C(CC(CC)CCCC)S1","PBDB-T","-5.34","-3.44","CCCCC(CC)COC1=C(/C=C2\C(=O)C3=C(C=C(F)C(F)=C3)C2=C(C#N)C#N)SC(C2=C(OC(CC)CCCC)C(OC(CC)CCCC)=C(C3=C4C(=O)N(CC(CC)CCCC)C(=O)C4=C(C4=C(OC(CC)CCCC)C(OC(CC)CCCC)=C(C5=CC(OCC(CC)CCCC)=C(/C=C6\C(=O)C7=C(C=C(F)C(F)=C7)C6=C(C#N)C#N)S5)S4)S3)S2)=C1","TPD-TT","-5.69","-3.89","0.91","16.88","0.6763","10.33","Z. Jia, Q. Ma, L. Meng, J. Zhang, S. Qin, Z. Chen, X. Li, J. Zhang, J. Li, Z. Zhang, Z. Wei, Y. Yang, Y. Li, Medium Bandgap Small Molecule Acceptors With Isomer-Free Chlorinated End Groups Enabling High-Performance Tandem Organic Solar Cells. Advanced Functional Materials. 32, 2204720 (2022)."
"CCCCC(CC)CC1=C(F)C=C(C2=C3C=C(C)SC3=C(C3=CC(F)=C(CC(CC)CCCC)S3)C3=C2SC(C2=CC(C(=O)OCC)=C(C)S2)=C3)S1","PTO2","","","CCCCCCCCC(CCCCCCCC)N1C2=C(C=C3C(=C2)C2=C(C=C(/C=C4\C(=O)C5=C(C=CC(Cl)=C5)C4=C(C#N)C#N)S2)C3(C2=CC=CC(CCCCCC)=C2)C2=CC(CCCCCC)=CC=C2)C2=C1C=C1C(=C2)C(C2=CC(CCCCCC)=CC=C2)(C2=CC=CC=C2CCCCCC)C2=C1SC(/C=C1\C(=O)C3=C(C=CC(Cl)=C3)C1=C(C#N)C#N)=C2","m-DTC-Cl-2","-5.72","-3.89","1.05","18.4","0.731","14.1","Y. Liu, Z. Lin, J. Cao, F. Du, H. Wang, S. He, W. Tang, Unfused Acceptors Matching π-Bridge Blocks with Proper Frameworks Enable Over 12% As-Cast Organic Solar Cells. Small. 18, 2201209 (2022)."
"CCCCC(CC)CC1=C(F)C=C(C2=C3C=C(C)SC3=C(C3=CC(F)=C(CC(CC)CCCC)S3)C3=C2SC(C2=CC(C(=O)OCC)=C(C)S2)=C3)S1","PTO2","-5.59","-2.9","CCCCCCCCC(CCCCCCCC)N1C2=C(C=C3C(=C2)C2=C(C=C(/C=C4\C(=O)C5=C(C=C(Cl)C=C5)C4=C(C#N)C#N)S2)C3(C2=CC=CC(CCCCCC)=C2)C2=CC(CCCCCC)=CC=C2)C2=C1C=C1C(=C2)C(C2=CC(CCCCCC)=CC=C2)(C2=CC=CC=C2CCCCCC)C2=C1SC(/C=C1\C(=O)C3=C(C=C(Cl)C=C3)C1=C(C#N)C#N)=C2","m-DTC-Cl-1","-5.71","-3.89","1.06","17.3","0.64","11.7","Y. Liu, Z. Lin, J. Cao, F. Du, H. Wang, S. He, W. Tang, Unfused Acceptors Matching π-Bridge Blocks with Proper Frameworks Enable Over 12% As-Cast Organic Solar Cells. Small. 18, 2201209 (2022)."
"CCCCC(CC)CC1=C2C(=O)C3=C(C4=CC=C(C)S4)SC(C4=CC=C(C)S4)=C3C(=O)C2=C(CC(CC)CCCC)S1","PBDB-T","-5.34","-3.44","CCCCCCCCC(CCCCCC)COC1=CC(C2=CC3=C(S2)C2=C(C=C(/C=C4\C(=O)C5=C(C=C(F)C(F)=C5)C4=C(C#N)C#N)S2)C3(CC(CC)CCCC)CC(CC)CCCC)=C(OCC(CCCCCC)CCCCCCCC)C=C1C1=CC2=C(S1)C1=C(C=C(/C=C3\C(=O)C4=C(C=C(F)C(F)=C4)C3=C(C#N)C#N)S1)C2(CC(CC)CCCC)CC(CC)CCCC","DDTC-4F","-5.58","-3.88","0.88","20.7","0.6357","12.17","M. R. Busireddy, T.-W. Chen, S.-C. Huang, Y.-J. Su, Y.-M. Wang, W.-T. Chuang, J.-T. Chen, C.-S. Hsu, PBDB-T-Based Binary-OSCs Achieving over 15.83% Efficiency via End-Group Functionalization and Alkyl-Chain Engineering of Quinoxaline-Containing Non-Fullerene Acceptors. ACS Appl. Mater. Interfaces. 14, 41264–41274 (2022)."
"CCCCC(CC)CC1=C2C(=O)C3=C(C4=CC=C(C)S4)SC(C4=CC=C(C)S4)=C3C(=O)C2=C(CC(CC)CCCC)S1","PBDB-T","-5.34","-3.44","CCCCCCCCC1=C(/C=C2\C(=O)C3=C(C=C(F)C(F)=C3)C2=C(C#N)C#N)SC(C2=C(OCC(CCCCCC)CCCCCCCC)C=C(C3=CC4=C(S3)C3=C(C=C(/C=C5\C(=O)C6=C(C=C(F)C(F)=C6)C5=C(C#N)C#N)S3)C4(CC(CC)CCCC)CC(CC)CCCC)C(OCC(CCCCCC)CCCCCCCC)=C2)=C1","DTCBT8-4F","-5.7","-3.95","0.87","19.51","0.527","9.81","M. R. Busireddy, T.-W. Chen, S.-C. Huang, Y.-J. Su, Y.-M. Wang, W.-T. Chuang, J.-T. Chen, C.-S. Hsu, PBDB-T-Based Binary-OSCs Achieving over 15.83% Efficiency via End-Group Functionalization and Alkyl-Chain Engineering of Quinoxaline-Containing Non-Fullerene Acceptors. ACS Appl. Mater. Interfaces. 14, 41264–41274 (2022)."
"CCCCC(CC)CC1=C2C(=O)C3=C(C4=CC=C(C)S4)SC(C4=CC=C(C)S4)=C3C(=O)C2=C(CC(CC)CCCC)S1","PBDB-T","-5.34","-3.44","CCCCCCCCC1=C(/C=C2\C(=O)C3=C(C=C(F)C(F)=C3)C2=C(C#N)C#N)SC(C2=C(OCC(CCCCCC)CCCCCCCC)C=C(C3=CC4=C(S3)C3=C(C=C(/C=C5\C(=O)C6=C(C=C(F)C(F)=C6)C5=C(C#N)C#N)S3)N4C(CCCCCCCC)CCCCCCCC)C(OCC(CCCCCC)CCCCCCCC)=C2)=C1","DTPBT8-4F","-5.71","-3.96","0.88","19.15","0.6402","11.92","M. R. Busireddy, T.-W. Chen, S.-C. Huang, Y.-J. Su, Y.-M. Wang, W.-T. Chuang, J.-T. Chen, C.-S. Hsu, PBDB-T-Based Binary-OSCs Achieving over 15.83% Efficiency via End-Group Functionalization and Alkyl-Chain Engineering of Quinoxaline-Containing Non-Fullerene Acceptors. ACS Appl. Mater. Interfaces. 14, 41264–41274 (2022)."
"CCCCC(CC)CC1=C2C(=O)C3=C(C4=CC=C(C)S4)SC(C4=CC=C(C)S4)=C3C(=O)C2=C(CC(CC)CCCC)S1","PBDB-T","-5.34","-3.44","CCCCCCCCC(CCCCCC)COC1=CC(C2=CC3=C(S2)C2=C(C=C(/C=C4\C(=O)C5=C(C=C(F)C(F)=C5)C4=C(C#N)C#N)S2)N3C(CCCCCCCC)CCCCCCCC)=C(OCC(CCCCCC)CCCCCCCC)C=C1C1=CC2=C(S1)C1=C(C=C(/C=C3\C(=O)C4=C(C=C(F)C(F)=C4)C3=C(C#N)C#N)S1)N2C(CCCCCCCC)CCCCCCCC","DDTP-4F","-5.6","-3.91","0.87","14.86","0.6335","8.59","M. R. Busireddy, T.-W. Chen, S.-C. Huang, Y.-J. Su, Y.-M. Wang, W.-T. Chuang, J.-T. Chen, C.-S. Hsu, PBDB-T-Based Binary-OSCs Achieving over 15.83% Efficiency via End-Group Functionalization and Alkyl-Chain Engineering of Quinoxaline-Containing Non-Fullerene Acceptors. ACS Appl. Mater. Interfaces. 14, 41264–41274 (2022)."
"CCCCC(CC)CC1=C2C(=O)C3=C(C4=CC=C(C)S4)SC(C4=CC=C(C)S4)=C3C(=O)C2=C(CC(CC)CCCC)S1","PBDB-T","-5.34","-3.44","CCCCCCCCC1=NC2C3=C(C4=C(C5=C(C6=C(S5)C(CCCCCCC)=C(/C=C5\C(=O)C7=C(C=C(Cl)C(F)=C7)C5=C(C#N)C#N)S6)N4CC(CCCC)CCCCCC)C2N=C1CCCCCCCC)N(CC(CCCC)CCCCCC)C1=C3SC2=C1SC(/C=C1\C(=O)C3=C(C=C(F)C(F)=C3)C1=C(C#N)C#N)=C2CCCCCCC","TPQ-eC7-4F.","-5.74","-3.93","0.848","25.89","0.722","15.83","J. Ouyang, F. Wu, X. Zhao, X. Yang, Regulating the Crystallinity and Self-Aggregation of Fused Ring Electron Acceptors via Branched Side-Chain Engineering for Efficient Organic Solar Cells. Small. 18, 2201769 (2022)."
"CCCCC(CC)CC1=C2C(=O)C3=C(C4=CC=C(C)S4)SC(C4=CC=C(C)S4)=C3C(=O)C2=C(CC(CC)CCCC)S1","PBDB-T","-5.34","-3.44","CCCCCCCC1=C(/C=C2\C(=O)C3=C(C=C(Cl)C(Cl)=C3)C2=C(C#N)C#N)SC2=C1SC1=C2N(CC(CCCC)CCCCCC)C2=C1C1=NSN=C1C1=C2N(CC(CCCC)CCCCCC)C2=C1SC1=C2SC(/C=C2\C(=O)C3=C(C=C(Cl)C(Cl)=C3)C2=C(C#N)C#N)=C1CCCCCCC","BTP-eC7-4Cl","-5.75","-3.96","0.843","24.56","0.6977","14.48","J. Ouyang, F. Wu, X. Zhao, X. Yang, Regulating the Crystallinity and Self-Aggregation of Fused Ring Electron Acceptors via Branched Side-Chain Engineering for Efficient Organic Solar Cells. Small. 18, 2201769 (2022)."
"CCCCC(CC)CC1=C2C(=O)C3=C(C4=CC=C(C)S4)SC(C4=CC=C(C)S4)=C3C(=O)C2=C(CC(CC)CCCC)S1","PBDB-T","-5.34","-3.44","CCCCCCCCC1=NC2C3=C(C4=C(C5=C(C6=C(S5)C(CCCCCCC)=C(/C=C5\C(=O)C7=C(C=C(Cl)C(Cl)=C7)C5=C(C#N)C#N)S6)N4CC(CCCC)CCCCCC)C2N=C1CCCCCCCC)N(CC(CCCC)CCCCCC)C1=C3SC2=C1SC(/C=C1\C(=O)C3=C(C=C(Cl)C(Cl)=C3)C1=C(C#N)C#N)=C2CCCCCCC","TPQ-eC7-4Cl","-5.72","-3.89","0.843","24.56","0.6977","14.48","J. Ouyang, F. Wu, X. Zhao, X. Yang, Regulating the Crystallinity and Self-Aggregation of Fused Ring Electron Acceptors via Branched Side-Chain Engineering for Efficient Organic Solar Cells. Small. 18, 2201769 (2022)."
"CCCCC(CC)CC1=C(F)C=C(C2=C3C=C(C4=CC=C(C5=C6C(=O)C7=C(CC(CC)CCCC)SC(CC(CC)CCCC)=C7C(=O)C6=C(C6=CC=C(C)S6)S5)S4)SC3=C(C3=CC(F)=C(CC(CC)CCCC)S3)C3=C2SC(C)=C3)S1","PM6","-5.45","-3.64","CCCCCCCCC(CCCCCCCC)N1C2=CC3=C(C=C2C2=C1C=C1C(=C2)C(C2=CC=C(CCCCCC)C=C2)(C2=CC=C(CCCCCC)C=C2)C2=C1SC1=C2SC(/C=C2\C(=O)C4=C(C=C(F)C(F)=C4)C2=C(C#N)C#N)=C1)C(C1=CC=C(CCCCCC)C=C1)(C1=CC=C(CCCCCC)C=C1)C1=C3SC2=C1SC(/C=C1\C(=O)C3=C(C=C(F)C(F)=C3)C1=C(C#N)C#N)=C2","4TC-4F-C8C8","-5.57","-3.98","0.93","21.01","0.76","14.85","E. Zhu, L. Fu, Y. Lu, W. Jiang, M. H. Jee, R. Liu, Z. Li, G. Che, H. Y. Woo, C. Liu, NIR-Absorbing Electron Acceptor Based on a Selenium-Heterocyclic Core Attaching to Phenylalkyl Side Chains for Polymer Solar Cells with 17.3% Efficiency. ACS Appl. Mater. Interfaces. 14, 7082–7092 (2022)."
"CCCCC(CC)CC1=C(F)C=C(C2=C3C=C(C4=CC=C(C5=C6C(=O)C7=C(CC(CC)CCCC)SC(CC(CC)CCCC)=C7C(=O)C6=C(C6=CC=C(C)S6)S5)S4)SC3=C(C3=CC(F)=C(CC(CC)CCCC)S3)C3=C2SC(C)=C3)S1","PM6","-5.45","-3.64","CCCCCCC1=CC=C(C2(C3=CC=C(CCCCCC)C=C3)C3=CC4=C(C=C3C3=C2C2=C(C=C(/C=C5\C(=O)C6=C(C=C(F)C(F)=C6)C5=C(C#N)C#N)S2)S3)N(C(CCCCCC)CCCCCC)C2=CC3=C(C=C24)C(C2=CC=C(CCCCCC)C=C2)(C2=CC=C(CCCCCC)C=C2)C2=C3SC3=C2SC(/C=C2\C(=O)C4=C(C=C(F)C(F)=C4)C2=C(C#N)C#N)=C3)C=C1","4TC-4F-C6C6","-5.56","-3.99","0.91","19.87","0.72","13.02","E. Zhu, L. Fu, Y. Lu, W. Jiang, M. H. Jee, R. Liu, Z. Li, G. Che, H. Y. Woo, C. Liu, NIR-Absorbing Electron Acceptor Based on a Selenium-Heterocyclic Core Attaching to Phenylalkyl Side Chains for Polymer Solar Cells with 17.3% Efficiency. ACS Appl. Mater. Interfaces. 14, 7082–7092 (2022)."
"CCCCC(CC)CC1=C(F)C=C(C2=C3C=C(C4=CC=C(C5=C6C(=O)C7=C(CC(CC)CCCC)SC(CC(CC)CCCC)=C7C(=O)C6=C(C6=CC=C(C)S6)S5)S4)SC3=C(C3=CC(F)=C(CC(CC)CCCC)S3)C3=C2SC(C)=C3)S1","PM6","-5.45","-3.64","CCCCCCCCCCC(CCCCCCCCCC)N1C2=CC3=C(C=C2C2=C1C=C1C(=C2)C(C2=CC=C(CCCCCC)C=C2)(C2=CC=C(CCCCCC)C=C2)C2=C1SC1=C2SC(/C=C2\C(=O)C4=C(C=C(F)C(F)=C4)C2=C(C#N)C#N)=C1)C(C1=CC=C(CCCCCC)C=C1)(C1=CC=C(CCCCCC)C=C1)C1=C3SC2=C1SC(/C=C1\C(=O)C3=C(C=C(F)C(F)=C3)C1=C(C#N)C#N)=C2","4TC-4F-C10C10","-5.59","-3.98","0.91","18.59","0.64","10.83","E. Zhu, L. Fu, Y. Lu, W. Jiang, M. H. Jee, R. Liu, Z. Li, G. Che, H. Y. Woo, C. Liu, NIR-Absorbing Electron Acceptor Based on a Selenium-Heterocyclic Core Attaching to Phenylalkyl Side Chains for Polymer Solar Cells with 17.3% Efficiency. ACS Appl. Mater. Interfaces. 14, 7082–7092 (2022)."
"CCCCCCC(CCCC)CC1=C(C)SC(C2=CC3=C(S2)C2=C(C=C(C4=CC(CC(CCCC)CCCCCC)=C(C5=CC6=C(C7=CC=C(CC(CC)CCCC)S7)C7=C(C=C(C)S7)C(C7=CC=C(CC(CC)CCCC)S7)=C6S5)S4)S2)C2=NSN=C23)=C1","D18","-5.52","-3.47","CCCCCCCCCCCC1=C(/C=C2\C(=O)C3=C(C=C(F)C(F)=C3)C2=C(C#N)C#N)SC2=C1SC1=C2N(CCCCCCCCC2=CC=CC=C2)C2=C1C1=N[Se]N=C1C1=C2N(CCCCCCCCC2=CC=CC=C2)C2=C1SC1=C2SC(/C=C2\C(=O)C3=C(C=C(F)C(F)=C3)C2=C(C#N)C#N)=C1CCCCCCCCCCC","BTSe-IC2F","-5.7","-3.95","0.863","24.38","0.7177","15.1","Y. Xu, T. Zhang, H. Yao, J. Wang, P. Bi, J. Hou, Design of ultranarrow-bandgap acceptors for efficient organic photovoltaic cells and highly sensitive organic photodetectors. Journal of Energy Chemistry. 72, 388–394 (2022)."
"CCCCCCC(CCCC)CC1=C(C)SC(C2=CC3=C(S2)C2=C(C=C(C4=CC(CC(CCCC)CCCCCC)=C(C5=CC6=C(C7=CC=C(CC(CC)CCCC)S7)C7=C(C=C(C)S7)C(C7=CC=C(CC(CC)CCCC)S7)=C6S5)S4)S2)C2=NSN=C23)=C1","D18","-5.52","-3.47","CCCCCCCCCCCC1=C(/C=C2\C(=O)C3=C(C=C(Cl)C(Cl)=C3)C2=C(C#N)C#N)SC2=C1SC1=C2N(CCCCCCCCC2=CC=CC=C2)C2=C1C1=N[Se]N=C1C1=C2N(CCCCCCCCC2=CC=CC=C2)C2=C1SC1=C2SC(/C=C2\C(=O)C3=C(C=C(Cl)C(Cl)=C3)C2=C(C#N)C#N)=C1CCCCCCCCCCC","BTSe-IC2Cl","-5.67","-4.01","0.823","24.37","0.7081","14.2","Y. Xu, T. Zhang, H. Yao, J. Wang, P. Bi, J. Hou, Design of ultranarrow-bandgap acceptors for efficient organic photovoltaic cells and highly sensitive organic photodetectors. Journal of Energy Chemistry. 72, 388–394 (2022)."
"CCCCC(CC)CC1=C2C(=O)C3=C(C4=CC=C(C)S4)SC(C4=CC=C(C)S4)=C3C(=O)C2=C(CC(CC)CCCC)S1","PBDB-T","-5.34","-3.44","CCCCCCCCCC1=C(/C=C2\C(=O)C3=C(C=C(F)C(F)=C3)C2=C(C#N)C#N)SC2=C1SC1=C2N(CC(CCCC)CCCCCC)C2=C1C1=NSN=C1C1=C2N(CC(CCCC)CCCCCC)C2=C1SC(C1=C(OCCCCCCCC)C=C(/C=C3\C(=O)C4=C(C=C(F)C(F)=C4)C3=C(C#N)C#N)S1)=C2OCCCCCCCC","DO-4F","-5.45","-3.88","0.75","25.9","0.7","13.6","D. Luo, Z. Jiang, W. L. Tan, L. Zhang, L. Li, C. Shan, C. R. McNeill, P. Sonar, B. Xu, A. K. K. Kyaw, Non-Fused Ring Acceptors Achieving over 15.6% Efficiency Organic Solar Cell by Long Exciton Diffusion Length of Alloy-Like Phase and Vertical Phase Separation Induced by Hole Transport Layer. Advanced Energy Materials. 13, 2203402 (2023)."
"CCCCC(CC)CC1=C2C(=O)C3=C(C4=CC=C(C)S4)SC(C4=CC=C(C)S4)=C3C(=O)C2=C(CC(CC)CCCC)S1","PBDB-T","-5.34","-3.44","CCCCCCCCCC1=C(/C=C2\C(=O)C3=C(C=C(F)C(F)=C3)C2=C(C#N)C#N)SC2=C1SC1=C2N(CC(CCCC)CCCCCC)C2=C1C1=NSN=C1C1=C2N(CC(CCCC)CCCCCC)C2=C1SC1=C2SC(/C=C2\C(=O)C3=C(C=C(F)C(F)=C3)C2=C(C#N)C#N)=C1CCCCCCCCC","BTP-4F","-5.65","-3.9","0.71","25.5","0.712","12.9","D. Luo, Z. Jiang, W. L. Tan, L. Zhang, L. Li, C. Shan, C. R. McNeill, P. Sonar, B. Xu, A. K. K. Kyaw, Non-Fused Ring Acceptors Achieving over 15.6% Efficiency Organic Solar Cell by Long Exciton Diffusion Length of Alloy-Like Phase and Vertical Phase Separation Induced by Hole Transport Layer. Advanced Energy Materials. 13, 2203402 (2023)."
"CCCCC(CC)CC1=C2C(=O)C3=C(C4=CC=C(C)S4)SC(C4=CC=C(C)S4)=C3C(=O)C2=C(CC(CC)CCCC)S1","PBDB-T","-5.34","-3.44","CCCCCCCCOC1=C(C2=C(O)C3=C(S2)C2=C(C4=C(C5=NSN=C52)C2=C(C(OCCCCCCCC)=C(C5=C(OCCCCCCCC)C=C(/C=C6\C(=O)C7=C(C=C(F)C(F)=C7)C6=C(C#N)C#N)S5)S2)N4CC(CCCC)CCCCCC)N3CC(CCCC)CCCCCC)SC(/C=C2/C(=C(C#N)C#N)C3=C(C=C(F)C(F)=C3)C2O)=C1","QO-4F","-5.35","-3.89","0.73","10.5","0.613","4.7","D. Luo, Z. Jiang, W. L. Tan, L. Zhang, L. Li, C. Shan, C. R. McNeill, P. Sonar, B. Xu, A. K. K. Kyaw, Non-Fused Ring Acceptors Achieving over 15.6% Efficiency Organic Solar Cell by Long Exciton Diffusion Length of Alloy-Like Phase and Vertical Phase Separation Induced by Hole Transport Layer. Advanced Energy Materials. 13, 2203402 (2023)."
"CCCCC(CC)CC1=C(F)C=C(C2=C3C=C(C4=CC=C(C5=C6C(=O)C7=C(CC(CC)CCCC)SC(CC(CC)CCCC)=C7C(=O)C6=C(C6=CC=C(C)S6)S5)S4)SC3=C(C3=CC(F)=C(CC(CC)CCCC)S3)C3=C2SC(C)=C3)S1","PM6","-5.45","-3.64","CCCCCCC(CCCC)CN1C(=O)C2=C(C3=CC4=C(S3)C3=C(C=C(/C=C5\C(=O)C6=C(C=C(Cl)C(Cl)=C6)C5=C(C#N)C#N)S3)C4(CC(CC)CCCC)CC(CC)CCCC)SC(C3=CC4=C(S3)C3=C(C=C(/C=C5\C(=O)C6=C(C=C(Cl)C(Cl)=C6)C5=C(C#N)C#N)S3)C4(CC(CC)CCCC)CC(CC)CCCC)=C2C1=O","C6C4-4Cl","-5.69","-3.99","0.851","22.61","0.687","13.21","F. Li, Y. Chen, X.-H. Fan, C.-Y. Gao, X. Zhu, L.-M. Yang, High performance achieved via core engineering and side-chain engineering in organic solar cells based on the penta-fused-ring acceptor. J. Mater. Chem. C. 10, 7724–7730 (2022)."
"CCCCC(CC)CC1=C(F)C=C(C2=C3C=C(C4=CC=C(C5=C6C(=O)C7=C(CC(CC)CCCC)SC(CC(CC)CCCC)=C7C(=O)C6=C(C6=CC=C(C)S6)S5)S4)SC3=C(C3=CC(F)=C(CC(CC)CCCC)S3)C3=C2SC(C)=C3)S1","PM6","-5.45","-3.64","CCCCC(CC)CN1C(=O)C2=C(SC(C3=CC4=C(S3)C3=C(C=C(/C=C5\C(=O)C6=C(C=C(Cl)C(Cl)=C6)C5=C(C#N)C#N)S3)C4(CC(CC)CCCC)CC(CC)CCCC)=C2)C2=C(C=C(C3=CC4=C(S3)C3=C(C=C(/C=C5\C(=O)C6=C(C=C(Cl)C(Cl)=C6)C5=C(C#N)C#N)S3)C4(CC(CC)CCCC)CC(CC)CCCC)S2)C1=O","BTIC-4F","-5.71","-3.95","0.899","21.02","0.6205","11.72","F. Li, Y. Chen, X.-H. Fan, C.-Y. Gao, X. Zhu, L.-M. Yang, High performance achieved via core engineering and side-chain engineering in organic solar cells based on the penta-fused-ring acceptor. J. Mater. Chem. C. 10, 7724–7730 (2022)."
"CCCCC(CC)CC1=C(F)C=C(C2=C3C=C(C4=CC=C(C5=C6C(=O)C7=C(CC(CC)CCCC)SC(CC(CC)CCCC)=C7C(=O)C6=C(C6=CC=C(C)S6)S5)S4)SC3=C(C3=CC(F)=C(CC(CC)CCCC)S3)C3=C2SC(C)=C3)S1","PM6","-5.45","-3.64","CCCCCCC(CCCC)CN1C2=C(C3=C1C1=C(C4=NSN=C43)C3C(C=C(/C=C4\C(=O)C5=C(C=C(Cl)C(Cl)=C5)C4=C(C#N)C#N)N3CC(CC)CCCC)N1CC(CCCC)CCCCCC)N(CC(C)CC)C(/C=C1\C(=O)C3=C(C=C(Cl)C(Cl)=C3)C1=C(C#N)C#N)=C2","DPBT-2Cl","-5.71","-3.94","0.78","23.08","0.6401","11.49","L. Yan, H. Zhang, Q. An, M. Jiang, A. Mahmood, M. H. Jee, H.-R. Bai, H.-F. Zhi, S. Zhang, H. Y. Woo, J.-L. Wang, Regioisomer-Free Difluoro-Monochloro Terminal-based Hexa-Halogenated Acceptor with Optimized Crystal Packing for Efficient Binary Organic Solar Cells. Angewandte Chemie International Edition. 61, e202209454 (2022)."
"CCCCC(CC)CC1=C(F)C=C(C2=C3C=C(C4=CC=C(C5=C6C(=O)C7=C(CC(CC)CCCC)SC(CC(CC)CCCC)=C7C(=O)C6=C(C6=CC=C(C)S6)S5)S4)SC3=C(C3=CC(F)=C(CC(CC)CCCC)S3)C3=C2SC(C)=C3)S1","PM6","-5.45","-3.64","CCCCCCC(CCCC)CN1C2=C(SC(/C=C3\C(=O)C4=C(C=C(Cl)C(Cl)=C4)C3=C(C#N)C#N)=C2)C2=C1C1=C(C3=NSN=C32)C2SC(/C=C3\C(=O)C4=C(C=C(Cl)C(Cl)=C4)C3=C(C#N)C#N)=CC2N1CC(CCCC)CCCCCC","TPBT-2Cl","-5.65","-3.9","0.74","3.56","0.37","0.96","L. Yan, H. Zhang, Q. An, M. Jiang, A. Mahmood, M. H. Jee, H.-R. Bai, H.-F. Zhi, S. Zhang, H. Y. Woo, J.-L. Wang, Regioisomer-Free Difluoro-Monochloro Terminal-based Hexa-Halogenated Acceptor with Optimized Crystal Packing for Efficient Binary Organic Solar Cells. Angewandte Chemie International Edition. 61, e202209454 (2022)."
"CCCCC(CC)CC1=C(F)C=C(C2=C3C=C(C4=CC=C(C5=C6C(=O)C7=C(CC(CC)CCCC)SC(CC(CC)CCCC)=C7C(=O)C6=C(C6=CC=C(C)S6)S5)S4)SC3=C(C3=CC(F)=C(CC(CC)CCCC)S3)C3=C2SC(C)=C3)S1","PM6","-5.45","-3.64","CCCCCCCCCCCC1=C(/C=C2\C(=O)C3=C(C=CC(Cl)=C3F)C2=C(C#N)C#N)SC2=C1SC1=C2N(CC(CCCC)CCCCCC)C2=C1C1=NSN=C1C1=C2N(CC(CCCC)CCCCCC)C2=C1SC1=C2SC(/C=C2\C(=O)C3=C(C=C(F)C(C)=C3F)C2=C(C#N)C#N)=C1CCCCCCCCCCC","Y-FClF","-5.69","-3.98","0.833","26.95","0.7863","17.65","G. Cai, Z. Chen, M. Li, Y. Li, P. Xue, Q. Cao, W. Chi, H. Liu, X. Xia, Q. An, Z. Tang, H. Zhu, X. Zhan, X. Lu, Revealing the Sole Impact of Acceptor’s Molecular Conformation to Energy Loss and Device Performance of Organic Solar Cells through Positional Isomers. Advanced Science. 9, 2103428 (2022)."
"CCCCC(CC)CC1=C(F)C=C(C2=C3C=C(C4=CC=C(C5=C6C(=O)C7=C(CC(CC)CCCC)SC(CC(CC)CCCC)=C7C(=O)C6=C(C6=CC=C(C)S6)S5)S4)SC3=C(C3=CC(F)=C(CC(CC)CCCC)S3)C3=C2SC(C)=C3)S1","PM6","-5.45","-3.64","CCCCCCCCCCCC1=C(/C=C2\C(=O)C3=C(C=CC(C)=C3)C2=C(C#N)C#N)SC2=C1SC1=C2N(CC(CCCC)CCCCCC)C2=C1C1=NSN=C1C1=C2N(CC(CCCC)CCCCCC)C2=C1SC1=C2SC(/C=C2\C(=O)C3=C(C=CC(Cl)=C3F)C2=C(C#N)C#N)=C1CCCCCCCCCCC","Y-FCl","-5.67","-3.92","0.891","24.49","0.7334","16","G. Cai, Z. Chen, M. Li, Y. Li, P. Xue, Q. Cao, W. Chi, H. Liu, X. Xia, Q. An, Z. Tang, H. Zhu, X. Zhan, X. Lu, Revealing the Sole Impact of Acceptor’s Molecular Conformation to Energy Loss and Device Performance of Organic Solar Cells through Positional Isomers. Advanced Science. 9, 2103428 (2022)."
"CCCCC(CC)CC1=C(F)C=C(C2=C3C=C(C4=CC=C(C5=C6C(=O)C7=C(CC(CC)CCCC)SC(CC(CC)CCCC)=C7C(=O)C6=C(C6=CC=C(C)S6)S5)S4)SC3=C(C3=CC(F)=C(CC(CC)CCCC)S3)C3=C2SC(C)=C3)S1","PM6","-5.45","-3.64","CCCCCCCCCCCC1=C(/C=C2\C(=O)C3=C(C=CC(C)=C3)C2=C(C#N)C#N)SC2=C1SC1=C2N(CC(CCCC)CCCCCC)C2=C1C1=NSN=C1C1=C2N(CC(CCCC)CCCCCC)C2=C1SC1=C2SC(/C=C2\C(=O)C3=C(C=CC(Cl)=C3)C2=C(C#N)C#N)=C1CCCCCCCCCCC","Y-Cl","-5.65","-3.84","0.922","23.52","0.6675","14.47","G. Cai, Z. Chen, M. Li, Y. Li, P. Xue, Q. Cao, W. Chi, H. Liu, X. Xia, Q. An, Z. Tang, H. Zhu, X. Zhan, X. Lu, Revealing the Sole Impact of Acceptor’s Molecular Conformation to Energy Loss and Device Performance of Organic Solar Cells through Positional Isomers. Advanced Science. 9, 2103428 (2022)."
"CCCCC(CC)CC1=C(F)C=C(C2=C3C=C(C4=CC=C(C5=C6C(=O)C7=C(CC(CC)CCCC)SC(CC(CC)CCCC)=C7C(=O)C6=C(C6=CC=C(C)S6)S5)S4)SC3=C(C3=CC(F)=C(CC(CC)CCCC)S3)C3=C2SC(C)=C3)S1","PM6","-5.45","-3.64","CCCCCCC1(C2=CC3=C(C(CCCCCC)(C4=C3SC(C(C=C5)=CC=C5C#CC(C=C6)=CC=C6C(S7)=CC8=C7C9=CC(C(CCCCCC)(C%10=C%11SC(/C=C%12C(C%13=C(C\%12=C(C#N)\C#N)C=C(C(F)=C%13)F)=O)=C%10)CCCCCC)=C%11C=C9C(CCCCCC)8CCCCCC)=C4)CCCCCC)C=C2C%14=C1C=C(S%14)/C=C%15C(C%16=C(C\%15=C(C#N)\C#N)C=C(C(F)=C%16)F)=O)CCCCCC","p-BAIDIC","-5.66","-3.88","0.905","9.25","0.427","3.57","Z. Luo, T. Liu, J. Oh, R. Ma, J. Miao, F. Ni, G. Zhang, R. Sun, C. Zhang, Z. Chen, Y. Zou, J. Min, C. Yang, H. Yan, C. Yang, Isomerization of Asymmetric Ladder-Type Heteroheptacene-Based Small-Molecule Acceptors Improving Molecular Packing: Efficient Nonfullerene Organic Solar Cells with Excellent Fill Factors. Advanced Functional Materials. 32, 2203200 (2022)."
"CCCCC(CC)CC1=C(F)C=C(C2=C3C=C(C4=CC=C(C5=C6C(=O)C7=C(CC(CC)CCCC)SC(CC(CC)CCCC)=C7C(=O)C6=C(C6=CC=C(C)S6)S5)S4)SC3=C(C3=CC(F)=C(CC(CC)CCCC)S3)C3=C2SC(C)=C3)S1","PM6","-5.45","-3.64","CCCCCCC1(CCCCCC)C2=CC3=C(C=C2C2=C1C=C(/C=C1\C(=O)C4=C(C=C(F)C(F)=C4)C1=C(C#N)C#N)S2)C(CCCCCC)(CCCCCC)C1=C3SC(C2=CC(C#CC3=CC=CC(C4=CC5=C(S4)C4=CC6=C(C=C4C5(CCCCCC)CCCCCC)C4=C(C=C(/C=C5\C(=O)C7=C(C=C(F)C(F)=C7)C5=C(C#N)C#N)S4)C64C(CCCCC)C4CCCCC)=C3)=CC=C2)=C1","m-BAIDIC","-5.67","-3.87","0.905","9.25","0.427","3.57","Z. Luo, T. Liu, J. Oh, R. Ma, J. Miao, F. Ni, G. Zhang, R. Sun, C. Zhang, Z. Chen, Y. Zou, J. Min, C. Yang, H. Yan, C. Yang, Isomerization of Asymmetric Ladder-Type Heteroheptacene-Based Small-Molecule Acceptors Improving Molecular Packing: Efficient Nonfullerene Organic Solar Cells with Excellent Fill Factors. Advanced Functional Materials. 32, 2203200 (2022)."
"CCCCC(CC)CC1=C(F)C=C(C2=C3C=C(C4=CC=C(C5=C6C(=O)C7=C(CC(CC)CCCC)SC(CC(CC)CCCC)=C7C(=O)C6=C(C6=CC=C(C)S6)S5)S4)SC3=C(C3=CC(F)=C(CC(CC)CCCC)S3)C3=C2SC(C)=C3)S1","PM6","-5.45","-3.64","CCCCCCC1=CC=C(C2(C3=CC=C(CCCCCC)C=C3)C3=CC4=C(C=C3C3=C2C2=C(C=C(/C=C5\C(=O)C6=C(C=C(F)C(F)=C6)C5=C(C#N)C#N)S2)N3CC(C)C)C(C2=CC=C(CCCCCC)C=C2)(C2=CC=C(CCCCCC)C=C2)C2=C4SC3=C2SC(/C=C2\C(=O)C4=C(C=C(F)C(F)=C4)C2=C(C#N)C#N)=C3)C=C1","ThPy6","-5.54","-4.05","0.871","23.43","0.789","16.11","Z. Luo, R. Ma, J. Yu, H. Liu, T. Liu, F. Ni, J. Hu, Y. Zou, A. Zeng, C.-J. Su, U.-S. Jeng, X. Lu, F. Gao, C. Yang, H. Yan, Heteroheptacene-based acceptors with thieno[3,2-b]pyrrole yield high-performance polymer solar cells. National Science Review. 9, nwac076 (2022)."
"CCCCC(CC)CC1=C(F)C=C(C2=C3C=C(C4=CC=C(C5=C6C(=O)C7=C(CC(CC)CCCC)SC(CC(CC)CCCC)=C7C(=O)C6=C(C6=CC=C(C)S6)S5)S4)SC3=C(C3=CC(F)=C(CC(CC)CCCC)S3)C3=C2SC(C)=C3)S1","PM6","-5.45","-3.64","CCCCCCC1=CC=C(C2(C3=CC=C(CCCCCC)C=C3)C3=C(C=C4C(=C3)C3=C(C5=C(S3)C3=C(C=C(/C=C6\C(=O)C7=C(C=C(F)C(F)=C7)C6=C(C#N)C#N)S3)N5CCC)C4(C3=CC=C(CCCCCC)C=C3)C3=CC=C(CCCCCC)C=C3)C3=C2C=C(/C=C2\C(=O)C4=C(C=C(F)C(F)=C4)C2=C(C#N)C#N)S3)C=C1","IDTP-4F","-5.56","-4.01","0.885","22.39","0.757","15.02","Z. Luo, R. Ma, J. Yu, H. Liu, T. Liu, F. Ni, J. Hu, Y. Zou, A. Zeng, C.-J. Su, U.-S. Jeng, X. Lu, F. Gao, C. Yang, H. Yan, Heteroheptacene-based acceptors with thieno[3,2-b]pyrrole yield high-performance polymer solar cells. National Science Review. 9, nwac076 (2022)."
"CCCCC(CC)CC1=C(F)C=C(C2=C3C=C(C4=CC=C(C5=C6C(=O)C7=C(CC(CC)CCCC)SC(CC(CC)CCCC)=C7C(=O)C6=C(C6=CC=C(C)S6)S5)S4)SC3=C(C3=CC(F)=C(CC(CC)CCCC)S3)C3=C2SC(C)=C3)S1","PM6","-5.45","-3.64","CCCCCCC1=CC=C(C2(C3=CC=C(CCCCCC)C=C3)C3=CC4=C(C=C3C3=C2C2=C(C=C(/C=C5\C(=O)C6=C(C=C(F)C(F)=C6)C5=C(C#N)C#N)N2CC(C)CCCC)S3)C(C2=CC=C(CCCCCC)C=C2)(C2=CC=C(CCCCCC)C=C2)C2=C4SC3=C2SC(/C=C2\C(=O)C4=C(C=C(F)C(F)=C4)C2=C(C#N)C#N)=C3)C=C1","ThPy5","-5.59","-3.88","0.913","19.33","0.71","12.54","Z. Luo, R. Ma, J. Yu, H. Liu, T. Liu, F. Ni, J. Hu, Y. Zou, A. Zeng, C.-J. Su, U.-S. Jeng, X. Lu, F. Gao, C. Yang, H. Yan, Heteroheptacene-based acceptors with thieno[3,2-b]pyrrole yield high-performance polymer solar cells. National Science Review. 9, nwac076 (2022)."
"CCCCC(CC)CC1=C(F)C=C(C2=C3C=C(C4=CC=C(C5=C6C(=O)C7=C(CC(CC)CCCC)SC(CC(CC)CCCC)=C7C(=O)C6=C(C6=CC=C(C)S6)S5)S4)SC3=C(C3=CC(F)=C(CC(CC)CCCC)S3)C3=C2SC(C)=C3)S1","PM6","-5.45","-3.64","CCCCCCC1=CC=C(C2(C3=CC=C(CCCCCC)C=C3)C3=CC4=C(C=C3C3=C2C2=C(C=C(/C=C5\C(=O)C6=C(C=C(Cl)C(Cl)=C6)C5=C(C#N)C#N)S2)N3CC(CC)CCCC)C(C2=CC=C(CCCCCC)C=C2)(C2=CC=C(CCCCCC)C=C2)C2=C4SC3=C2SC(/C=C2\C(=O)C4=C(C=C(Cl)C(Cl)=C4)C2=C(C#N)C#N)=C3)C=C1","ThPy3","-5.64","-4.04","0.83","23.82","0.771","15.3","J. Zhu, Z. Shao, J. Wang, D. Sun, M. Zhu, X. Song, H. Tan, W. Zhu, Non-fused-ring asymmetrical electron acceptors assembled by multi-functional alkoxy indenothiophene unit to construct efficient organic solar cells. Chemical Engineering Journal. 444, 136509 (2022)."
"CCCCC(CC)CC1=C(F)C=C(C2=C3C=C(C4=CC=C(C5=C6C(=O)C7=C(CC(CC)CCCC)SC(CC(CC)CCCC)=C7C(=O)C6=C(C6=CC=C(C)S6)S5)S4)SC3=C(C3=CC(F)=C(CC(CC)CCCC)S3)C3=C2SC(C)=C3)S1","PM6","-5.45","-3.64","CCCCCCC1=CC=C(C2(C3=CC=C(CCCCCC)C=C3)C3=CC4=C(C=C3C3=C2C2=C(C=C(/C=C5\C(=O)C6=C(C=C(Cl)C(Cl)=C6)C5=C(C#N)C#N)N2CC(CC)CCCC)S3)C(C2=CC=C(CCCCCC)C=C2)(C2=CC=C(CCCCCC)C=C2)C2=C4SC3=C2NC(/C=C2\C(=O)C4=C(C=C(Cl)C(Cl)=C4)C2=C(C#N)C#N)=C3)C=C1","ThPy2","-5.71","-4.01","0.85","19.63","0.738","12.3","J. Zhu, Z. Shao, J. Wang, D. Sun, M. Zhu, X. Song, H. Tan, W. Zhu, Non-fused-ring asymmetrical electron acceptors assembled by multi-functional alkoxy indenothiophene unit to construct efficient organic solar cells. Chemical Engineering Journal. 444, 136509 (2022)."
"CCCCC(CC)CC1=C(F)C=C(C2=C3C=C(C4=CC=C(C5=C6C(=O)C7=C(CC(CC)CCCC)SC(CC(CC)CCCC)=C7C(=O)C6=C(C6=CC=C(C)S6)S5)S4)SC3=C(C3=CC(F)=C(CC(CC)CCCC)S3)C3=C2SC(C)=C3)S1","PM6","-5.45","-3.64","CCCCCCC1=CC=C(C2(C3=CC=C(CCCCCC)C=C3)C3=CC4=C(C=C3C3=C2C2=C(C=C(/C=C5\C(=O)C6=C(C=C(Cl)C(Cl)=C6)C5=C(C#N)C#N)N2CC(CC)CCCC)S3)C(C2=CC=C(CCCCCC)C=C2)(C2=CC=C(CCCCCC)C=C2)C2=C4SC3=C2N(CC(CC)CCCC)C(/C=C2\C(=O)C4=C(C=C(Cl)C(Cl)=C4)C2=C(C#N)C#N)=C3)C=C1","ThPy1","-5.59","-3.87","0.924","17.68","0.711","11.6","J. Zhu, Z. Shao, J. Wang, D. Sun, M. Zhu, X. Song, H. Tan, W. Zhu, Non-fused-ring asymmetrical electron acceptors assembled by multi-functional alkoxy indenothiophene unit to construct efficient organic solar cells. Chemical Engineering Journal. 444, 136509 (2022)."
"CCCCC(CC)CC1=C(F)C=C(C2=C3C=C(C4=CC=C(C5=C6C(=O)C7=C(CC(CC)CCCC)SC(CC(CC)CCCC)=C7C(=O)C6=C(C6=CC=C(C)S6)S5)S4)SC3=C(C3=CC(F)=C(CC(CC)CCCC)S3)C3=C2SC(C)=C3)S1","PM6","-5.45","-3.64","CCCCCCC1=CC=C(C2(C3=CC=C(CCCCCC)C=C3)C3=CC4=C(C=C3C3=C2C2=C(C=C(/C=C5\C(=O)C6=C(C=C(Cl)C(Cl)=C6)C5=C(C#N)C#N)S2)N3CC(CC)CCCC)C(C2=CC=C(CCCCCC)C=C2)(C2=CC=C(CCCCCC)C=C2)C2=C4N(CCC)C3=C2SC(/C=C2\C(=O)C4=C(C=C(Cl)C(Cl)=C4)C2=C(C#N)C#N)=C3)C=C1","ThPy4","-5.5","-3.95","0.857","16.7","0.701","10","J. Zhu, Z. Shao, J. Wang, D. Sun, M. Zhu, X. Song, H. Tan, W. Zhu, Non-fused-ring asymmetrical electron acceptors assembled by multi-functional alkoxy indenothiophene unit to construct efficient organic solar cells. Chemical Engineering Journal. 444, 136509 (2022)."
"CCCCC(CC)CC1=C(F)C=C(C2=C3C=C(C4=CC=C(C5=C6C(=O)C7=C(CC(CC)CCCC)SC(CC(CC)CCCC)=C7C(=O)C6=C(C6=CC=C(C)S6)S5)S4)SC3=C(C3=CC(F)=C(CC(CC)CCCC)S3)C3=C2SC(C)=C3)S1","PM6","-5.45","-3.64","CCCCCCC1(CCCCCC)C2=CC(C3=CC4=C(S3)C3=C(C=C(/C=C5\C(=O)C6=C(C=C(Cl)C(Cl)=C6)C5=C(C#N)C#N)S3)C4(CC(CC)CCCC)CC(CC)CCCC)=C(OCC(C)CC)C=C2C2=C1C=C(/C=C1\C(=O)C3=C(C=C(Cl)C(Cl)=C3)C1=C(C#N)C#N)S2","IOEH-4Cl","-5.49","-4.05","0.85","23","0.7019","13.67","Z. Luo, Y. Gao, H. Lai, Y. Li, Z. Wu, Z. Chen, R. Sun, J. Ren, C. Zhang, F. He, H. Woo, J. Min, C. Yang, Asymmetric side-chain substitution enables a 3D network acceptor with hydrogen bond assisted crystal packing and enhanced electronic coupling for efficient organic solar cells. Energy Environ. Sci. 15, 4601–4611 (2022)."
"CCCCC(CC)CC1=C(F)C=C(C2=C3C=C(C4=CC=C(C5=C6C(=O)C7=C(CC(CC)CCCC)SC(CC(CC)CCCC)=C7C(=O)C6=C(C6=CC=C(C)S6)S5)S4)SC3=C(C3=CC(F)=C(CC(CC)CCCC)S3)C3=C2SC(C)=C3)S1","PM6","-5.45","-3.64","CCCCCCC1(CCCCCC)C2=CC(C3=CC4=C(S3)C3=C(C=C(/C=C5\C(=O)C6=C(C=C(Cl)C(Cl)=C6)C5=C(C#N)C#N)S3)C4(CC(CC)CCCC)CC(CC)CCCC)=C(OC)C=C2C2=C1C=C(/C=C1\C(=O)C3=C(C=C(Cl)C(Cl)=C3)C1=C(C#N)C#N)S2","IOMe-4Cl","-5.47","-4.03","0.85","21.09","0.6413","11.45","Z. Luo, Y. Gao, H. Lai, Y. Li, Z. Wu, Z. Chen, R. Sun, J. Ren, C. Zhang, F. He, H. Woo, J. Min, C. Yang, Asymmetric side-chain substitution enables a 3D network acceptor with hydrogen bond assisted crystal packing and enhanced electronic coupling for efficient organic solar cells. Energy Environ. Sci. 15, 4601–4611 (2022)."
"CCCCC(CC)CC1=C(F)C=C(C2=C3C=C(C4=CC=C(C5=C6C(=O)C7=C(CC(CC)CCCC)SC(CC(CC)CCCC)=C7C(=O)C6=C(C6=CC=C(C)S6)S5)S4)SC3=C(C3=CC(F)=C(CC(CC)CCCC)S3)C3=C2SC(C)=C3)S1","PM6","-5.45","-3.64","CCCCCCC1=CC=CC(C2=C(/C=C3\C(=O)C4=C(C=C(F)C(F)=C4)C3=C(C#N)C#N)SC3=C2SC2=C3N(CC(CC)CCCC)C3=C2C2=NSN=C2C2=C3N(CC(CC)CCCC)C3=C2SC2=C3SC(/C=C3\C(=O)C4=C(C=C(F)C(F)=C4)C3=C(C#N)C#N)=C2C2=CC=CC(CCCCCC)=C2)=C1","BTP-PhC6","-5.74","-4.01","0.871","26.62","0.7905","18.33","S. Shi, S. Zhang, Z. Xue, X. Yao, G. Zhang, J. Gao, Y. Li, X. Tu, S. Zhang, C. Zhang, Z. Liu, Z. Tang, H. Zhong, W. Li, Z. Fei, Near-Infrared Acceptors with Imide-Containing End Groups for Organic Solar Cells. ACS Appl. Mater. Interfaces (2023), doi:10.1021/acsami.2c22972."
"CCCCC(CC)CC1=C(F)C=C(C2=C3C=C(C4=CC=C(C5=C6C(=O)C7=C(CC(CC)CCCC)SC(CC(CC)CCCC)=C7C(=O)C6=C(C6=CC=C(C)S6)S5)S4)SC3=C(C3=CC(F)=C(CC(CC)CCCC)S3)C3=C2SC(C)=C3)S1","PM6","-5.45","-3.64","CCCCCCC1=CC=CC(C2=C(/C=C3\C(=O)C4=C(C=C(F)C(F)=C4)C3=C(C#N)C#N)SC3=C2SC2=C3N(CC(CC)CCCC)C3=C2C2=NSN=C2C2=C3N(CC(CC)CCCC)C3=C2SC2=C3SC(/C=C3\C(=O)C4=C(C=C(F)C(F)=C4)C3=C(C#N)C#N)=C2C)=C1","BTP-PhC6-C11","-5.74","-4","0.884","25.3","0.7786","17.43","S. Shi, S. Zhang, Z. Xue, X. Yao, G. Zhang, J. Gao, Y. Li, X. Tu, S. Zhang, C. Zhang, Z. Liu, Z. Tang, H. Zhong, W. Li, Z. Fei, Near-Infrared Acceptors with Imide-Containing End Groups for Organic Solar Cells. ACS Appl. Mater. Interfaces (2023), doi:10.1021/acsami.2c22972."
"CCCCC(CC)CC1=C(F)C=C(C2=C3C=C(C4=CC=C(C5=C6C(=O)C7=C(CC(CC)CCCC)SC(CC(CC)CCCC)=C7C(=O)C6=C(C6=CC=C(C)S6)S5)S4)SC3=C(C3=CC(F)=C(CC(CC)CCCC)S3)C3=C2SC(C)=C3)S1","PM6","-5.45","-3.64","CCCCCCCCCCCC1=C(/C=C2\C(=O)C3=C(C=C4C(=O)N(C)C(=O)C4=C3)C2=C(C#N)C#N)SC2=C1SC1=C2N(CC(CCCC)CCCCCC)C2=C1C1=NSN=C1C1=C2N(CC(CCCC)CCCCCC)C2=C1SC1=C2SC(/C=C2\C(=O)C3=C(C=C4C(=O)N(C)C(=O)C4=C3)C2=C(C#N)C#N)=C1CCCCCCCCCCC","BTP-IIC-M","-5.72","-4.02","0.81","25.5","0.7542","16.13","H. Yu, Y. Wang, X. Zou, H. Han, H. K. Kim, Z. Yao, Z. Wang, Y. Li, H. M. Ng, W. Zhou, J. Zhang, S. Chen, X. Lu, K. S. Wong, Z. Zhu, H. Yan, H. Hu, Effects of Halogenation of Small-Molecule and Polymeric Acceptors for Efficient Organic Solar Cells. Advanced Functional Materials. n/a, 2300712."
"CCCCC(CC)CC1=C(F)C=C(C2=C3C=C(C4=CC=C(C5=C6C(=O)C7=C(CC(CC)CCCC)SC(CC(CC)CCCC)=C7C(=O)C6=C(C6=CC=C(C)S6)S5)S4)SC3=C(C3=CC(F)=C(CC(CC)CCCC)S3)C3=C2SC(C)=C3)S1","PM6","-5.45","-3.64","CCCCCCCCCCCC1=C(/C=C2\C(=O)C3=C(C=C4C(=O)N(CCC)C(=O)C4=C3)C2=C(C#N)C#N)SC2=C1SC1=C2N(CC(CCCC)CCCCCC)C2=C1C1=NSN=C1C1=C2N(CC(CCCC)CCCCCC)C2=C1SC1=C2SC(/C=C2\C(=O)C3=C(C=C4C(=O)N(CCC)C(=O)C4=C3)C2=C(C#N)C#N)=C1CCCCCCCCCCC","BTP-IIC-P","","","0.82","24.73","0.7","14.47","H. Yu, Y. Wang, X. Zou, H. Han, H. K. Kim, Z. Yao, Z. Wang, Y. Li, H. M. Ng, W. Zhou, J. Zhang, S. Chen, X. Lu, K. S. Wong, Z. Zhu, H. Yan, H. Hu, Effects of Halogenation of Small-Molecule and Polymeric Acceptors for Efficient Organic Solar Cells. Advanced Functional Materials. n/a, 2300712."
"CCCCC(CC)CC1=C(F)C=C(C2=C3C=C(C4=CC=C(C5=C6C(=O)C7=C(CC(CC)CCCC)SC(CC(CC)CCCC)=C7C(=O)C6=C(C6=CC=C(C)S6)S5)S4)SC3=C(C3=CC(F)=C(CC(CC)CCCC)S3)C3=C2SC(C)=C3)S1","PM6","-5.45","-3.64","CCCCCCC(CCCC)CC1=C(/C=C2\C(=O)C3=C(C=C4C(=O)N(C)C(=O)C4=C3)C2=C(C#N)C#N)SC2=C1SC1=C2N(CC(CCCC)CCCCCC)C2=C1C1=NSN=C1C1=C2N(CC(CCCC)CCCCCC)C2=C1SC1=C2SC(/C=C2\C(=O)C3=C(C=C4C(=O)N(C)C(=O)C4=C3)C2=C(C#N)C#N)=C1CC(CCCC)CCCCCC","BTP-IIC-BO-M","","","0.87","24.68","0.77","17.03","H. Yu, Y. Wang, X. Zou, H. Han, H. K. Kim, Z. Yao, Z. Wang, Y. Li, H. M. Ng, W. Zhou, J. Zhang, S. Chen, X. Lu, K. S. Wong, Z. Zhu, H. Yan, H. Hu, Effects of Halogenation of Small-Molecule and Polymeric Acceptors for Efficient Organic Solar Cells. Advanced Functional Materials. n/a, 2300712."
"CCCCC(CC)CC1=C(F)C=C(C2=C3C=C(C4=CC=C(C5=C6C(=O)C7=C(CC(CC)CCCC)SC(CC(CC)CCCC)=C7C(=O)C6=C(C6=CC=C(C)S6)S5)S4)SC3=C(C3=CC(F)=C(CC(CC)CCCC)S3)C3=C2SC(C)=C3)S1","PM6","-5.45","-3.64","CCCCCCCCCCC(CCCCCCCC)CN1C(=O)C2=CC3=C(C=C2C1=O)C(=C(C#N)C#N)/C(=C/C1=CC2=C(S1)C1=C(S2)C2=C(C4=C(C5=NSN=C52)C2=C(C5=C(C=C(/C=C6\C(=O)C7=C(C=C8C(=O)N(CC(CCCCCCCC)CCCCCCCCCC)C(=O)C8=C7)C6=C(C#N)C#N)S5)S2)N4CC(CCCC)CCCCCC)N1CC(CCCC)CCCCCC)C3=O","BTP-IIC-OD","","","0.79","22.07","0.66","11.85","H. Yu, Y. Wang, X. Zou, H. Han, H. K. Kim, Z. Yao, Z. Wang, Y. Li, H. M. Ng, W. Zhou, J. Zhang, S. Chen, X. Lu, K. S. Wong, Z. Zhu, H. Yan, H. Hu, Effects of Halogenation of Small-Molecule and Polymeric Acceptors for Efficient Organic Solar Cells. Advanced Functional Materials. n/a, 2300712."
"CCCCC(CC)CC1=C(F)C=C(C2=C3C=C(C4=CC=C(C5=C6C(=O)C7=C(CC(CC)CCCC)SC(CC(CC)CCCC)=C7C(=O)C6=C(C6=CC=C(C)S6)S5)S4)SC3=C(C3=CC(F)=C(CC(CC)CCCC)S3)C3=C2SC(C)=C3)S1","PM6","-5.45","-3.64","CCCCCCCCCCCC1=C(/C=C2\C(=O)C3=C(C=CC(Br)=C3Cl)C2=C(C#N)C#N)SC2=C1SC1=C2N(CC(CCCCCCCC)CCCCCCCCCC)C2=C1C1=NSN=C1C1=C2N(CC(CCCCCCCC)CCCCCCCCCC)C2=C1SC1=C2SC(/C=C2\C(=O)C3=C(C=CC(Br)=C3Cl)C2=C(C#N)C#N)=C1CCCCCCCCCCC","Y-OD-ClBr","","","0.849","26.56","0.786","17.72","K. Yamanaka, M. Saito, T. Koganezawa, H. Saito, H. D. Kim, H. Ohkita, I. Osaka, Interplay Between π-Conjugated Polymer Donors and Acceptors Determines Crystalline Order of Their Blends and Photovoltaic Performance. Advanced Energy Materials. n/a, 2203443."
"CCCCC(CC)CC1=C(F)C=C(C2=C3C=C(C4=CC=C(C5=C6C(=O)C7=C(CC(CC)CCCC)SC(CC(CC)CCCC)=C7C(=O)C6=C(C6=CC=C(C)S6)S5)S4)SC3=C(C3=CC(F)=C(CC(CC)CCCC)S3)C3=C2SC(C)=C3)S1","PM6","-5.45","-3.64","CCCCCCCCCCCC1=C(/C=C2\C(=O)C3=C(C=C(F)C(Br)=C3F)C2=C(C#N)C#N)SC2=C1SC1=C2N(CC(CCCCCCCC)CCCCCCCCCC)C2=C1C1=NSN=C1C1=C2N(CC(CCCCCCCC)CCCCCCCCCC)C2=C1SC1=C2SC(/C=C2\C(=O)C3=C(C=C(F)C(Br)=C3F)C2=C(C#N)C#N)=C1CCCCCCCCCCC","Y-OD-2FBr","","","0.858","25.98","0.767","17.1","K. Yamanaka, M. Saito, T. Koganezawa, H. Saito, H. D. Kim, H. Ohkita, I. Osaka, Interplay Between π-Conjugated Polymer Donors and Acceptors Determines Crystalline Order of Their Blends and Photovoltaic Performance. Advanced Energy Materials. n/a, 2203443."
"CCCCC(CC)CC1=C(F)C=C(C2=C3C=C(C4=CC=C(C5=C6C(=O)C7=C(CC(CC)CCCC)SC(CC(CC)CCCC)=C7C(=O)C6=C(C6=CC=C(C)S6)S5)S4)SC3=C(C3=CC(F)=C(CC(CC)CCCC)S3)C3=C2SC(C)=C3)S1","PM6","-5.45","-3.64","CCCCCCCCCCCC1=C(/C=C2\C(=O)C3=C(C=CC(Br)=C3F)C2=C(C#N)C#N)SC2=C1SC1=C2N(CC(CCCCCCCC)CCCCCCCCCC)C2=C1C1=NSN=C1C1=C2N(CC(CCCCCCCC)CCCCCCCCCC)C2=C1SC1=C2SC(/C=C2\C(=O)C3=C(C=CC(Br)=C3F)C2=C(C#N)C#N)=C1CCCCCCCCCCC","Y-OD-FBr","","","0.903","24.78","0.722","16.16","K. Yamanaka, M. Saito, T. Koganezawa, H. Saito, H. D. Kim, H. Ohkita, I. Osaka, Interplay Between π-Conjugated Polymer Donors and Acceptors Determines Crystalline Order of Their Blends and Photovoltaic Performance. Advanced Energy Materials. n/a, 2203443."
"CCCCC(CC)CC1=C(F)C=C(C2=C3C=C(C4=CC=C(C5=C6C(=O)C7=C(CC(CC)CCCC)SC(CC(CC)CCCC)=C7C(=O)C6=C(C6=CC=C(C)S6)S5)S4)SC3=C(C3=CC(F)=C(CC(CC)CCCC)S3)C3=C2SC(C)=C3)S1","PM6","-5.45","-3.64","CCCCCCCCCCCC1=C(/C=C2\C(=O)C3=C(C=CC(Br)=C3Cl)C2=C(C#N)C#N)SC2=C1SC1=C2N(CC(CCCCCCCC)CCCCCCCCCC)C2=C1C1=NSN=C1C1=C2N(CC(CCCCCCCC)CCCCCCCCCC)C2=C1SC1=C2SC(/C=C2\C(=O)C3=C(C=CC(Br)=C3Cl)C2=C(C#N)C#N)=C1CCCCCCCCCCC","Y-OD-ClBr","","","0.901","24.52","0.745","16.46","K. Yamanaka, M. Saito, T. Koganezawa, H. Saito, H. D. Kim, H. Ohkita, I. Osaka, Interplay Between π-Conjugated Polymer Donors and Acceptors Determines Crystalline Order of Their Blends and Photovoltaic Performance. Advanced Energy Materials. n/a, 2203443."
"CCCCCCCCC(CCCCCC)COC(=O)C1=C(C2=NC3=C(N=C(C4=C(C(=O)OCC(CCCCCC)CCCCCCCC)C=C(C5=CC(CC(CCCC)CCCCCC)=C(C6=NC7=C(N=C(C8=C(CC(CCCC)CCCCCC)C=C(C)S8)S7)S6)S5)S4)S3)S2)SC(C)=C1","PTzBTE","-5.47","-3","CCCCCCCCCCCC1=C(/C=C2\C(=O)C3=C(C=C(F)C(F)=C3)C2=C(C#N)C#N)SC2=C1SC1=C2N(CC(CCCC)CCCCCC)C2=C1C1=NSN=C1C1=C2N(CC(CCCC)CCCCCC)C2=C1SC1=C2SC(/C=C2\C(=O)C3=C(C=C(F)C(F)=C3)C2=C(C#N)C#N)=C1CCCCCCCCCCC","Y12","","","0.87","14.3","0.69","8.7","J. W. Yoon, H. Bae, J. Yang, J.-W. Ha, C. Lee, J. Lee, S. C. Yoon, H. Choi, S.-J. Ko, Semitransparent organic solar cells with light utilization efficiency of 4% using fused-cyclopentadithiophene based near-infrared polymer donor. Chemical Engineering Journal. 452, 139423 (2023)."
"CCCCCCCCC(CCCCCC)COC(=O)C1=C(C2=NC3=C(N=C(C4=C(C(=O)OCC(CCCCCC)CCCCCCCC)C=C(C5=CC(CC(CCCC)CCCCCC)=C(C6=NC7=C(N=C(C8=C(CC(CCCC)CCCCCC)C=C(C)S8)S7)S6)S5)S4)S3)S2)SC(C)=C1","PTzBTE","-5.47","-3","CCCCCCCCCCCC1=C(/C=C2\C(=O)C3=C(C=C(F)C(F)=C3)C2=C(C#N)C#N)SC2=C1SC1=C2N(CC(CC)CCCC)C2=C1C1=NSN=C1C1=C2N(CC(CC)CCCC)C2=C1SC1=C2SC(/C=C2\C(=O)C3=C(C=C(F)C(F)=C3)C2=C(C#N)C#N)=C1CCCCCCCCCCC","Y6","-5.68","-4.06","0.87","14.3","0.69","8.7","J. W. Yoon, H. Bae, J. Yang, J.-W. Ha, C. Lee, J. Lee, S. C. Yoon, H. Choi, S.-J. Ko, Semitransparent organic solar cells with light utilization efficiency of 4% using fused-cyclopentadithiophene based near-infrared polymer donor. Chemical Engineering Journal. 452, 139423 (2023)."
"CCCCCCCCC(CCCCCC)COC(=O)C1=C(C2=NC3=C(N=C(C4=C(C(=O)OCC(CCCCCC)CCCCCCCC)C=C(C5=CC(CC(CCCC)CCCCCC)=C(C6=NC7=C(N=C(C8=C(CC(CCCC)CCCCCC)C=C(C)S8)S7)S6)S5)S4)S3)S2)SC(C)=C1","PTzBTE","-5.47","-3","CCCCCCC1=CC=C(C2(C3=CC=C(CCCCCC)C=C3)C3=CC4=C(C=C3C3=C2C2=C(C=C(/C=C5\C(=O)C6=C(C=C(F)C(F)=C6)C5=C(C#N)C#N)S2)S3)C(C2=CC=C(CCCCCC)C=C2)(C2=CC=C(CCCCCC)C=C2)C2=C4SC3=C2SC(/C=C2\C(=O)C4=C(C=C(F)C(F)=C4)C2=C(C#N)C#N)=C3)C=C1","IT-4F","-5.59","-4.06","0.87","14.3","0.69","8.7","J. W. Yoon, H. Bae, J. Yang, J.-W. Ha, C. Lee, J. Lee, S. C. Yoon, H. Choi, S.-J. Ko, Semitransparent organic solar cells with light utilization efficiency of 4% using fused-cyclopentadithiophene based near-infrared polymer donor. Chemical Engineering Journal. 452, 139423 (2023)."
"CCCCCCCCC(CCCCCC)CC1=C(C2=NC3=C(N=C(C4=C(CC(CCCCCC)CCCCCCCC)C=C(C5=CC(CC(CCCC)CCCCCC)=C(C6=NC7=C(N=C(C8=C(CC(CCCC)CCCCCC)C=C(C)S8)S7)S6)S5)S4)S3)S2)SC(C)=C1","PTzBT","-5.37","-3.93","CCCCCCCCCCCC1=C(/C=C2\C(=O)C3=C(C=C(F)C(F)=C3)C2=C(C#N)C#N)SC2=C1SC1=C2N(CC(CCCC)CCCCCC)C2=C1C1=NSN=C1C1=C2N(CC(CCCC)CCCCCC)C2=C1SC1=C2SC(/C=C2\C(=O)C3=C(C=C(F)C(F)=C3)C2=C(C#N)C#N)=C1CCCCCCCCCCC","Y12","","","0.87","14.3","0.69","8.7","J. W. Yoon, H. Bae, J. Yang, J.-W. Ha, C. Lee, J. Lee, S. C. Yoon, H. Choi, S.-J. Ko, Semitransparent organic solar cells with light utilization efficiency of 4% using fused-cyclopentadithiophene based near-infrared polymer donor. Chemical Engineering Journal. 452, 139423 (2023)."
"CCCCCCCCC(CCCCCC)CC1=C(C2=NC3=C(N=C(C4=C(CC(CCCCCC)CCCCCCCC)C=C(C5=CC(CC(CCCC)CCCCCC)=C(C6=NC7=C(N=C(C8=C(CC(CCCC)CCCCCC)C=C(C)S8)S7)S6)S5)S4)S3)S2)SC(C)=C1","PTzBT","-5.37","-3.93","CCCCCCCCCCCC1=C(/C=C2\C(=O)C3=C(C=C(F)C(F)=C3)C2=C(C#N)C#N)SC2=C1SC1=C2N(CC(CC)CCCC)C2=C1C1=NSN=C1C1=C2N(CC(CC)CCCC)C2=C1SC1=C2SC(/C=C2\C(=O)C3=C(C=C(F)C(F)=C3)C2=C(C#N)C#N)=C1CCCCCCCCCCC","Y6","-5.68","-4.06","0.87","14.3","0.69","8.7","J. W. Yoon, H. Bae, J. Yang, J.-W. Ha, C. Lee, J. Lee, S. C. Yoon, H. Choi, S.-J. Ko, Semitransparent organic solar cells with light utilization efficiency of 4% using fused-cyclopentadithiophene based near-infrared polymer donor. Chemical Engineering Journal. 452, 139423 (2023)."
