Repository: JinYSun/BiBERTa

BiBERTa

### **<u>Deep learning-assisted to accelerate the discovery of donor/acceptor pairs for high-performance organic solar cells</u>**

## <u>Motivation</u>

It is a deep learning-based framework built for new donor/acceptor pairs discovery. The framework contains data collection section, PCE prediction section and molecular discovery section. Specifically, a large D/A pair dataset was built by collecting experimental data from literature. Then, a novel RoBERTa-based bi-encoder model (BiBERTa) was developed for PCE prediction by using the SMILES of donor and acceptor pairs as the input. Two pretrained ChemBERTa2 encoders were loaded as initial parameters of the bi-encoder.

File: BiBERTa/dataset/OSC/data.csv (part 8 of 41)
"Donor","Donor_Name","HOMO/D","LUMO/D","Acceptor","Acceptor_Name","HOMO/A","LUMO/A","Voc","Jsc","FF","PCE","reference"
"CCCCCCCCC(CCCCCC)CC1=C(C2=NC3=C(N=C(C4=C(CC(CCCCCC)CCCCCCCC)C=C(C5=CC(CC(CCCC)CCCCCC)=C(C6=NC7=C(N=C(C8=C(CC(CCCC)CCCCCC)C=C(C)S8)S7)S6)S5)S4)S3)S2)SC(C)=C1","PTzBT","-5.37","-3.93","CCCCCCC1=CC=C(C2(C3=CC=C(CCCCCC)C=C3)C3=CC4=C(C=C3C3=C2C2=C(C=C(/C=C5\C(=O)C6=C(C=C(F)C(F)=C6)C5=C(C#N)C#N)S2)S3)C(C2=CC=C(CCCCCC)C=C2)(C2=CC=C(CCCCCC)C=C2)C2=C4SC3=C2SC(/C=C2\C(=O)C4=C(C=C(F)C(F)=C4)C2=C(C#N)C#N)=C3)C=C1","IT-4F","-5.59","-4.06","0.87","14.3","0.69","8.7","J. W. Yoon, H. Bae, J. Yang, J.-W. Ha, C. Lee, J. Lee, S. C. Yoon, H. Choi, S.-J. Ko, Semitransparent organic solar cells with light utilization efficiency of 4% using fused-cyclopentadithiophene based near-infrared polymer donor. Chemical Engineering Journal. 452, 139423 (2023)."
"CCCCCCCCCCC(CCCCCCCC)CC1=CC=C(C2=C3C=C(C)SC3=C(C3=CC=C(CC(CCCCCCCC)CCCCCCCCCC)S3)C3=C2SC(C2=CN=C(C4=CC5=C(S4)C4=C(C6=C(S4)C4=C(S6)C6=C(C=C(C7=NC=C(C)C8=NSN=C87)S6)C4(C4=CC=C(CCCCCC)C=C4)C4=CC=C(CCCCCC)C=C4)C5(C4=CC=C(CCCCCC)C=C4)C4=CC=C(CCCCCC)C=C4)C4=NSN=C24)=C3)S1","PL2","-5.49","-3.98","CCCCCCCCCCCC1=C(/C=C2\C(=O)C3=C(C=C(F)C(F)=C3)C2=C(C#N)C#N)SC2=C1SC1=C2N(CC(CC)CCCC)C2=C1C1=NSN=C1C1=C2N(CC(CC)CCCC)C2=C1SC1=C2SC(/C=C2\C(=O)C3=C(C=C(F)C(F)=C3)C2=C(C#N)C#N)=C1CCCCCCCCCCC","Y6","-5.68","-4.06","0.69","23.3","0.6266","10.12","V. Tamilavan, J. Lee, S. Jang, I. Shin, C.-M. Oh, I.-W. Hwang, H. Yang, D. Kim, E. Yang, S. Lee, J. Kim, B. R. Lee, S. H. Park, Pyrrolopyrrole-1,3-dione-Based Wide Band-Gap Polymeric Donors Exemplify High Voltage and Diminutive Energy Loss for Efficient Binary and Tandem Nonfullerene Organic Solar Cells with Efficiency Exceeding 15.7%. ACS Appl. Energy Mater. 5, 10108–10118 (2022)."
"CCCCCCCCCCC(CCCCCCCC)CC1=CC=C(C2=C3C=C(C)SC3=C(C3=CC=C(CC(CCCCCCCC)CCCCCCCCCC)S3)C3=C2SC(C2=CN=C(C4=CC5=C(S4)C4=C(C=C(C6=NC=C(C)C7=NSN=C76)S4)C5(C4=CC=C(CCCCCC)C=C4)C4=CC=C(CCCCCC)C=C4)C4=NSN=C24)=C3)S1","PL1","-5.45","-4.01","CCCCCCCCCCCC1=C(/C=C2\C(=O)C3=C(C=C(F)C(F)=C3)C2=C(C#N)C#N)SC2=C1SC1=C2N(CC(CC)CCCC)C2=C1C1=NSN=C1C1=C2N(CC(CC)CCCC)C2=C1SC1=C2SC(/C=C2\C(=O)C3=C(C=C(F)C(F)=C3)C2=C(C#N)C#N)=C1CCCCCCCCCCC","Y6","-5.68","-4.06","0.65","19.31","0.5241","6.55","V. Tamilavan, J. Lee, S. Jang, I. Shin, C.-M. Oh, I.-W. Hwang, H. Yang, D. Kim, E. Yang, S. Lee, J. Kim, B. R. Lee, S. H. Park, Pyrrolopyrrole-1,3-dione-Based Wide Band-Gap Polymeric Donors Exemplify High Voltage and Diminutive Energy Loss for Efficient Binary and Tandem Nonfullerene Organic Solar Cells with Efficiency Exceeding 15.7%. ACS Appl. Energy Mater. 5, 10108–10118 (2022)."
"CCCCCCCCN1C(=O)C2=C(C3=CC=C(C)S3)N(CCCCCCCC)C(C3=CC=C(C4=CC5=C(S4)C(C4=CC=C(CC(CC)CCCC)S4)=C4C=C(C)SC4=C5C4=CC=C(CC(CC)CCCC)S4)S3)=C2C1=O","PBDPD","-5.44","-3.4","CCCCCCC1=CC=C(C2(C3=CC=C(CCCCCC)C=C3)C3=CC4=C(C=C3C3=C2C=C(C2=C(OCC(CC)CCCC)C=C(/C=C5\C(=O)C6=C(C=C(F)C(F)=C6)C5=C(C#N)C#N)S2)S3)C(C2=CC=C(CCCCCC)C=C2)(C2=CC=C(CCCCCC)C=C2)C2=C4SC(C3=C(OCC(CC)CCCC)C=C(/C=C4\C(=O)C5=C(C=C(F)C(F)=C5)C4=C(C#N)C#N)S3)=C2)C=C1","IEICO-4F","-5.44","-4.19","0.72","24.47","0.72","12.63","Y. Xu, X. Ding, X. Chen, Z. Ni, T. He, H. Qiu, C.-Z. Li, Q. Zhang, Deciphering the effect of chalcogen-incorporated heterocycles in nonfused electron acceptors for organic photovoltaics. Dyes and Pigments. 207, 110680 (2022)."
"CCCCCCCCN1C(=O)C2=C(C3=CC=C(C)S3)N(CCCCCCCC)C(C3=CC=C(C4=CC5=C(S4)C(C4=CC=C(CC(CC)CCCC)S4)=C4C=C(C)SC4=C5C4=CC=C(CC(CC)CCCC)S4)S3)=C2C1=O","PBDPD","-5.44","-3.4","CCCCCCC1=CC=C(C2(C3=CC=C(CCCCCC)C=C3)C3=CC4=C(C=C3C3=C2C2=C(C=C(/C=C5\C(=O)C6=C(C=C(C)C=C6)C5=C(C#N)C#N)S2)S3)C(C2=CC=C(CCCCCC)C=C2)(C2=CC=C(CCCCCC)C=C2)C2=C4SC3=C2SC(/C=C2\C(=O)C4=C(C=C(C)C=C4)C2=C(C#N)C#N)=C3)C=C1","ITIC-M","-5.58","-3.98","1","17.1","0.66","11.24","Y. Xu, X. Ding, X. Chen, Z. Ni, T. He, H. Qiu, C.-Z. Li, Q. Zhang, Deciphering the effect of chalcogen-incorporated heterocycles in nonfused electron acceptors for organic photovoltaics. Dyes and Pigments. 207, 110680 (2022)."
"CCCCC(CC)CC1=C(F)C=C(C2=C3C=C(C4=CC=C(C5=C6C(=O)C7=C(CC(CC)CCCC)SC(CC(CC)CCCC)=C7C(=O)C6=C(C6=CC=C(C)S6)S5)S4)SC3=C(C3=CC(F)=C(CC(CC)CCCC)S3)C3=C2SC(C)=C3)S1","PM6","-5.45","-3.64","CCCCCCCCCCCC1=C(/C=C2\C(=O)C3=C(C=C(F)C(F)=C3)C2=C(C#N)C#N)SC2=C1SC(C1=CC(C3=C(OCCCCCC)C=CC=C3OCCCCCC)=C(C3=C(C4=C(OCCCCCC)C=CC=C4OCCCCCC)C=C(C4=CC5=C(S4)C(CCCCCCCCCCC)=C(/C=C4\C(=O)C6=C(C=C(F)C(F)=C6)C4=C(C#N)C#N)S5)S3)S1)=C2","2T2TT-F","-5.6","-3.71","0.944","17.28","0.6948","11.31","L. Wang, T. Wang, J. Oh, Z. Yuan, C. Yang, Y. Hu, X. Zhao, Y. Chen, Halogen-free donor polymers based on dicyanobenzotriazole for additive-free organic solar cells. Chemical Engineering Journal. 442, 136068 (2022)."
"CCCCC(CC)CC1=C(F)C=C(C2=C3C=C(C4=CC=C(C5=C6C(=O)C7=C(CC(CC)CCCC)SC(CC(CC)CCCC)=C7C(=O)C6=C(C6=CC=C(C)S6)S5)S4)SC3=C(C3=CC(F)=C(CC(CC)CCCC)S3)C3=C2SC(C)=C3)S1","PM6","-5.45","-3.64","CCCCCCCCCCCC1=C(/C=C2\C(=O)C3=C(C=C(F)C(F)=C3)C2=C(C#N)C#N)SC2=C1SC(C1=CC(C3=C(OCCCCCC)C=CC=C3OCCCCCC)=C(C3=C(C4=C(OCCCCCC)C=CC=C4OCCCCCC)C=C(C4=CC5=C(S4)C(CCCCCCCCCCC)=C(/C=C4\C(=O)C6=C(C=C(F)C(F)=C6)C4=C(C#N)C#N)[Se]5)S3)S1)=C2","2T2SeT-F","-5.61","-3.8","0.918","13.27","0.6939","8.47","L. Wang, T. Wang, J. Oh, Z. Yuan, C. Yang, Y. Hu, X. Zhao, Y. Chen, Halogen-free donor polymers based on dicyanobenzotriazole for additive-free organic solar cells. Chemical Engineering Journal. 442, 136068 (2022)."
"CCCCCCCCCCCC1=C(C)SC2=C1SC(C1=C(C#N)C(C#N)=C(C3=CC4=C(S3)C(CCCCCCCCCCC)=C(C3=CC5=C(S3)C(C3=CC=C(CC(CC)CCCC)S3)=C3C=C(C)SC3=C5C3=CC=C(CC(CC)CCCC)S3)S4)C3=NN(CC(CCCCCC)CCCCCCCC)N=C31)=C2","PCN2","-5.5","-3.67","CCCCCCCCCCCC1=C(/C=C2\C(=O)C3=C(C=C(F)C(F)=C3)C2=C(C#N)C#N)SC2=C1SC1=C2N(CC(CC)CCCC)C2=C1C1=NSN=C1C1=C2N(CC(CC)CCCC)C2=C1SC1=C2SC(/C=C2\C(=O)C3=C(C=C(F)C(F)=C3)C2=C(C#N)C#N)=C1CCCCCCCCCCC","Y6","-5.68","-4.06","0.862","25.35","0.6948","15.2","J. Zhou, D. He, Y. Li, F. Huang, J. Zhang, C. Zhang, Y. Yuan, Y. Lin, C. Wang, F. Zhao, Reducing Trap Density in Organic Solar Cells via Extending the Fused Ring Donor Unit of an A–D–A-Type Nonfullerene Acceptor for Over 17% Efficiency. Advanced Materials. 35, 2207336 (2023)."
"CCCCCCCCC(CCCCCC)CN1N=C2C(=N1)C(C1=CC=C(C3=CC4=C(S3)C(C3=CC=C(CC(CC)CCCC)S3)=C3C=C(C)SC3=C4C3=CC=C(CC(CC)CCCC)S3)S1)=C(C#N)C(C#N)=C2C1=CC=C(C)S1","PCN1","-5.7","-3.68","CCCCCCCCCCCC1=C(/C=C2\C(=O)C3=C(C=C(F)C(F)=C3)C2=C(C#N)C#N)SC2=C1SC1=C2N(CC(CC)CCCC)C2=C1C1=NSN=C1C1=C2N(CC(CC)CCCC)C2=C1SC1=C2SC(/C=C2\C(=O)C3=C(C=C(F)C(F)=C3)C2=C(C#N)C#N)=C1CCCCCCCCCCC","Y6","-5.68","-4.06","0.871","22.65","0.6123","12.07","J. Zhou, D. He, Y. Li, F. Huang, J. Zhang, C. Zhang, Y. Yuan, Y. Lin, C. Wang, F. Zhao, Reducing Trap Density in Organic Solar Cells via Extending the Fused Ring Donor Unit of an A–D–A-Type Nonfullerene Acceptor for Over 17% Efficiency. Advanced Materials. 35, 2207336 (2023)."
"CCCCCCC(CCCC)CC1=C(C)SC(C2=CC3=C(S2)C2=C(C=C(C4=CC(CC(CCCC)CCCCCC)=C(C5=CC6=C(C7=CC=C(CC(CC)CCCC)S7)C7=C(C=C(C)S7)C(C7=CC=C(CC(CC)CCCC)S7)=C6S5)S4)S2)C2=NSN=C23)=C1","D18","-5.52","-3.47","CCCCCCC(CCCC)CC1(CC(CCCC)CCCCCC)OC2=CC3=C(C=C2C2=C1C1=C(S2)C2=C(C=C(/C=C4\C(=O)C5=C(C=C(F)C(F)=C5)C4=C(C#N)C#N)S2)S1)OC(CC(CCCC)CCCCCC)(C(CCCC)CCCCCC)C1=C3SC2=C1SC1=C2SC(/C=C2\C(=O)C3=C(C=C(F)C(F)=C3)C2=C(C#N)C#N)=C1","TTPIC-4F","-5.35","-3.91","0.883","25.24","0.766","17.1","Y. Yuan, P. Kumar, J. H. L. Ngai, X. Gao, X. Li, H. Liu, J. Wang, Y. Li, Wide Bandgap Polymer Donor with Acrylate Side Chains for Non-Fullerene Acceptor-Based Organic Solar Cells. Macromolecular Rapid Communications. 43, 2200325 (2022)."
"CCCCC(CC)CC1=CC=C(C2=C3C=C(C)SC3=C(C3=CC=C(CC(CC)CCCC)S3)C3=C2SC(C2=CC(C(=O)O)=C(C)S2)=C3)S1","PBDT-TC","-5.46","-3.44","CCCCCCC1=CC=C(C2(C3=CC=C(CCCCCC)C=C3)C3=CC4=C(C=C3C3=C2C2=C(C=C(/C=C5\C(=O)C6=C(C=CC=C6)C5=C(C#N)C#N)S2)S3)C(C2=CC=C(CCCCCC)C=C2)(C2=CC=C(CCCCCC)C=C2)C2=C4SC3=C2SC(/C=C2\C(=O)C4=C(C=CC=C4)C2=C(C#N)C#N)=C3)C=C1","ITIC","-5.48","-3.83","0.96","19.43","0.56","10.47","Z. Du, Q. Xue, K. Zhang, Z. Hu, Z. Zhou, J. Jing, L. Shao, N. Li, F. Huang, Synthesizing Near-Ultraviolet-Absorbed Donor for Transparent Polymer Solar Cells. Solar RRL. 6, 2200527 (2022)."
"CCCCC(CC)CC1=CC=C(C2=C3C=C(C)SC3=C(C3=CC=C(CC(CC)CCCC)S3)C3=C2SC(C2=CC(/C=C/C(=O)OC)=C(C)S2)=C3)S1","PBDT-TA","-5.49","-3.49","CCCCCCC1=CC=C(C2(C3=CC=C(CCCCCC)C=C3)C3=CC4=C(C=C3C3=C2C2=C(C=C(/C=C5\C(=O)C6=C(C=CC=C6)C5=C(C#N)C#N)S2)S3)C(C2=CC=C(CCCCCC)C=C2)(C2=CC=C(CCCCCC)C=C2)C2=C4SC3=C2SC(/C=C2\C(=O)C4=C(C=CC=C4)C2=C(C#N)C#N)=C3)C=C1","ITIC","-5.48","-3.83","0.96","18.23","0.55","9.68","Z. Du, Q. Xue, K. Zhang, Z. Hu, Z. Zhou, J. Jing, L. Shao, N. Li, F. Huang, Synthesizing Near-Ultraviolet-Absorbed Donor for Transparent Polymer Solar Cells. Solar RRL. 6, 2200527 (2022)."
"CC1=CC=C(N(C2=CC=CC=C2)C2=C(C)C=C(C)C=C2C)C=C1","PTAA","-5.06","-2.11","CCCCCCCCCCCC1=C(/C=C2\C(=O)C3=C(C=C(F)C(F)=C3)C2=C(C#N)C#N)SC2=C1SC1=C2N(CC(CC)CCCC)C2=C1C1=NSN=C1C1=C2N(CC(CC)CCCC)C2=C1SC1=C2SC(/C=C2\C(=O)C3=C(C=C(F)C(F)=C3)C2=C(C#N)C#N)=C1CCCCCCCCCCC","Y6","-5.68","-4.06","0.515","8.406","0.52793","2.287","J. Liao, F. Weng, L. Zeng, Z. Huang, P. Zheng, G. Xu, Z. Zhang, W. Wang, G. Zhuang, H. Zhao, Y. Xu, Simple Approach for Synthesizing a Fluorinated Polymer Donor Enables Promoted Efficiency in Polymer Solar Cells. ACS Appl. Energy Mater. 5, 14250–14261 (2022)."
"CCCCCCCCC1(CCCCCCCC)C2=CC(C3=CC=C(N(C4=CC=C(C)C=C4)C4=C(C)C=C(CCCCCC)C=C4C)C=C3)=CC=C2C2=C1C=C(C)C=C2","PF8TAA-C6","-5.4","-2.53","CCCCCCCCCCCC1=C(/C=C2\C(=O)C3=C(C=C(F)C(F)=C3)C2=C(C#N)C#N)SC2=C1SC1=C2N(CC(CC)CCCC)C2=C1C1=NSN=C1C1=C2N(CC(CC)CCCC)C2=C1SC1=C2SC(/C=C2\C(=O)C3=C(C=C(F)C(F)=C3)C2=C(C#N)C#N)=C1CCCCCCCCCCC","Y6","-5.68","-4.06","0.735","13.796","0.54825","5.562","J. Liao, F. Weng, L. Zeng, Z. Huang, P. Zheng, G. Xu, Z. Zhang, W. Wang, G. Zhuang, H. Zhao, Y. Xu, Simple Approach for Synthesizing a Fluorinated Polymer Donor Enables Promoted Efficiency in Polymer Solar Cells. ACS Appl. Energy Mater. 5, 14250–14261 (2022)."
"CCCCCCCCCCCCC1=CC(C)=C(N(C2=CC=C(C)C=C2)C2=CC=C(C3=CC=C4C(=C3)C(CCCCCCCC)(CCCCCCCC)C3=C4C=CC(C)=C3)C=C2)C(C)=C1","PF8TAA-C12","-5.4","-2.53","CCCCCCCCCCCC1=C(/C=C2\C(=O)C3=C(C=C(F)C(F)=C3)C2=C(C#N)C#N)SC2=C1SC1=C2N(CC(CC)CCCC)C2=C1C1=NSN=C1C1=C2N(CC(CC)CCCC)C2=C1SC1=C2SC(/C=C2\C(=O)C3=C(C=C(F)C(F)=C3)C2=C(C#N)C#N)=C1CCCCCCCCCCC","Y6","-5.68","-4.06","0.725","14.279","0.58629","6.068","J. Liao, F. Weng, L. Zeng, Z. Huang, P. Zheng, G. Xu, Z. Zhang, W. Wang, G. Zhuang, H. Zhao, Y. Xu, Simple Approach for Synthesizing a Fluorinated Polymer Donor Enables Promoted Efficiency in Polymer Solar Cells. ACS Appl. Energy Mater. 5, 14250–14261 (2022)."
"CCCCCCCCC1(CCCCCCCC)C2=CC(C3=CC=C(N(C4=CC=C(C)C=C4)C4=C(C)C=C(C)C=C4C)C=C3)=CC=C2C2=C1C=C(C)C=C2","PF8TAA","-5.4","-2.53","CCCCCCCCCCCC1=C(/C=C2\C(=O)C3=C(C=C(F)C(F)=C3)C2=C(C#N)C#N)SC2=C1SC1=C2N(CC(CC)CCCC)C2=C1C1=NSN=C1C1=C2N(CC(CC)CCCC)C2=C1SC1=C2SC(/C=C2\C(=O)C3=C(C=C(F)C(F)=C3)C2=C(C#N)C#N)=C1CCCCCCCCCCC","Y6","-5.68","-4.06","0.703","12.492","0.54225","4.759","J. Liao, F. Weng, L. Zeng, Z. Huang, P. Zheng, G. Xu, Z. Zhang, W. Wang, G. Zhuang, H. Zhao, Y. Xu, Simple Approach for Synthesizing a Fluorinated Polymer Donor Enables Promoted Efficiency in Polymer Solar Cells. ACS Appl. Energy Mater. 5, 14250–14261 (2022)."
"CCCCCCCCC(CCCCCC)CN1N=C2C(=N1)C(C1=CC=C(C3=CC4=C(S3)C(C3=CC(Cl)=C(CC(CC)CCCC)S3)=C3C=C(C)SC3=C4C3=CC(Cl)=C(CC(CC)CCCC)S3)S1)=C(F)C(F)=C2C1=CC=C(C)S1","J52-CL","-5.39","-3.41","CCCCCCC1=CC=C(C2(C3=CC=C(CCCCCC)C=C3)C3=CC4=C(C=C3C3=C2C2=C(C=C(/C=C5\C(=O)C6=C(C=C(F)C(F)=C6)C5=C(C#N)C#N)S2)S3)C(C2=CC=C(CCCCCC)C=C2)(C2=CC=C(CCCCCC)C=C2)C2=C4SC3=C2SC(/C=C2\C(=O)C4=C(C=C(F)C(F)=C4)C2=C(C#N)C#N)=C3)C=C1","IT-4F","-5.59","-4.06","0.8","17.7","0.683","9.7","Q. Zhang, X. Song, R. Singh, S. Chung, Z. Zhou, Y. Lu, B. Zhang, K. Cho, W. Zhu, Y. Liu, Chloride side-chain engineered quinoxaline-based D-A copolymer enabling non-fullerene organic solar cells with over 16% efficiency. Chemical Engineering Journal. 437, 135182 (2022)."
"CCCCCCCCC(CCCCCC)CN1N=C2C(=N1)C(C1=CC(F)=C(C3=CC4=C(S3)C(C3=CC(Cl)=C(CC(CC)CCCC)S3)=C3C=C(C)SC3=C4C3=CC(Cl)=C(CC(CC)CCCC)S3)S1)=C(F)C(F)=C2C1=CC(F)=C(C)S1","J52CIF","-5.54","-3.72","CCCCCCC1=CC=C(C2(C3=CC=C(CCCCCC)C=C3)C3=CC4=C(C=C3C3=C2C2=C(C=C(/C=C5\C(=O)C6=C(C=C(F)C(F)=C6)C5=C(C#N)C#N)S2)S3)C(C2=CC=C(CCCCCC)C=C2)(C2=CC=C(CCCCCC)C=C2)C2=C4SC3=C2SC(/C=C2\C(=O)C4=C(C=C(F)C(F)=C4)C2=C(C#N)C#N)=C3)C=C1","IT-4F","-5.66","-4.08","0.93","22.03","0.6922","14.59","Q. Zhang, X. Song, R. Singh, S. Chung, Z. Zhou, Y. Lu, B. Zhang, K. Cho, W. Zhu, Y. Liu, Chloride side-chain engineered quinoxaline-based D-A copolymer enabling non-fullerene organic solar cells with over 16% efficiency. Chemical Engineering Journal. 437, 135182 (2022)."
"CCCCC(CC)COC1=CC(C2=NC3=C(N=C2C2=CC(OCC(CC)CCCC)=C(F)C=C2)C(C2=CC=C(C4=CC5=C(S4)C(C4=CC=C(SCC(CC)CCCC)S4)=C4C=C(C)SC4=C5C4=CC=C(SCC(CC)CCCC)S4)S2)=C(F)C(F)=C3C2=CC=C(C)S2)=CC=C1F","PBDTTS-2FQx","-4.92","-2.64","CCCCCCCCCC1=C(/C=C2\C(=O)C3=C(C=C(Cl)C(Cl)=C3)C2=C(C#N)C#N)SC2=C1SC1=C2N(CC(CCCC)CCCCCC)C2=C1C1=NSN=C1C1=C2N(CC(CCCC)CCCCCC)C2=C1SC1=C2SC(/C=C2\C(=O)C3=C(C=C(Cl)C(Cl)=C3)C2=C(C#N)C#N)=C1CCCCCCCCC","BTP-eC9","-5.6","-4","0.84","21.2","0.668","12.2","Y. Gao, M. Cui, S. Qu, H. Zhao, Z. Shen, F. Tan, Y. Dong, C. Qin, Z. Wang, W. Zhang, Z. Wang, Y. Lei, Efficient Organic Solar Cells Enabled by Simple Non-Fused Electron Donors with Low Synthetic Complexity. Small. 18, 2104623 (2022)."
"CCCCC(CC)COC1=CC(C2=NC3=C(N=C2C2=CC(OCC(CC)CCCC)=C(Cl)C=C2)C(C2=CC=C(C4=CC5=C(S4)C(C4=CC=C(SCC(CC)CCCC)S4)=C4C=C(C)SC4=C5C4=CC=C(SCC(CC)CCCC)S4)S2)=C(F)C(F)=C3C2=CC=C(C)S2)=CC=C1Cl","PBDTTS-2ClQx","-5.11","-2.84","CCCCCCCCCC1=C(/C=C2\C(=O)C3=C(C=C(Cl)C(Cl)=C3)C2=C(C#N)C#N)SC2=C1SC1=C2N(CC(CCCC)CCCCCC)C2=C1C1=NSN=C1C1=C2N(CC(CCCC)CCCCCC)C2=C1SC1=C2SC(/C=C2\C(=O)C3=C(C=C(Cl)C(Cl)=C3)C2=C(C#N)C#N)=C1CCCCCCCCC","BTP-eC9","-5.6","-4","0.85","25.6","0.74","16.1","Y. Gao, M. Cui, S. Qu, H. Zhao, Z. Shen, F. Tan, Y. Dong, C. Qin, Z. Wang, W. Zhang, Z. Wang, Y. Lei, Efficient Organic Solar Cells Enabled by Simple Non-Fused Electron Donors with Low Synthetic Complexity. Small. 18, 2104623 (2022)."
"CCCCC(CC)COC(=O)C1=C(C)SC(C2=CC=C(C3=CC=C(C)S3)S2)=C1","PT-E","-5.21","-3.09","CCCCCCC1=CC=C(C2(C3=CC=C(CCCCCC)C=C3)C3=CC4=C(C=C3C3=C2C2=C(C=C(/C=C5\C(=O)C6=C(C=CC=C6)C5=C(C#N)C#N)S2)S3)C(C2=CC=C(CCCCCC)C=C2)(C2=CC=C(CCCCCC)C=C2)C2=C4SC3=C2SC(/C=C2\C(=O)C4=C(C=CC=C4)C2=C(C#N)C#N)=C3)C=C1","ITIC","-5.48","-3.83","0.82","13.07","0.598","6.41","N. Yang, D. H. Ryu, Y. Bai, C. E. Song, D.-H. Hwang, Ladder-Type Fused Benzodithiophene Extended along the Short-Axis Direction as a New Donor Building Block for Efficient Organic Solar Cells. ACS Appl. Mater. Interfaces. 13, 57693–57702 (2021)."
"CCCCCCCCC(CCCCCC)COC(=O)C1=C(C)OC(C2=CC=C(C3=CC=C(C)S3)S2)=C1","PF2","-5.33","-3.1","CCCCCCC1=CC=C(C2(C3=CC=C(CCCCCC)C=C3)C3=CC4=C(C=C3C3=C2C2=C(C=C(/C=C5\C(=O)C6=C(C=CC=C6)C5=C(C#N)C#N)S2)S3)C(C2=CC=C(CCCCCC)C=C2)(C2=CC=C(CCCCCC)C=C2)C2=C4SC3=C2SC(/C=C2\C(=O)C4=C(C=CC=C4)C2=C(C#N)C#N)=C3)C=C1","ITIC","-5.48","-3.83","0.87","17.17","0.735","10.98","N. Yang, D. H. Ryu, Y. Bai, C. E. Song, D.-H. Hwang, Ladder-Type Fused Benzodithiophene Extended along the Short-Axis Direction as a New Donor Building Block for Efficient Organic Solar Cells. ACS Appl. Mater. Interfaces. 13, 57693–57702 (2021)."
"CCCCC(CC)COC(=O)C1=C(C)OC(C2=CC=C(C3=CC=C(C)S3)S2)=C1","PF1","-5.33","-3.1","CCCCCCC1=CC=C(C2(C3=CC=C(CCCCCC)C=C3)C3=CC4=C(C=C3C3=C2C2=C(C=C(/C=C5\C(=O)C6=C(C=CC=C6)C5=C(C#N)C#N)S2)S3)C(C2=CC=C(CCCCCC)C=C2)(C2=CC=C(CCCCCC)C=C2)C2=C4SC3=C2SC(/C=C2\C(=O)C4=C(C=CC=C4)C2=C(C#N)C#N)=C3)C=C1","ITIC","-5.48","-3.83","0.84","14.11","0.631","7.48","N. Yang, D. H. Ryu, Y. Bai, C. E. Song, D.-H. Hwang, Ladder-Type Fused Benzodithiophene Extended along the Short-Axis Direction as a New Donor Building Block for Efficient Organic Solar Cells. ACS Appl. Mater. Interfaces. 13, 57693–57702 (2021)."
"CCCCC(CC)CC1=C(F)C=C(C2=C3C=C(C4=CC=C(C5=C6C(=O)C7=C(CC(CC)CCCC)SC(CC(CC)CCCC)=C7C(=O)C6=C(C6=CC=C(C)S6)S5)S4)SC3=C(C3=CC(F)=C(CC(CC)CCCC)S3)C3=C2SC(C)=C3)S1","PM6","-5.45","-3.64","CCCCCCC1=CC=C(C2(C3=CC=C(CCCCCC)C=C3)C3=CSC4=C3C(=C3SC=C5C3=C4C3=C(C=C(/C=C4\C(=O)C6=C(C=CC(F)=C6)C4=C(C#N)C#N)S3)C5(C3=CC=C(CCCCCC)C=C3)C3=CC=C(CCCCCC)C=C3)C3=C2C=C(/C=C2\C(=O)C4=C(C=C(F)C(F)=C4)C2=C(C#N)C#N)S3)C=C1","DTBDT-4F","-5.61","-4","0.81","17.79","0.6949","10.15","X. Yuan, Y. Zhao, T. Zhan, J. Oh, J. Zhou, J. Li, X. Wang, Z. Wang, S. Pang, P. Cai, C. Yang, Z. He, Z. Xie, C. Duan, F. Huang, Y. Cao, A donor polymer based on 3-cyanothiophene with superior batch-to-batch reproducibility for high-efficiency organic solar cells. Energy Environ. Sci. 14, 5530–5540 (2021)."
"CCCCC(CC)CC1=C(F)C=C(C2=C3C=C(C4=CC=C(C5=C6C(=O)C7=C(CC(CC)CCCC)SC(CC(CC)CCCC)=C7C(=O)C6=C(C6=CC=C(C)S6)S5)S4)SC3=C(C3=CC(F)=C(CC(CC)CCCC)S3)C3=C2SC(C)=C3)S1","PM6","-5.45","-3.64","CCCCCCC1=CC=C(C2(C3=CC=C(CCCCCC)C=C3)C3=CSC4=C3C(=C3SC=C5C3=C4C3=C(C=C(/C=C4\C(=O)C6=C(C=C(Cl)C(Cl)=C6)C4=C(C#N)C#N)S3)C5(C3=CC=C(CCCCCC)C=C3)C3=CC=C(CCCCCC)C=C3)C3=C2C=C(/C=C2\C(=O)C4=C(C=C(Cl)C(Cl)=C4)C2=C(C#N)C#N)S3)C=C1","DTBDT-4Cl","-5.66","-4.04","0.78","16.13","0.6141","7.72","X. Yuan, Y. Zhao, T. Zhan, J. Oh, J. Zhou, J. Li, X. Wang, Z. Wang, S. Pang, P. Cai, C. Yang, Z. He, Z. Xie, C. Duan, F. Huang, Y. Cao, A donor polymer based on 3-cyanothiophene with superior batch-to-batch reproducibility for high-efficiency organic solar cells. Energy Environ. Sci. 14, 5530–5540 (2021)."
"CCCCC(CC)CC1=C(F)C=C(C2=C3C=C(C4=CC=C(C5=C6C(=O)C7=C(CC(CC)CCCC)SC(CC(CC)CCCC)=C7C(=O)C6=C(C6=CC=C(C)S6)S5)S4)SC3=C(C3=CC(F)=C(CC(CC)CCCC)S3)C3=C2SC(C)=C3)S1","PM6","-5.45","-3.64","CCCCCCC1=CC=C(C2(C3=CC=C(CCCCCC)C=C3)C3=CSC4=C3C(=C3SC=C5C3=C4C3=C(C=C(/C=C4\C(=O)C6=C(C=CC=C6)C4=C(C#N)C#N)S3)C5(C3=CC=C(CCCCCC)C=C3)C3=CC=C(CCCCCC)C=C3)C3=C2C=C(/C=C2\C(=O)C4=C(C=CC=C4)C2=C(C#N)C#N)S3)C=C1","DTBDT-IC","-5.6","-3.89","0.88","14.55","0.5674","7.26","X. Yuan, Y. Zhao, T. Zhan, J. Oh, J. Zhou, J. Li, X. Wang, Z. Wang, S. Pang, P. Cai, C. Yang, Z. He, Z. Xie, C. Duan, F. Huang, Y. Cao, A donor polymer based on 3-cyanothiophene with superior batch-to-batch reproducibility for high-efficiency organic solar cells. Energy Environ. Sci. 14, 5530–5540 (2021)."
"CCCCCCCCC1=C(C)SC(C2=C(C)C=C(C3=CC(CCCCCCCC)=C(C4=CC5=C(C6=CC(F)=C(CC(CC)CCCC)S6)C6=C(C=C(C)S6)C(C6=CC(F)=C(CC(CC)CCCC)S6)=C5S4)S3)S2)=C1","PBCT-2F","-5.58","-3.66","CCCCCCCCCCCC1=C(/C=C2\C(=O)C3=C(C=C(F)C(F)=C3)C2=C(C#N)C#N)SC2=C1SC1=C2N(CC(CC)CCCC)C2=C1C1=NSN=C1C1=C2N(CC(CC)CCCC)C2=C1SC1=C2SC(/C=C2\C(=O)C3=C(C=C(F)C(F)=C3)C2=C(C#N)C#N)=C1CCCCCCCCCCC","Y6","-5.68","-4.06","0.85","27.2","0.743","17.1","K. Wang, W. Li, X. Guo, Q. Zhu, Q. Fan, Q. Guo, W. Ma, M. Zhang, Optimizing the Alkyl Side-Chain Design of a Wide Band-Gap Polymer Donor for Attaining Nonfullerene Organic Solar Cells with High Efficiency Using a Nonhalogenated Solvent. Chem. Mater. 33, 5981–5990 (2021)."
"CCCCCCC(CCCC)CSC1=C(F)C=C(C2=C3C=C(C4=CC=C(C5=C6C(=O)C7=C(CC(CC)CCCC)SC(CC(CC)CCCC)=C7C(=O)C6=C(C6=CC=C(C)S6)S5)S4)SC3=C(C3=CC(F)=C(SCC(CCCC)CCCCCC)S3)C3=C2SC(C)=C3)S1","PBSF-D12","-5.5","-3.59","CCCCCCC1=CC=C(C2(C3=CC=C(CCCCCC)C=C3)C3=CC4=C(C=C3C3=C2C2=C(C=C(/C=C5\C(=O)C6=C(C=C(F)C(F)=C6)C5=C(C#N)C#N)S2)S3)C(C2=CC=C(CCCCCC)C=C2)(C2=CC=C(CCCCCC)C=C2)C2=C4SC3=C2SC(/C=C2\C(=O)C4=C(C=C(F)C(F)=C4)C2=C(C#N)C#N)=C3)C=C1","IT-4F","-5.59","-4.06","0.92","20.5","0.708","13.4","J. Xu, H. Feng, Y. Liang, H. Tang, Y. Tang, Z. Du, Z. Hu, F. Huang, Y. Cao, N-alkyl chain modification in dithienobenzotriazole unit enabled efficient polymer donor for high-performance non-fullerene solar cells. Journal of Energy Chemistry. 66, 382–389 (2022)."
"CCCCCCC(CCCC)CC1=C2C(=O)C3=C(C4=CC=C(C)S4)SC(C4=CC=C(C5=CC6=C(C7=CC(F)=C(SCC(CC)CCCC)S7)C7=C(C=C(C)S7)C(C7=CC(F)=C(SCC(CC)CCCC)S7)=C6S5)S4)=C3C(=O)C2=C(CC(CCCC)CCCCCC)S1","PBSF-A12","-5.52","-3.65","CCCCCCC1=CC=C(C2(C3=CC=C(CCCCCC)C=C3)C3=CC4=C(C=C3C3=C2C2=C(C=C(/C=C5\C(=O)C6=C(C=C(F)C(F)=C6)C5=C(C#N)C#N)S2)S3)C(C2=CC=C(CCCCCC)C=C2)(C2=CC=C(CCCCCC)C=C2)C2=C4SC3=C2SC(/C=C2\C(=O)C4=C(C=C(F)C(F)=C4)C2=C(C#N)C#N)=C3)C=C1","IT-4F","-5.59","-4.06","0.92","17.5","0.682","10.9","J. Xu, H. Feng, Y. Liang, H. Tang, Y. Tang, Z. Du, Z. Hu, F. Huang, Y. Cao, N-alkyl chain modification in dithienobenzotriazole unit enabled efficient polymer donor for high-performance non-fullerene solar cells. Journal of Energy Chemistry. 66, 382–389 (2022)."
"CCCCCCC(CCCC)CC1=C(C)SC(C2=CC3=C(S2)C2=C(C=C(C4=CC(CC(CCCC)CCCCCC)=C(C5=CC6=C(C7=CC(F)=C(CC(CC)CCCC)S7)C7=C(C=C(C)S7)C(C7=CC(F)=C(CC(CC)CCCC)S7)=C6S5)S4)S2)C2=NN(C)N=C23)=C1","pBDT-DTBTz-Me","-5.35","-3.36","CCCCCCCCCCCC1=C(/C=C2\C(=O)C3=C(C=C(F)C(F)=C3)C2=C(C#N)C#N)SC2=C1SC1=C2N(CC(CC)CCCC)C2=C1C1=NSN=C1C1=C2N(CC(CC)CCCC)C2=C1SC1=C2SC(/C=C2\C(=O)C3=C(C=C(F)C(F)=C3)C2=C(C#N)C#N)=C1CCCCCCCCCCC","Y6","-5.68","-4.06","0.78","26.54","0.7419","15.31","Y. Tang, L. Xie, D. Qiu, C. Yang, Y. Liu, Y. Shi, Z. Huang, J. Zhang, J. Hu, K. Lu, Z. Wei, Optimizing the energy levels and crystallinity of 2,2′-bithiophene-3,3′-dicarboximide-based polymer donors for high-performance non-fullerene organic solar cells. J. Mater. Chem. C. 9, 7575–7582 (2021)."
"CCCCCCC(CCCC)CC1=C(C)SC(C2=CC3=C(S2)C2=C(C=C(C4=CC(CC(CCCC)CCCCCC)=C(C5=CC6=C(C7=CC(F)=C(CC(CC)CCCC)S7)C7=C(C=C(C)S7)C(C7=CC(F)=C(CC(CC)CCCC)S7)=C6S5)S4)S2)C2=NN(CC(CC)CCCC)N=C23)=C1","pBDT-DTBTz-EH","-5.48","-3.47","CCCCCCCCCCCC1=C(/C=C2\C(=O)C3=C(C=C(F)C(F)=C3)C2=C(C#N)C#N)SC2=C1SC1=C2N(CC(CC)CCCC)C2=C1C1=NSN=C1C1=C2N(CC(CC)CCCC)C2=C1SC1=C2SC(/C=C2\C(=O)C3=C(C=C(F)C(F)=C3)C2=C(C#N)C#N)=C1CCCCCCCCCCC","Y6","-5.68","-4.06","0.88","20.31","0.5152","9.17","Y. Tang, L. Xie, D. Qiu, C. Yang, Y. Liu, Y. Shi, Z. Huang, J. Zhang, J. Hu, K. Lu, Z. Wei, Optimizing the energy levels and crystallinity of 2,2′-bithiophene-3,3′-dicarboximide-based polymer donors for high-performance non-fullerene organic solar cells. J. Mater. Chem. C. 9, 7575–7582 (2021)."
"CCCCCCCCC1=C(C)SC(C2=CC3=C(S2)C2=C(C=C(C4=CC(CCCCCCCC)=C(C5=CC6=C(S5)C5=C(C7=CC(Cl)=C(CC(CC)CCCC)S7)C7=C(C8=C(C=C(CC)S8)S7)C(C7=CC=C(CC(CC)CCCC)S7)=C5S6)S4)S2)C(=O)N(CC(CCCCCC)CCCCCCCC)C3=O)=C1","PDTBDT-T-Cl","-5.58","-3.28","CCCCCCCCCCCC1=C(/C=C2\C(=O)C3=C(C=C(F)C(F)=C3)C2=C(C#N)C#N)SC2=C1SC1=C2N(CC(CC)CCCC)C2=C1C1=NSN=C1C1=C2N(CC(CC)CCCC)C2=C1SC1=C2SC(/C=C2\C(=O)C3=C(C=C(F)C(F)=C3)C2=C(C#N)C#N)=C1CCCCCCCCCCC","Y6","-5.68","-4.06","0.86","24.46","0.7165","15.63","J. Xiao, X. Jia, C. Duan, F. Huang, H.-L. Yip, Y. Cao, Surpassing 13% Efficiency for Polythiophene Organic Solar Cells Processed from Nonhalogenated Solvent. Advanced Materials. 33, 2008158 (2021)."
"CCCCCCCCC1=C(C)SC(C2=CC3=C(S2)C2=C(C=C(C4=CC(CCCCCCCC)=C(C5=CC6=C(S5)C5=C(C7=CC=C(CC(CC)CCCC)S7)C7=C(C8=C(C=C(CC)S8)S7)C(C7=CC=C(CC(CC)CCCC)S7)=C5S6)S4)S2)C(=O)N(CC(CCCCCC)CCCCCCCC)C3=O)=C1","PDTBDT-T","-5.4","-3.21","CCCCCCCCCCCC1=C(/C=C2\C(=O)C3=C(C=C(F)C(F)=C3)C2=C(C#N)C#N)SC2=C1SC1=C2N(CC(CC)CCCC)C2=C1C1=NSN=C1C1=C2N(CC(CC)CCCC)C2=C1SC1=C2SC(/C=C2\C(=O)C3=C(C=C(F)C(F)=C3)C2=C(C#N)C#N)=C1CCCCCCCCCCC","Y6","-5.68","-4.06","0.78","24.21","0.6581","12.71","J. Xiao, X. Jia, C. Duan, F. Huang, H.-L. Yip, Y. Cao, Surpassing 13% Efficiency for Polythiophene Organic Solar Cells Processed from Nonhalogenated Solvent. Advanced Materials. 33, 2008158 (2021)."
"CCCCCCCCC(CCCCCC)CN1C(=O)C2=C(SC(C)=C2)C2=C(C=C(C3=CC4=C(S3)C3=C(C5=CC=C(CC(CC)CCCC)S5)C5=C(C6=C(C=C(C)S6)S5)C(C5=CC=C(CC(CC)CCCC)S5)=C3S4)S2)C1=O","PDTBDT","-5.67","-3.28","CCCCCCCCCCCC1=C(/C=C2\C(=O)C3=C(C=C(F)C(F)=C3)C2=C(C#N)C#N)SC2=C1SC1=C2N(CC(CC)CCCC)C2=C1C1=NSN=C1C1=C2N(CC(CC)CCCC)C2=C1SC1=C2SC(/C=C2\C(=O)C3=C(C=C(F)C(F)=C3)C2=C(C#N)C#N)=C1CCCCCCCCCCC","Y6","-5.68","-4.06","0.895","17.18","0.535","8.22","J. Xiao, X. Jia, C. Duan, F. Huang, H.-L. Yip, Y. Cao, Surpassing 13% Efficiency for Polythiophene Organic Solar Cells Processed from Nonhalogenated Solvent. Advanced Materials. 33, 2008158 (2021)."
"CCCCCCCCC(CCCCCC)CC1=C(C)SC(C2=CC(CC(CCCCCC)CCCCCCCC)=C(C3=CC(F)=C(C4=C(F)C=C(C)S4)S3)S2)=C1","P4T2F-HD","-5.35","-3.43","CCCCCCCCCCCC1=C(/C=C2\C(=O)C3=C(C=C(F)C(F)=C3)C2=C(C#N)C#N)SC2=C1SC1=C2N(CC(CCCC)CCCCCC)C2=C1C1=NSN=C1C1=C2N(CC(CCCC)CCCCCC)C2=C1SC1=C2SC(CC2C(=O)C3=C(C=C(F)C(F)=C3)C2=C(C#N)C#N)=C1CCCCCCCCCCC","Y6-BO","-5.68","-4.06","0.73","21.63","0.736","11.62","S. Chatterjee, S. Jinnai, Y. Ie, Nonfullerene acceptors for P3HT-based organic solar cells. J. Mater. Chem. A. 9, 18857–18886 (2021)."
"CCCCCCC1=C(C)SC(C)=C1","P3HT","-5.1","-3.1","CCCCCCCCCCCC1=C(/C=C2\C(=O)C3=C(C=C(F)C(F)=C3)C2=C(C#N)C#N)SC2=C1SC1=C2N(CC(CCCC)CCCCCC)C2=C1C1=NSN=C1C1=C2N(CC(CCCC)CCCCCC)C2=C1SC1=C2SC(CC2C(=O)C3=C(C=C(F)C(F)=C3)C2=C(C#N)C#N)=C1CCCCCCCCCCC","Y6-BO","-5.68","-4.06","0.62","1.58","0.3882","0.38","S. Chatterjee, S. Jinnai, Y. Ie, Nonfullerene acceptors for P3HT-based organic solar cells. J. Mater. Chem. A. 9, 18857–18886 (2021)."
"CCCCCCC1=C(C)SC(C)=C1","P3HT","-5.1","-3.1","CCCCCCCCCCCC1=C(C=C2C(=O)C3=CC(Cl)=C(Cl)C=C3C2=O)SC2=C1SC1=C2N(CC(CCCC)CCCCCC)C2=C1C1=NSN=C1C1=C2N(CC(CCCC)CCCCCC)C2=C1SC1=C2SC(C=C2C(=O)C3=CC(Cl)=C(Cl)C=C3C2=O)=C1CCCCCCCCCCC","ZY-4Cl","-5.64","-3.67","0.88","16.49","0.65","9.46","D. Khlaifia, K. Alimi, PTB7-Th /Non-fullerene acceptors for organic solar cells. Synthetic Metals. 291, 117189 (2022)."
"CCCCCCC1=C(C)SC(C)=C1","P3HT","-5.1","-3.1","CCCCCCCCC1(CCCCCCCC)C2=CC3=C(C=C2C2=C1C=C(C1=C4C=C(C(=O)OCC)SC4=C(/C=C4\SC(=C(C#N)C#N)N(CC)C4=O)C4=NN(CC(CC)CCCC)N=C41)S2)C(CCCCCCCC)(CCCCCCCC)C1=C3SC(C2=C3SC(C(=O)OCC)=CC3=C(/C=C3\SC(=C(C#N)C#N)N(CC)C3=O)C3=NN(CC(CC)CCCC)N=C32)=C1","JC14","-5.41","-3.63","0.76","16.04","0.63","7.72","D. Khlaifia, K. Alimi, PTB7-Th /Non-fullerene acceptors for organic solar cells. Synthetic Metals. 291, 117189 (2022)."
"CCCCCCC1=C(C)SC(C)=C1","P3HT","-5.1","-3.1","CCCCCCCCC1(CCCCCCCC)C2=CC3=C(C=C2C2=C1C=C(C1=C4C=CSC4=C(/C=C4\SC(=C(C#N)C#N)N(CC)C4=O)C4=NN(CC(CC)CCCC)N=C41)S2)C(CCCCCCCC)(CCCCCCCC)C1=C3SC(C2=C3SC=CC3=C(/C=C3\SC(=C(C#N)C#N)N(CC)C3=O)C3=NN(CC(CC)CCCC)N=C32)=C1","JC2","-5.48","-3.73","0.71","13.96","0.63","6.24","D. Khlaifia, K. Alimi, PTB7-Th /Non-fullerene acceptors for organic solar cells. Synthetic Metals. 291, 117189 (2022)."
"CCCCCCC1=C(C)SC(C)=C1","P3HT","-5.1","-3.1","CCCCCCCCC1(CCCCCCCC)C2=CC3=C(C=C2C2=C1C=C(C1=CC=C(/C=C4\SC(=S)N(CC)C4=O)C4=NSN=C14)S2)C(CCCCCCCC)(CCCCCCCC)C1=C3SC(C2=CC=C(/C=C3\SC(=S)N(CC)C3=O)C3=NSN=C23)=C1","O-IDTBR","-5.51","-3.88","0.72","13.9","0.6","6.34","D. Khlaifia, K. Alimi, PTB7-Th /Non-fullerene acceptors for organic solar cells. Synthetic Metals. 291, 117189 (2022)."
"CCCCCCC1=C(C)SC(C)=C1","P3HT","-5.1","-3.1","CCCCCCCCC1(CCCCCCCC)C2=CC3=C(C=C2C2=C1C=C(C1=CC=C(/C=C4\SC(=C(C#N)C#N)N(CC)C4=O)C4N=C(C5=CC=CC=C5)C(C5=CC=CC=C5)=NC14)S2)C(CCCCCCCC)(CCCCCCCC)C1=C3SC(C2=CC=C(/C=C3\SC(=C(C#N)C#N)N(CC)C3=O)C3N=C(C4=CC=CC=C4)C(C4=CC=CC=C4)=NC23)=C1","QX3B","-5.27","-3.63","0.75","12.87","0.66","6.37","D. Khlaifia, K. Alimi, PTB7-Th /Non-fullerene acceptors for organic solar cells. Synthetic Metals. 291, 117189 (2022)."
"CCCCCCC1=C(C)SC(C)=C1","P3HT","-5.1","-3.1","CCCCCCCCCCCCCCCCN1C(=O)C2=CC=C3C(=O)N(C4=CC=C(C(=C(C#N)C#N)C(C5=CC6=C(C=C5)N(CCCCCCCC)C5=C6C=C(C#CC6=CC=C(N7C(=O)C8=CC=C9C(=O)N(CCCCCCCCCCCCCCCC)C(=O)C%10=C9C8=C(C=C%10)C7=O)C=C6)C=C5)=C5C=CC(=C(C#N)C#N)C=C5)C=C4)C(=O)C4=CC=C(C1=O)C2=C34","NDICz-6","-5.91","-4.19","0.99","12.08","0.64","7.65","D. Khlaifia, K. Alimi, PTB7-Th /Non-fullerene acceptors for organic solar cells. Synthetic Metals. 291, 117189 (2022)."
"CCCCCCC1=C(C)SC(C)=C1","P3HT","-5.1","-3.1","CCCCCCCCN1C(=O)C2=CC(C3=CC=C(C4=CC=C(N5C(=O)C6=CC=C7C(=O)N(CCCCCCCC)C(=O)C8C=CC(=C6C78)C5=O)C=C4)S3)=C3C(=O)N(CCCCCCCC)C(=O)C4=CC(C5=CC=C(C6=CC=C(N7C(=O)C8=CC=C9C(=O)N(CCCCCCCC)C(=O)C%10C=CC(=C8C9%10)C7=O)C=C6)S5)=C(C1=O)C2=C43","N10","-5.7","-4.15","0.99","12.08","0.64","7.65","D. Khlaifia, K. Alimi, PTB7-Th /Non-fullerene acceptors for organic solar cells. Synthetic Metals. 291, 117189 (2022)."
"CCCCCCC1=C(C)SC(C)=C1","P3HT","-5.1","-3.1","CCCCCCCCOC1=C(C2=CC3=C(S2)C2=CC4=C(C=C2C3(C2=CC=C(CCCCCC)C=C2)C2=CC=C(CCCCCC)C=C2)C2=C(C=C(C3=C(OCCCCCCCC)C=C(/C=C5\SC(=C(C#N)C#N)N(CC)C5=O)S3)S2)C4(C2=CC=C(CCCCCC)C=C2)C2=CC=C(CCCCCC)C=C2)SC(/C=C2\SC(=C(C#N)C#N)N(CC)C2=O)=C1","ORCN","-5.37","-3.56","0.87","11.5","0.62","6.4","D. Khlaifia, K. Alimi, PTB7-Th /Non-fullerene acceptors for organic solar cells. Synthetic Metals. 291, 117189 (2022)."
"CCCCCCC1=C(C)SC(C)=C1","P3HT","-5.1","-3.1","CCCCCCCCN1N=C2C(/C=C3\SC(=C(C#N)C#N)N(CC)C3=O)=CC=C(C3=CC4=C(S3)C3=CC5=C(C=C3C4(C3=CC=C(OCCCCCC)C=C3)C3=CC=C(OCCCCCC)C=C3)C3=C(C=C(C4=CC=C(/C=C6\SC(=C(C#N)C#N)N(CC)C6=O)C6=NN(CCCCCCCC)N=C46)S3)C5(C3=CC=C(OCCCCCC)C=C3)C3=CC=C(OCCCCCC)C=C3)C2=N1","BTA43","-5.44","-3.47","0.89","10.84","0.68","6.56","D. Khlaifia, K. Alimi, PTB7-Th /Non-fullerene acceptors for organic solar cells. Synthetic Metals. 291, 117189 (2022)."
"CCCCCCC1=C(C)SC(C)=C1","P3HT","-5.1","-3.1","CCCCCCCCCCCC1=C(/C=C2\SC(=C(C#N)C#N)N(CC)C2=O)SC2=C1SC1=C2N(CC(CC)CCCC)C2=C1C1=NSN=C1C1=C2N(CC(CCCC)CCCCCC)C2=C1SC1=C2SC(/C=C2/SC(=C(C#N)C#N)N(CC)C2=O)=C1CCCCCCCCCCC","TPBT-RCN","-5.42","-3.71","0.81","10.29","0.61","5.11","D. Khlaifia, K. Alimi, PTB7-Th /Non-fullerene acceptors for organic solar cells. Synthetic Metals. 291, 117189 (2022)."
"CCCCCCC1=C(C)SC(C)=C1","P3HT","-5.1","-3.1","CCCCCCCCC1(CCCCCCCC)C2=CC3=C(C=C2C2=C1C=C(C1=CC=C(/C=C4\SC(=O)N(CC)C4=O)C4=NSN=C14)S2)C(CCCCCCCC)(CCCCCCCC)C1=C3SC(C2=CC=C(/C=C3\SC(=O)N(CC)C3=O)C3=NSN=C23)=C1","BT2b","-5.41","-3.56","0.92","10.02","0.66","6.08","D. Khlaifia, K. Alimi, PTB7-Th /Non-fullerene acceptors for organic solar cells. Synthetic Metals. 291, 117189 (2022)."
"CCCCCCC1=C(C)SC(C)=C1","P3HT","-5.1","-3.1","CCCCCCCCN1N=C2C(=N1)C(C1=CC3=C(S1)C1=CC4=C(C=C1C3(C1=CC=C(CCCCCC)C=C1)C1=CC=C(CCCCCC)C=C1)C1=C(C=C(C3=C(OC)C(OC)=C(/C=C5\SC(=C(C#N)C#N)N(CC)C5=O)C5=NN(CCCCCCCC)N=C53)S1)C4(C1=CC=C(CCCCCC)C=C1)C1=CC=C(CCCCCC)C=C1)=C(OC)C(OC)=C2/C=C1\SC(=C(C#N)C#N)N(CC)C1=O","BTA103","-5.37","-3.64","0.9","9.64","0.65","5.64","D. Khlaifia, K. Alimi, PTB7-Th /Non-fullerene acceptors for organic solar cells. Synthetic Metals. 291, 117189 (2022)."
"CCCCCCC1=C(C)SC(C)=C1","P3HT","-5.1","-3.1","CCCCCCCCN1N=C2C(/C=C3\SC(=C(C#N)C#N)N(CC)C3=O)=CC=C(C3=CC4=C(S3)C3=CC5=C(C=C3C4(C3=CC=C(CCCCCC)C=C3)C3=CC=C(CCCCCC)C=C3)C3=C(C=C(C4=CC=C(/C=C6\S/C(=C(\C)C#N)N(CC)C6=O)C6=NN(CCCCCCCC)N=C46)S3)C5(C3=CC=C(CCCCCC)C=C3)C3=CC=C(CCCCCC)C=C3)C2=N1","BTA3","-5.49","-3.61","0.9","9.64","0.65","5.64","D. Khlaifia, K. Alimi, PTB7-Th /Non-fullerene acceptors for organic solar cells. Synthetic Metals. 291, 117189 (2022)."
"CCCCCCC1=C(C)SC(C)=C1","P3HT","-5.1","-3.1","CCCCCCOC1=C(C2=CC=C(/C=C3\SC(=S)N(CC)C3=O)S2)C2=NSN=C2C(C2=CC=C(/C=C3\SC(=S)N(CC)C3=O)S2)=C1OCCCCCC","BTDT2R","-5.61","-3.73","0.81","9.42","0.67","5.09","D. Khlaifia, K. Alimi, PTB7-Th /Non-fullerene acceptors for organic solar cells. Synthetic Metals. 291, 117189 (2022)."
"CCCCCCC1=C(C)SC(C)=C1","P3HT","-5.1","-3.1","CCCCCCC1=C(C#CC2=CC=C3C(=O)N(C4=CC5=C(C=C4)C4=C(C=CC=C4)C5(CCCC)CCCC)C(=O)C4C=CC=C2C34)SC(C2=CC3=C(C=C(C4=CC(CCCCCC)=C(C#CC5=CC=C6C(=O)N(C7=CC=C8C9=CC=CC=C9C(CCCC)(CCCC)C8=C7)C(=O)C7=CC=CC5=C76)S4)C4=NSN=C43)C3=NSN=C23)=C1","NTz-Np","-6.01","-3.6","0.81","9.42","0.67","5.09","D. Khlaifia, K. Alimi, PTB7-Th /Non-fullerene acceptors for organic solar cells. Synthetic Metals. 291, 117189 (2022)."
"CCCCCCC1=C(C)SC(C)=C1","P3HT","-5.1","-3.1","CCCCCCC(CCCC)CN1C(=O)C2=CC=CC3=C2C(=CC=C3C2=CC=C(C3=CC=C4C(=C3)C(=C(C#N)C#N)C3=C4C=CC(C4=CC=C(C5=CC=C6C(=O)N(CC(CCCC)CCCCCC)C(=O)C7=CC=CC5=C76)S4)=C3)S2)C1=O","NAI-FN-NAI(BO)","-6.07","-3.96","0.88","9.1","0.45","3.6","D. Khlaifia, K. Alimi, PTB7-Th /Non-fullerene acceptors for organic solar cells. Synthetic Metals. 291, 117189 (2022)."
"CCCCCCC1=C(C)SC(C)=C1","P3HT","-5.1","-3.1","CCCCCCC1=CC=C(C2(C3=CC=C(CCCCCC)C=C3)C3=CC4=C(C=C3C3=C2C=C(C2=NC=C(/C=C5\SC(=S)N(CC)C5=O)S2)S3)C(C2=CC=C(CCCCCC)C=C2)(C2=CC=C(CCCCCC)C=C2)C2=C4SC(C3=NC=C(/C=C4\SC(=S)N(CC)C4=O)S3)=C2)C=C1","P-IDTzR","-5.31","-3.44","1.02","9","0.55","5.01","D. Khlaifia, K. Alimi, PTB7-Th /Non-fullerene acceptors for organic solar cells. Synthetic Metals. 291, 117189 (2022)."
"CCCCCCC1=C(C)SC(C)=C1","P3HT","-5.1","-3.1","CCCCCCC1=CC=C(C2(C3=CC=C(CCCCCC)C=C3)C3=CC4=C(C=C3C3=C2C=C(C2=CC=C(/C=C5\SC(=S)N(CC)C5=O)C5=NSN=C25)S3)C(C2=CC=C(CCCCCC)C=C2)(C2=CC=C(CCCCCC)C=C2)C2=C4SC(C3=CC=C(/C=C4\SC(=S)N(CC)C4=O)C4=NSN=C34)=C2)C=C1","IDT-2BR","-5.52","-3.69","0.84","8.91","0.68","5.12","D. Khlaifia, K. Alimi, PTB7-Th /Non-fullerene acceptors for organic solar cells. Synthetic Metals. 291, 117189 (2022)."
"CCCCCCC1=C(C)SC(C)=C1","P3HT","-5.1","-3.1","CCCCCCCCN1C(=O)C2=CC(C3=CC=C(/C=C4/SC(=S)N(C)C4=O)S3)=C3C(=O)N(CCCCCCCC)C(=O)C4=CC(C5=CC=C(/C=C6\SC(=S)N(CC)C6=O)S5)=C(C1=O)C2=C43","N3","-5.87","-3.9","0.87","8.87","0.6","4.62","D. Khlaifia, K. Alimi, PTB7-Th /Non-fullerene acceptors for organic solar cells. Synthetic Metals. 291, 117189 (2022)."
"CCCCCCC1=C(C)SC(C)=C1","P3HT","-5.1","-3.1","CCCCCCCCOC1(OCCCCCCCC)C2=C(SC(C3=CC=C(/C=C4\SC(=S)N(CC)C4=O)C4=NSN=C34)=C2)C2=C1C1=C(C=C2)C(OC)(OC)C2=C1SC(C1=CC=C(/C=C3\SC(=S)N(CC)C3=O)C3=NSN=C13)=C2","l-IDTBTRh","-5.42","-3.68","0.86","8.81","0.71","5.38","D. Khlaifia, K. Alimi, PTB7-Th /Non-fullerene acceptors for organic solar cells. Synthetic Metals. 291, 117189 (2022)."
"CCCCCCC1=C(C)SC(C)=C1","P3HT","-5.1","-3.1","CCCCCCCCN1C(=O)C2=CC=CC3=C2C(=CC=C3C2=CC=C(C3=C4C(=O)N(CCCCCCCC)C(=O)C5=CC(C6=CC=C(C7=CC=C8C(=O)N(CCCCCCCC)C(=O)C9=CC=CC7=C98)S6)=C6C(=O)N(CCCCCCCC)C(=O)C(=C3)C6=C54)S2)C1=O","NDI-N2","-5.86","-4.1","0.81","8.58","0.58","4.04","D. Khlaifia, K. Alimi, PTB7-Th /Non-fullerene acceptors for organic solar cells. Synthetic Metals. 291, 117189 (2022)."
"CCCCCCC1=C(C)SC(C)=C1","P3HT","-5.1","-3.1","CCCCC(CN1C(C2=C(N(C(C2=C1C3=CC=CS3)=O)CC(CCCC)CC)C4=CC=C(S4)C5=CC=C6OC7=C(C8(C9=CC(C%10=CC=C(S%10)C%11=C%12C(N(C(C%13=CC=CS%13)=C%12C(N%11CC(CCCC)CC)=O)CC(CCCC)CC)=O)=CC=C9C%14=C8C=C(C(S%15)=CC=C%15C(N(C(C%16=C(N%17CC(CCCC)CC)C%18=CC=CS%18)=O)CC(CC)CCCC)=C%16C%17=O)C=C%14)C6=C5)C=C(C=C7)C%19=CC=C(S%19)C%20=C%21C(N(C(C%22=CC=CS%22)=C%21C(N%20CC(CCCC)CC)=O)CC(CCCC)CC)=O)=O)CC","SFX1","-5.67","-3.82","1.14","8.29","0.55","5.16","D. Khlaifia, K. Alimi, PTB7-Th /Non-fullerene acceptors for organic solar cells. Synthetic Metals. 291, 117189 (2022)."
"CCCCCCC1=C(C)SC(C)=C1","P3HT","-5.1","-3.1","CCCCC(CC)CN1C(=O)C2=C(C3=CC=C(C4=CC=C(F)C=C4)S3)N(CC(CC)CCCC)C(=O)C2=C1C1=CC=C(C#CC2=CC=C3C(=C2)C2(C4=CC(C#CC5=CC=C(C6=C7C(=O)N(CC(CC)CCCC)C(C8=CC=C(C9=CC=C(F)C=C9)S8)=C7C(=O)N6CC(CC)CCCC)S5)=CC=C4C4=C2C=C(C#CC2=CC=C(C5=C6C(=O)N(CC(CC)CCCC)C(C7=CC=C(C8=CC=C(F)C=C8)S7)=C6C(=O)N5CC(CC)CCCC)S2)C=C4)C2=C3C=CC(C#CC3=CC=C(C4=C5C(=O)N(CC(CC)CCCC)C(C6=CC=C(C7=CC=C(F)C=C7)S6)=C5C(=O)N4CC(CC)CCCC)S3)=C2)S1","SF(DPPB)4","-5.26","-3.51","1.14","8.29","0.55","5.16","D. Khlaifia, K. Alimi, PTB7-Th /Non-fullerene acceptors for organic solar cells. Synthetic Metals. 291, 117189 (2022)."
"CCCCCCC1=C(C)SC(C)=C1","P3HT","-5.1","-3.1","CCCC1(CCC)C2=CC(C3=CC=C(/C=C4\SC(=S)N(CC)C4=O)C4=NSN=C34)=CC=C2C2=C1C=C(C1=CC=C(/C=C3\SC(=S)N(CC)C3=O)C3=NSN=C13)C=C2","FBR","-5.7","-3.57","0.82","7.95","0.63","4.11","D. Khlaifia, K. Alimi, PTB7-Th /Non-fullerene acceptors for organic solar cells. Synthetic Metals. 291, 117189 (2022)."
"CCCCCCC1=C(C)SC(C)=C1","P3HT","-5.1","-3.1","CCCCCCCCCCCCC1=C(C2=CC3=C(C=C(C4=C(CCCCCCCCCCCC)C=C(/C=C5\SC(=C(C#N)C#N)N(CC)C5=O)S4)S3)S2)SC(/C=C2\SC(=C(C#N)C#N)N(CC)C2=O)=C1","DRCN3TT","-5.44","-3.5","0.9","7.87","0.5","3.55","D. Khlaifia, K. Alimi, PTB7-Th /Non-fullerene acceptors for organic solar cells. Synthetic Metals. 291, 117189 (2022)."
"CCCCCCC1=C(C)SC(C)=C1","P3HT","-5.1","-3.1","N#CC(/C=C/C1=CC=C(OC2=C3C4=CC=C5C(=O)N(C6CCCCC6)C(=O)C6=CC(OC7=CC=C(/C=C/C(C#N)C8=CC=C([N+](=O)[O-])C=C8)C=C7)=C(C7=CC=C8C(=O)N(C9CCCCC9)C(=O)C(=C2)C8=C73)C4=C56)C=C1)C1=CC=C([N+](=O)[O-])C=C1","PBI","-5.8","-3.6","0.78","7.4","0.55","3.17","D. Khlaifia, K. Alimi, PTB7-Th /Non-fullerene acceptors for organic solar cells. Synthetic Metals. 291, 117189 (2022)."
"CCCCCCC1=C(C)SC(C)=C1","P3HT","-5.1","-3.1","CCCCCCCCC1(CCCCCCCC)C2=CC3=C(C=C2C2=C1C=C(C1=CC=C(/C=C4\SC(=S)N(CC)C4=O)C4=NSN=C14)C=C2)C(CCCCCCCC)(CCCCCCCC)C1=CC(C2=CC=C(/C=C4\SC(=S)N(CC)C4=O)C4=NSN=C24)=CC=C13","IDFBR","-5.75","-3.7","0.89","7.4","0.68","4.5","D. Khlaifia, K. Alimi, PTB7-Th /Non-fullerene acceptors for organic solar cells. Synthetic Metals. 291, 117189 (2022)."
"CCCCCCC1=C(C)SC(C)=C1","P3HT","-5.1","-3.1","CCCCCCCCN1N=C2C(/C=C3\SC(=S)N(CC)C3=O)=CC=C(C3=CC4=C(S3)C3=CC5=C(C=C3C4(C3=CC=C(CCCCCC)C=C3)C3=CC=C(CCCCCC)C=C3)C3=C(C=C(C4=CC=C(/C=C6\SC(=O)N(CC)C6=O)C6=NN(CCCCCCCC)N=C46)S3)C5(C3=CC=C(CCCCCC)C=C3)C3=CC=C(CCCCCC)C=C3)C2=N1","BTA1","-5.51","-3.55","1.02","7.34","0.7","5.24","D. Khlaifia, K. Alimi, PTB7-Th /Non-fullerene acceptors for organic solar cells. Synthetic Metals. 291, 117189 (2022)."
"CCCCCCC1=C(C)SC(C)=C1","P3HT","-5.1","-3.1","CCCCCCCCC1=C(/C=C2\SC(=S)N(CC)C2=O)SC(C2=CC=C3C(=C2)C2(C4=CC(C5=CC(CCCCCCCC)=C(/C=C6\SC(=S)N(CC)C6=O)S5)=CC=C4C4=C2C=C(C2=CC(CCCCCCCC)=C(/C=C5\SC(=S)N(CC)C5=O)S2)C=C4)C2=C3C=CC(C3=CC(CCCCCCCC)=C(/C=C4\SC(=S)N(CC)C4=O)S3)=C2)=C1","SF-OR","-5.5","-3.25","0.97","7.3","0.63","4.66","D. Khlaifia, K. Alimi, PTB7-Th /Non-fullerene acceptors for organic solar cells. Synthetic Metals. 291, 117189 (2022)."
"CCCCCCC1=C(C)SC(C)=C1","P3HT","-5.1","-3.1","CCCCCCCCN1C(=O)C2=CC(C3=CC=C(C=C4C(=O)C5=C(C=CC=C5)C4=O)S3)=C3C(=O)N(CCCCCCCC)C(=O)C4=CC(C5=CC=C(C=C6C(=O)C7=C(C=CC=C7)C6=O)S5)=C(C1=O)C2=C43","N4","-6.05","-3.89","0.91","6.69","0.58","3.52","D. Khlaifia, K. Alimi, PTB7-Th /Non-fullerene acceptors for organic solar cells. Synthetic Metals. 291, 117189 (2022)."
"CCCCCCC1=C(C)SC(C)=C1","P3HT","-5.1","-3.1","CCCCC(CC)CC1=C(/C=C2\SC(=S)N(CC)C2=O)SC(C2=CC3=C(C4=NSN=C4C(C4=CC(CC(C)CC)=C(/C=C5\SC(=S)N(CC)C5=O)S4)=C3)C3=NSN=C23)=C1","vNTz-TehR","","","0.68","6.34","0.48","2.06","D. Khlaifia, K. Alimi, PTB7-Th /Non-fullerene acceptors for organic solar cells. Synthetic Metals. 291, 117189 (2022)."
"CCCCCCC1=C(C)SC(C)=C1","P3HT","-5.1","-3.1","CCCCCCCCC1(CCCCCCCC)C2=CC(C3=CC=C(C4=C5C(=O)N(CC(CC)CCCC)C(C6=CC=C(C7=CC=C(C#N)S7)S6)=C5C(=O)N4CC(CC)CCCC)S3)=CC=C2C2=C1C=C(C1=CC=C(C3=C4C(=O)N(CC(CC)CCCC)C(C5=CC=C(C6=CC=C(C#N)S6)S5)=C4C(=O)N3CC(CC)CCCC)S1)C=C2","F8-DPPTCN","-5.31","-3.65","0.97","6.25","0.39","2.37","D. Khlaifia, K. Alimi, PTB7-Th /Non-fullerene acceptors for organic solar cells. Synthetic Metals. 291, 117189 (2022)."
"CCCCCCC1=C(C)SC(C)=C1","P3HT","-5.1","-3.1","CCCCCCCCN1N=C2C(/C=C3\SC(=O)N(CC)C3=O)=CC=C(C3=CC4=C(S3)C3=CC5=C(C=C3C4(C3=CC=C(CCCCCC)C=C3)C3=CC=C(CCCCCC)C=C3)C3=C(C=C(C4=CC=C(/C=C6\SC(=O)N(CC)C6=O)C6=NN(CCCCCCCC)N=C46)S3)C5(C3=CC=C(CCCCCC)C=C3)C3=CC=C(CCCCCC)C=C3)C2=N1","BTA2","-5.55","-3.38","1.22","6.15","0.6","4.5","D. Khlaifia, K. Alimi, PTB7-Th /Non-fullerene acceptors for organic solar cells. Synthetic Metals. 291, 117189 (2022)."
"CCCCCCC1=C(C)SC(C)=C1","P3HT","-5.1","-3.1","CCCCCCC(CCCCCC)N1C(=O)C2=CC=C3C4=CC=C5C(=O)N(C(CCCCCC)CCCCCC)C(=O)C6=CC(C7=CC8=C(C=C7)C7=C(C=C(C9=C%10C%11=CC=C%12C(=O)N(C(CCCCCC)CCCCCC)C(=O)C%13=CC=C(C%14=CC=C%15C(=O)N(C(CCCCCC)CCCCCC)C(=O)C(=C9)C%15=C%14%10)C%11=C%13%12)C=C7)C87C8=C(C=CC=C8)C8=C7C=CC=C8)=C(C7=CC=C(C1=O)C2=C37)C4=C56","1","-5.71","-3.71","0.61","5.92","0.65","2.35","D. Khlaifia, K. Alimi, PTB7-Th /Non-fullerene acceptors for organic solar cells. Synthetic Metals. 291, 117189 (2022)."
"CCCCCCC1=C(C)SC(C)=C1","P3HT","-5.1","-3.1","CCCCCCN1C(=O)C2=CC=C(C#CC3=CC=C(C4=C5C(=O)N(CC(CC)CCCC)C(C6=CC=C(C#CC7=CC=C8C(=O)N(CCCCCC)C(=O)C8=C7)S6)=C5C(=O)N4CC(CC)CCCC)S3)C=C2C1=O","DPP-Pht2","-5.88","-4.13","0.89","5.91","0.5","3.28","D. Khlaifia, K. Alimi, PTB7-Th /Non-fullerene acceptors for organic solar cells. Synthetic Metals. 291, 117189 (2022)."
"CCCCCCC1=C(C)SC(C)=C1","P3HT","-5.1","-3.1","CCCCC(CC)CC1=CC=C(C2=C3C=C(C4=C5C6=CC=C7C(=O)N(CC(CC)CCCC)C(=O)C8=CC(OCCOC)=C(C9=CC=C%10C(=O)N(CC(CC)CCCC)C(=O)C(=C4)C%10=C95)C6=C78)SC3=C(C3=CC=C(CC(CC)CCCC)S3)C3=C2SC(C2=C4C5=CC=C6C(=O)N(CC(CC)CCCC)C(=O)C7=CC(OCCOC)=C(C8=CC=C9C(=O)N(CC(CC)CCCC)C(=O)C(=C2)C9=C84)C5=C67)=C3)S1","2","-5.48","-3.84","0.68","5.83","0.49","1.95","D. Khlaifia, K. Alimi, PTB7-Th /Non-fullerene acceptors for organic solar cells. Synthetic Metals. 291, 117189 (2022)."
