Repository: JinYSun/BiBERTa

BiBERTa

### **<u>Deep learning-assisted to accelerate the discovery of donor/acceptor pairs for high-performance organic solar cells</u>**

## <u>Motivation</u>

It is a deep learning-based framework built for new donor/acceptor pairs discovery. The framework contains data collection section, PCE prediction section and molecular discovery section. Specifically, a large D/A pair dataset was built by collecting experimental data from literature. Then, a novel RoBERTa-based bi-encoder model (BiBERTa) was developed for PCE prediction by using the SMILES of donor and acceptor pairs as the input. Two pretrained ChemBERTa2 encoders were loaded as initial parameters of the bi-encoder.

File: BiBERTa/dataset/OSC/data.csv (part 9 of 41)
"Donor","Donor_Name","HOMO/D","LUMO/D","Acceptor","Acceptor_Name","HOMO/A","LUMO/A","Voc","Jsc","FF","PCE","reference"
"CCCCCCC1=C(C)SC(C)=C1","P3HT","-5.1","-3.1","CCCCCC(C)N1C(=O)C2=CC3=C(C=C2C1=O)C1C=CC=C2C(C4=CC=C(C5=C(F)C6=C(C7=NSN=C75)C(F)=C(C5=CC(CC(CC)CCCC)=C(C7=C8C=CC=C9C%10=CC%11=C(C=C%10C(=C98)C=C7)C(=O)N(C(C)CCCCC)C%11=O)S5)C5=NSN=C56)S4)=CC=C3C21","FNTz-Teh-FA","-6.17","-3.55","0.89","5.81","0.6","3.12","D. Khlaifia, K. Alimi, PTB7-Th /Non-fullerene acceptors for organic solar cells. Synthetic Metals. 291, 117189 (2022)."
"CCCCCCC1=C(C)SC(C)=C1","P3HT","-5.1","-3.1","CCCCCCCCC1(CCCCCCCC)C2=CC(C3=CC=C(/C=C4\SC(=S)N(CC)C4=O)S3)=CC=C2C2=C1C=C(C1=CC=C(/C=C3\SC(=S)N(CC)C3=O)S1)C=C2","Flu-RH","-5.58","-3.53","1.03","5.7","0.52","3.08","D. Khlaifia, K. Alimi, PTB7-Th /Non-fullerene acceptors for organic solar cells. Synthetic Metals. 291, 117189 (2022)."
"CCCCCCC1=C(C)SC(C)=C1","P3HT","-5.1","-3.1","CCCCCCCCC1(CCCCCCCC)C2=C(C=CC(C3=CC=C4C5=CC=C6C(=O)N(C7=C(C(C)C)C=CC=C7C(C)C)C(=O)C7=CC=C(C8=CC=CC3=C84)C5=C76)=C2)C2=C1C=C(C1=CC=C3C4=CC=C5C(=O)N(C6=C(C(C)C)C=CC=C6C(C)C)C(=O)C6=CC=C(C7=CC=CC1=C73)C4=C65)C=C2","PMI-F-PMI","-5.74","-3.54","0.98","5.61","0.42","2.3","D. Khlaifia, K. Alimi, PTB7-Th /Non-fullerene acceptors for organic solar cells. Synthetic Metals. 291, 117189 (2022)."
"CCCCCCC1=C(C)SC(C)=C1","P3HT","-5.1","-3.1","CCCCCCC1=CC=C(C2(C3=CC=C(CCCCCC)C=C3)C3=CC4=C(C=C3C3=C2C=C(C2=C5C6=CC=C7C(=O)N(CC(CC)CCCC)C(=O)C8=CC(OCCCC)=C(C9=CC=C%10C(=O)N(CC(CC)CCCC)C(=O)C(=C2)C%10=C95)C6=C78)S3)C(C2=CC=C(CCCCCC)C=C2)(C2=CC=C(CCCCCC)C=C2)C2=C4SC(C3=C4C5=CC=C6C(=O)N(CC(CC)CCCC)C(=O)C7=CC(OCCCC)=C(C8=CC=C9C(=O)N(CC(CC)CCCC)C(=O)C(=C3)C9=C84)C5=C67)=C2)C=C1","IDT-2PDI","-5.53","-3.83","0.7","5.58","0.67","2.61","D. Khlaifia, K. Alimi, PTB7-Th /Non-fullerene acceptors for organic solar cells. Synthetic Metals. 291, 117189 (2022)."
"CCCCCCC1=C(C)SC(C)=C1","P3HT","-5.1","-3.1","CCCCC(CC)CN1C(=O)C2=C(C3=CC=C(C4=CC=C5C(=C4)C(CCC)(CCC)C4=C5C=CC(C5=CC=C(C6=C7C(=O)N(CC(CC)CCCC)C(C8=CC=C(C9=CC=CC=C9)S8)=C7C(=O)N6CC(CC)CCCC)S5)=C4)S3)N(CC(CC)CCCC)C(=O)C2=C1C1=CC=C(C2=CC=CC=C2)S1","F(DPP)2B2","-5.21","-3.39","1.18","5.35","0.5","3.17","D. Khlaifia, K. Alimi, PTB7-Th /Non-fullerene acceptors for organic solar cells. Synthetic Metals. 291, 117189 (2022)."
"CCCCCCC1=C(C)SC(C)=C1","P3HT","-5.1","-3.1","CCCCC(CC)CC1=CC=C(C2=C3C=CSC3=C(C3=CC=C(CC(CC)CCCC)S3)C3=C2SC(C2=C4C5=CC=C6C(=O)N(CC(CC)CCCC)C(=O)C7=CC(C8=CC9=C(S8)C(C8=CC=C(CC(CC)CCCC)S8)=C8C=CSC8=C9C8=CC=C(CC(CC)CCCC)S8)=C(C8=CC=C9C(=O)N(CC(CC)CCCC)C(=O)C(=C2)C9=C84)C5=C67)=C3)S1","B-PDI-B","-5.57","-3.95","0.61","5.3","0.51","1.66","D. Khlaifia, K. Alimi, PTB7-Th /Non-fullerene acceptors for organic solar cells. Synthetic Metals. 291, 117189 (2022)."
"CCCCCCC1=C(C)SC(C)=C1","P3HT","-5.1","-3.1","CCCCCCCCC(CCCCCC)CN1C(=O)C2=CC=C3C4=C2C(=CC=C4C2=C(C4=C(C)C=CC=C4)C4=C(C5=CC=CC6=C5C4=CC=C6)C(C4=CC=CC=C4C)=C32)C1=O","AFI3","-5.99","-3.52","0.96","5.21","0.47","2.37","D. Khlaifia, K. Alimi, PTB7-Th /Non-fullerene acceptors for organic solar cells. Synthetic Metals. 291, 117189 (2022)."
"CCCCCCC1=C(C)SC(C)=C1","P3HT","-5.1","-3.1","CC1=CC=C(C2=CC=C3C4=CC5=C(C=C4C4=CC=CC2=C43)C(=O)N(C2CCCCC2)C5=O)C=C1","Th-PhCHO","","","1.03","5.14","0.45","2.4","D. Khlaifia, K. Alimi, PTB7-Th /Non-fullerene acceptors for organic solar cells. Synthetic Metals. 291, 117189 (2022)."
"CCCCCCC1=C(C)SC(C)=C1","P3HT","-5.1","-3.1","CCCCCCC1=CC=C(C2(C3=CC=C(CCCCCC)C=C3)C3=CC4=C(C=C3C3=C2C=C(C2=CC=C5C(=O)C(CC(CC)CCCC)C(=O)C6=CC=CC2=C65)S3)C(C2=CC=C(CCCCCC)C=C2)(C2=CC=C(CCCCCC)C=C2)C2=C4SC(C3=CC=C4C(=O)C(CC(CC)CCCC)C(=O)C5C=CC=C3C45)=C2)C=C1","3","-5.57","-3.68","1.06","4.85","0.46","2.36","D. Khlaifia, K. Alimi, PTB7-Th /Non-fullerene acceptors for organic solar cells. Synthetic Metals. 291, 117189 (2022)."
"CCCCCCC1=C(C)SC(C)=C1","P3HT","-5.1","-3.1","CCCCCCN1C(=O)C2=CC=C(/C=C/C3=CC=C(/C=C/C4=CC5=C(C=C4)C(=O)N(CCCCCC)C5=O)C4=NSN=C34)C=C2C1=O","PI-BT","-5.8","-3.3","0.96","4.7","0.56","2.54","D. Khlaifia, K. Alimi, PTB7-Th /Non-fullerene acceptors for organic solar cells. Synthetic Metals. 291, 117189 (2022)."
"CCCCCCC1=C(C)SC(C)=C1","P3HT","-5.1","-3.1","CC#CC1=CC=C2C3=CC4=C(C=C3C3=CC=CC1=C32)C(=O)N(C1CCCCC1)C4=O","FFI-1","-6.08","-3.48","0.76","4.4","0.56","1.86","D. Khlaifia, K. Alimi, PTB7-Th /Non-fullerene acceptors for organic solar cells. Synthetic Metals. 291, 117189 (2022)."
"CCCCCCC1=C(C)SC(C)=C1","P3HT","-5.1","-3.1","CCCCCCCCC(CCCCCCCC)N1C(=O)C2=CC=C3C4=C2C(=CC=C4C2=C3C3=C(C4=CC=C5C(=O)N(C(CCCCCCCC)CCCCCCCC)C(=O)C6=CC=C3C4=C65)C3=C2C2=CC=C4C(=O)N(C(CCCCCCCC)CCCCCCCC)C(=O)C5=CC=C3C2=C45)C1=O","DTI-4a","-5.81","-3.61","0.61","4.31","0.55","1.45","D. Khlaifia, K. Alimi, PTB7-Th /Non-fullerene acceptors for organic solar cells. Synthetic Metals. 291, 117189 (2022)."
"CCCCCCC1=C(C)SC(C)=C1","P3HT","-5.1","-3.1","CCCCC(CC)CC1(CC(CC)CCCC)C2=CC=CC=C2C2=CC3=C(C=C21)C1=C2C=CC=C4C5=CC6=C(C=C5C(=C42)C2=CC=CC3=C21)C(CC(CC)CCCC)(CC(CC)CCCC)C1=CC=CC=C16","DIR-2EH","-5.38","-3.3","1.22","4.29","0.58","3.05","D. Khlaifia, K. Alimi, PTB7-Th /Non-fullerene acceptors for organic solar cells. Synthetic Metals. 291, 117189 (2022)."
"CCCCCCC1=C(C)SC(C)=C1","P3HT","-5.1","-3.1","CCCCCCC1=CC=C(C2(C3=CC=C(CCCCCC)C=C3)C3=CC4=C(C=C3C3=C2C=C(C2=CC=C(C5=C6C(=O)N(CC(CC)CCCC)C(C7=CC=C(/C=C8\SC(=S)N(CC)C8=O)S7)=C6C(=O)N5CC(CC)CCCC)S2)S3)C(C2=CC=C(CCCCCC)C=C2)(C2=CC=C(CCCCCC)C=C2)C2=C4SC(C3=CC=C(C4=C5C(=O)N(CC(CC)CCCC)C(C6=CC=C(/C=C7\SC(=S)N(CC)C7=O)S6)=C5C(=O)N4CC(CC)CCCC)S3)=C2)C=C1","IDT-DPP-R","-5.39","-3.55","0.65","4.07","0.55","1.42","D. Khlaifia, K. Alimi, PTB7-Th /Non-fullerene acceptors for organic solar cells. Synthetic Metals. 291, 117189 (2022)."
"CCCCCCC1=C(C)SC(C)=C1","P3HT","-5.1","-3.1","CCCCC(CC)CN1C(=O)C2=CC=C(C#CC3=CC=C(C#CC4=CC5=C(CC4)C(=O)N(CC(CC)CCCC)C5=O)C4=NSN=C34)C=C2C1=O","Imi-a-BT","-6.21","-3.32","0.89","3.99","0.45","1.58","D. Khlaifia, K. Alimi, PTB7-Th /Non-fullerene acceptors for organic solar cells. Synthetic Metals. 291, 117189 (2022)."
"CCCCCCC1=C(C)SC(C)=C1","P3HT","-5.1","-3.1","CCCCCC(C)CN1C(=O)C2=CC=C(C#CC3=CC=C(C#CC4=CC5=C(CC4)C(=O)N(CC(C)CC)C5=O)C4=NSN=C34)C=C2C1=O","Ph-MH","-6.01","-3.31","0.89","3.99","0.45","1.58","D. Khlaifia, K. Alimi, PTB7-Th /Non-fullerene acceptors for organic solar cells. Synthetic Metals. 291, 117189 (2022)."
"CCCCCCC1=C(C)SC(C)=C1","P3HT","-5.1","-3.1","CCCCOC1=C2C(=O)N(CC(CC)CCCC)C(=O)C3=CC=C4C5=C(C6=CC=C(C7=C8C9=CC=C%10C(=O)N(CC(CC)CCCC)C(=O)C%11=C(OCCOC)C(OCCOC)=C(C%12=CC=C%13C(=O)N(CC(CC)CCCC)C(=O)C(=C7)C%13=C%128)C9=C%10%11)S6)C=C6C(=O)N(CC(CC)CCCC)C(=O)C7=CC=C(C(=C1OCCOC)C4=C32)C5=C76","Bis-PDI-T-di-EG","-5.57","-3.84","0.67","3.83","0.6","1.54","D. Khlaifia, K. Alimi, PTB7-Th /Non-fullerene acceptors for organic solar cells. Synthetic Metals. 291, 117189 (2022)."
"CCCCCCC1=C(C)SC(C)=C1","P3HT","-5.1","-3.1","CCCCC(CC)CC1(CC(CC)CCCC)C2=CC(C3=CC=C(C=C4C(=O)C5=C(C=CC=C5)C4=O)S3)=CC=C2C2=C1C=C(C1=CC=C(C=C3C(=O)C4=C(C=CC=C4)C3=O)S1)C=C2","FEHIDT","-5.95","-3.95","0.95","3.82","0.67","2.12","D. Khlaifia, K. Alimi, PTB7-Th /Non-fullerene acceptors for organic solar cells. Synthetic Metals. 291, 117189 (2022)."
"CCCCCCC1=C(C)SC(C)=C1","P3HT","-5.1","-3.1","CCCCC(CC)CN1C(=O)C2=C(C3=CC=C(/C=C4\SC(=S)N(CC)C4=O)S3)N(CC(CC)CCCC)C(=O)C2=C1C1=CC=C(/C=C2\SC(=S)N(C)C2=O)S1","MPU1","-5.81","-3.99","0.92","3.63","0.33","1.08","D. Khlaifia, K. Alimi, PTB7-Th /Non-fullerene acceptors for organic solar cells. Synthetic Metals. 291, 117189 (2022)."
"CCCCCCC1=C(C)SC(C)=C1","P3HT","-5.1","-3.1","CCCCC(CC)CN1C(=O)C2=C(C3=CC=C(C4=CC(C(=O)OCC)=C(C(=O)OCC)S4)S3)N(CC(CC)CCCC)C(=O)C2=C1C1=CC=C(C2=CC(C(=O)OCC)=C(C(=O)OCC)S2)S1","DPP(C2T)2","-5.37","-3.78","0.92","3.63","0.33","1.08","D. Khlaifia, K. Alimi, PTB7-Th /Non-fullerene acceptors for organic solar cells. Synthetic Metals. 291, 117189 (2022)."
"CCCCCCC1=C(C)SC(C)=C1","P3HT","-5.1","-3.1","CCCCCCCCN1C(=O)C2=CC(C3=CC=C(C4=CC=C(C5=CC=C(C)S5)S4)S3)=C3C(=O)N(CCCCCCCC)C(=O)C4=CC(C5=CC=C(C6=CC=C(C7=CC=C(C)S7)S6)S5)=C(C1=O)C2=C43","NDI-3TH","-5.5","-4.1","0.82","3.51","0.52","1.5","D. Khlaifia, K. Alimi, PTB7-Th /Non-fullerene acceptors for organic solar cells. Synthetic Metals. 291, 117189 (2022)."
"CCCCCCC1=C(C)SC(C)=C1","P3HT","-5.1","-3.1","CCCCCCCCN1C(=O)C2=CC=CC3=C2C(=CC=C3C2=C3C(=O)N(CCCCCCCC)C(=O)C4=CC(C5=CC=C6C(=O)N(CCCCCCCC)C(=O)C7=CC=CC5=C76)=C5C(=O)N(CCCCCCCC)C(=O)C(=C2)C5=C43)C1=O","NDI-N1","-5.95","-3.69","0.82","3.51","0.52","1.5","D. Khlaifia, K. Alimi, PTB7-Th /Non-fullerene acceptors for organic solar cells. Synthetic Metals. 291, 117189 (2022)."
"CCCCCCC1=C(C)SC(C)=C1","P3HT","-5.1","-3.1","CCCCCCC1=CC=C(C2=C(C3=CC=C(C4=CC=C5C(=O)N(CC(CC)CCCC)C(=O)C6=CC=CC4=C65)S3)SC3=C2SC(C2=CC=C(C4=CC=C5C(=O)N(CC(CC)CCCC)C(=O)C6=CC=CC4=C65)S2)=C3C2=CC=C(CCCCCC)S2)S1","DNIT-TT2T","-5.94","-3.75","0.88","3.38","0.44","1.25","D. Khlaifia, K. Alimi, PTB7-Th /Non-fullerene acceptors for organic solar cells. Synthetic Metals. 291, 117189 (2022)."
"CCCCCCC1=C(C)SC(C)=C1","P3HT","-5.1","-3.1","CCCCCCC(CCCC)CN1C(=O)C2=C(C3=CC=C(C4=CC5=C(C=C4)C(=O)N(CCCCCC)C5=O)S3)N(CC(CCCC)CCCCCC)C(=O)C2=C1C1=CC=C(C2=CC=C3C(=O)N(CCCCCC)C(=O)C3=C2)S1","DPP-Th","-5.8","-4.1","0.86","3.25","0.37","1.3","D. Khlaifia, K. Alimi, PTB7-Th /Non-fullerene acceptors for organic solar cells. Synthetic Metals. 291, 117189 (2022)."
"CCCCCCC1=C(C)SC(C)=C1","P3HT","-5.1","-3.1","CCCCC(CC)CN1C(=O)C2=C(C3=CC=C(C#CC4=CC=C5C(=C4)C4(C6=CC(C#CC7=CC=C(C8=C9C(=O)N(CC(CC)CCCC)C(C%10=CC=CS%10)=C9C(=O)N8CC(CC)CCCC)S7)=CC=C6C6=C4C=C(C#CC4=CC=C(C7=C8C(=O)N(CC(CC)CCCC)C(C9=CC=CS9)=C8C(=O)N7CC(CC)CCCC)S4)C=C6)C4=C5C=CC(C#CC5=CC=C(C6=C7C(=O)N(CC(CC)CCCC)C(C8=CC=CS8)=C7C(=O)N6CC(CC)CCCC)S5)=C4)S3)N(CC(CC)CCCC)C(=O)C2=C1C1=CC=CS1","SF-DPPEH","-5.26","-3.6","0.86","3.25","0.37","1.3","D. Khlaifia, K. Alimi, PTB7-Th /Non-fullerene acceptors for organic solar cells. Synthetic Metals. 291, 117189 (2022)."
"CCCCCCC1=C(C)SC(C)=C1","P3HT","-5.1","-3.1","CCCCC(CC)CN1C(=O)C2=C(C3=CC=C(C4=CC=C5C(=C4)C(=O)C4=C5C=CC(C5=CC=C(C6=C7C(=O)N(CC(CC)CCCC)C(C8=CC=CS8)=C7C(=O)N6CC(CC)CCCC)S5)=C4)S3)N(CC(CC)CCCC)C(=O)C2=C1C1=CC=CS1","DPP-FN-DPP","-5.56","-3.81","0.97","3.2","0.37","1.2","D. Khlaifia, K. Alimi, PTB7-Th /Non-fullerene acceptors for organic solar cells. Synthetic Metals. 291, 117189 (2022)."
"CCCCCCC1=C(C)SC(C)=C1","P3HT","-5.1","-3.1","CCCCCCCCC(CCCCCCCC)N1C2=CC(C3=CC=C(C4=C5C(=O)N(CC(CC)CCCC)C(C6=CC=CS6)=C5C(=O)N4CC(CC)CCCC)S3)=CC=C2C2=C1C=C(C1=CC=C(C3=C4C(=O)N(CC(CC)CCCC)C(C5=CC=CS5)=C4C(=O)N3CC(CC)CCCC)S1)C=C2","N7","-5.56","-3.74","1.17","3.16","0.62","2.3","D. Khlaifia, K. Alimi, PTB7-Th /Non-fullerene acceptors for organic solar cells. Synthetic Metals. 291, 117189 (2022)."
"CCCCCCC1=C(C)SC(C)=C1","P3HT","-5.1","-3.1","CCCCCCN1C(=O)C2=CC=CC3=C(C4=CC5=C6C7=C(C=CC8=C7C7=C(C=C8)C=CC4=C76)C=C5)C=CC(=C23)C1=O","Cor-NI","","","0.82","2.75","0.46","1.03","D. Khlaifia, K. Alimi, PTB7-Th /Non-fullerene acceptors for organic solar cells. Synthetic Metals. 291, 117189 (2022)."
"CCCCCCC1=C(C)SC(C)=C1","P3HT","-5.1","-3.1","CCCCC(CC)CN1C(=O)C2=C(C3=CC=C(C4=CC=C(C(F)(F)F)C=C4)S3)N(CC(CC)CCCC)C(=O)C2=C1C1=CC=C(C2=CC=C(C(F)(F)F)C=C2)S1","TFPDPP","-5.26","-3.52","0.81","2.36","0.52","1","D. Khlaifia, K. Alimi, PTB7-Th /Non-fullerene acceptors for organic solar cells. Synthetic Metals. 291, 117189 (2022)."
"CCCCC(CC)COC(=O)C1=C(F)C2=C(C)SC(C3=CC4=C(C5=CC=C(CC(CC)CCCC)S5)C5=C(C=C(C)S5)C(C5=CC=C(CC(CC)CCCC)S5)=C4S3)=C2S1","PTB7-Th","-5.22","-3.64","CCCCCCC1=CC=C(C2(C3=CC=C(CCCCCC)C=C3)OC3=C(SC4=C3SC3=C4OC(C4=CC=C(CCCCCC)C=C4)(C4=CC=C(CCCCCC)C=C4)C4=C3SC3=C4SC(/C=C4\C(=O)C5=C(C=C(F)C(F)=C5)C4=C(C#N)C#N)=C3)C3=C2C2=C(C=C(/C=C4\C(=O)C5=C(C=C(F)C(F)=C5)C4=C(C#N)C#N)S2)S3)C=C1","COi8DFIC","-5.5","-3.88","0.68","26.12","0.682","12.16","Y. Li, L. Zhong, B. Gautam, H.-J. Bin, J.-D. Lin, F.-P. Wu, Z. Zhang, Z.-Q. Jiang, Z.-G. Zhang, K. Gundogdu, Y. Li, L.-S. Liao, A near-infrared non-fullerene electron acceptor for high performance polymer solar cells. Energy Environ. Sci. 10, 1610–1620 (2017)."
"CCCCC(CC)COC(=O)C1=C(F)C2=C(C)SC(C3=CC4=C(C5=CC=C(CC(CC)CCCC)S5)C5=C(C=C(C)S5)C(C5=CC=C(CC(CC)CCCC)S5)=C4S3)=C2S1","PTB7-Th","-5.22","-3.64","CCCCCCC1=CC=C(C2(C3=CC=C(CCCCCC)C=C3)C3=C(SC4=C3SC(/C=C3\C(=O)C5=C(C=C(F)C(F)=C5)C3=C(C#N)C#N)=C4)C3=C2C2=C(S3)C3=C(S2)C2=C(C4=C(C=C(/C=C5\C(=O)C6=C(C=C(F)C(F)=C6)\C5=C(\C#N)CC#N)S4)S2)C3(C2=CC=C(CCCCCC)C=C2)C2=CC=C(CCCCCC)C=C2)C=C1","3TT-FIC","-5.42","-4.17","0.66","25.89","0.712","12.21","Y. Li, L. Zhong, B. Gautam, H.-J. Bin, J.-D. Lin, F.-P. Wu, Z. Zhang, Z.-Q. Jiang, Z.-G. Zhang, K. Gundogdu, Y. Li, L.-S. Liao, A near-infrared non-fullerene electron acceptor for high performance polymer solar cells. Energy Environ. Sci. 10, 1610–1620 (2017)."
"CCCCC(CC)COC(=O)C1=C(F)C2=C(C)SC(C3=CC4=C(C5=CC=C(CC(CC)CCCC)S5)C5=C(C=C(C)S5)C(C5=CC=C(CC(CC)CCCC)S5)=C4S3)=C2S1","PTB7-Th","-5.22","-3.64","CCCCCCC1=CC=C(C2(C3=CC=C(CCCCCC)C=C3)C3=CC4=C(C=C3C3=C2C=C(C2=C(OCC(CC)CCCC)C=C(/C=C5\C(=O)C6=C(C=C(F)C(Cl)=C6)C5=C(C#N)C#N)S2)S3)C(C2=CC=C(CCCCCC)C=C2)(C2=CC=C(CCCCCC)C=C2)C2=C4SC(C3=C(OCC(CC)CCCC)C=C(/C=C4\C(=O)C5=C(C=C(Cl)C(Cl)=C5)C4=C(C#N)C#N)S3)=C2)C=C1","IEICO-4F","-5.44","-4.19","0.7","24.08","0.64","11.1","Y. Li, L. Zhong, B. Gautam, H.-J. Bin, J.-D. Lin, F.-P. Wu, Z. Zhang, Z.-Q. Jiang, Z.-G. Zhang, K. Gundogdu, Y. Li, L.-S. Liao, A near-infrared non-fullerene electron acceptor for high performance polymer solar cells. Energy Environ. Sci. 10, 1610–1620 (2017)."
"CCCCC(CC)COC(=O)C1=C(F)C2=C(C)SC(C3=CC4=C(C5=CC=C(CC(CC)CCCC)S5)C5=C(C=C(C)S5)C(C5=CC=C(CC(CC)CCCC)S5)=C4S3)=C2S1","PTB7-Th","-5.22","-3.64","CCCCCCC1=CC=C(C2(C3=CC=C(CCCCCC)C=C3)C3=CC4=C(C=C3C3=C2C=C(C2=C(OCC(CC)CCCC)C=C(/C=C5\C(=O)C6=C(C=C(Cl)C(Cl)=C6)C5=C(C#N)C#N)S2)S3)C(C2=CC=C(CCCCCC)C=C2)(C2=CC=C(CCCCCC)C=C2)C2=C4SC(C3=C(OCC(C)CC)C=C(/C=C4\C(=O)C5=C(C=C(Cl)C(Cl)=C5)C4=C(C#N)C#N)S3)=C2)C=C1","IEICO-4Cl","-5.56","-4.23","0.72","22.8","0.62","10.3","Y. Li, L. Zhong, B. Gautam, H.-J. Bin, J.-D. Lin, F.-P. Wu, Z. Zhang, Z.-Q. Jiang, Z.-G. Zhang, K. Gundogdu, Y. Li, L.-S. Liao, A near-infrared non-fullerene electron acceptor for high performance polymer solar cells. Energy Environ. Sci. 10, 1610–1620 (2017)."
"CCCCC(CC)COC(=O)C1=C(F)C2=C(C)SC(C3=CC4=C(C5=CC=C(CC(CC)CCCC)S5)C5=C(C=C(C)S5)C(C5=CC=C(CC(CC)CCCC)S5)=C4S3)=C2S1","PTB7-Th","-5.22","-3.64","CCCCCCC1=CC=C(C2(C3=CC=C(CCCCCC)C=C3)C3=C(SC(/C=C4\C(=O)C5=C(C=C(Cl)C(Cl)=C5)C4=C(C#N)C#N)=C3)C3=C2C2=C(OCC(CC)CCCC)C4=C(C(OCC(CC)CCCC)=C2S3)C2=C(S4)C3=C(C=C(/C=C4\C(=O)C5=C(C=C(Cl)C(Cl)=C5)C4=C(C#N)C#N)S3)C2(C2=CC=C(CCCCCC)C=C2)C2=CC=C(CCCCCC)C=C2)C=C1","BT-CIC","-5.49","-4.09","0.7","22.5","0.71","11.2","Y. Li, L. Zhong, B. Gautam, H.-J. Bin, J.-D. Lin, F.-P. Wu, Z. Zhang, Z.-Q. Jiang, Z.-G. Zhang, K. Gundogdu, Y. Li, L.-S. Liao, A near-infrared non-fullerene electron acceptor for high performance polymer solar cells. Energy Environ. Sci. 10, 1610–1620 (2017)."
"CCCCC(CC)COC(=O)C1=C(F)C2=C(C)SC(C3=CC4=C(C5=CC=C(CC(CC)CCCC)S5)C5=C(C=C(C)S5)C(C5=CC=C(CC(CC)CCCC)S5)=C4S3)=C2S1","PTB7-Th","-5.22","-3.64","CCCCCCCCC(CCCCCC)CN1C2=CC3C4=C(C=C(/C=C5\C(=O)C6=C(C=C(F)C(F)=C6)C5=C(C#N)C#N)S4)C(C4=CC=C(CCCCCC)C=C4)(C4=CC=C(CCCCCC)C=C4)C4=C3C3=C(C=C4)C4=C5C6=C(C=C4)C(C4=CC=C(CCCCCC)C=C4)(C4=CC=C(CCCCCC)C=C4)C4=C(SC(/C=C7\C(=O)C8=C(C=C(F)C(F)=C8)C7=C(C#N)C#N)=C4)C6=CC1C5=C23","DTPC-DFIC","-5.31","-4.1","0.76","21.92","0.613","10.21","Y. Li, L. Zhong, B. Gautam, H.-J. Bin, J.-D. Lin, F.-P. Wu, Z. Zhang, Z.-Q. Jiang, Z.-G. Zhang, K. Gundogdu, Y. Li, L.-S. Liao, A near-infrared non-fullerene electron acceptor for high performance polymer solar cells. Energy Environ. Sci. 10, 1610–1620 (2017)."
"CCCCC(CC)COC(=O)C1=C(F)C2=C(C)SC(C3=CC4=C(C5=CC=C(CC(CC)CCCC)S5)C5=C(C=C(C)S5)C(C5=CC=C(CC(CC)CCCC)S5)=C4S3)=C2S1","PTB7-Th","-5.22","-3.64","CCCCCCCCOC(=O)C1=CC2=C(C3=CC4=C(S3)C3=CC5=C(C=C3OC4(CC(CC)CCCC)CC(CC)CCCC)C3=C(C=C(C4=C6C=C(C(=O)OCCCCCCCC)SC6=C(/C=C6\C(=O)C7=C(C=CC(F)=C7)C6=C(C#N)C#N)S4)S3)C(CC(CC)CCCC)(CC(CC)CCCC)O5)SC(/C=C3\C(=O)C4=C(C=CC(F)=C4)C3=C(C#N)C#N)=C2S1","BDTI-2F","-5.16","-3.79","0.64","21.7","0.656","9.11","Y. Li, L. Zhong, B. Gautam, H.-J. Bin, J.-D. Lin, F.-P. Wu, Z. Zhang, Z.-Q. Jiang, Z.-G. Zhang, K. Gundogdu, Y. Li, L.-S. Liao, A near-infrared non-fullerene electron acceptor for high performance polymer solar cells. Energy Environ. Sci. 10, 1610–1620 (2017)."
"CCCCC(CC)COC(=O)C1=C(F)C2=C(C)SC(C3=CC4=C(C5=CC=C(CC(CC)CCCC)S5)C5=C(C=C(C)S5)C(C5=CC=C(CC(CC)CCCC)S5)=C4S3)=C2S1","PTB7-Th","-5.22","-3.64","CCCCC(CC)COC1=C(C2=CC3=C(S2)C2=C(C=C(C4=C(OCC(CC)CCCC)C=C(/C=C5\C(=O)C6=C(C=C(F)C(F)=C6)C5=C(C#N)C#N)S4)S2)C3(CC(CC)CCCC)CC(CC)CCCC)SC(/C=C2\C(=O)C3=C(C=C(C)C(F)=C3)C2=C(C#N)C#N)=C1","COTIC-4F","-5.26","-4.16","0.57","21.5","0.605","7.4","Y. Li, L. Zhong, B. Gautam, H.-J. Bin, J.-D. Lin, F.-P. Wu, Z. Zhang, Z.-Q. Jiang, Z.-G. Zhang, K. Gundogdu, Y. Li, L.-S. Liao, A near-infrared non-fullerene electron acceptor for high performance polymer solar cells. Energy Environ. Sci. 10, 1610–1620 (2017)."
"CCCCC(CC)COC(=O)C1=C(F)C2=C(C)SC(C3=CC4=C(C5=CC=C(CC(CC)CCCC)S5)C5=C(C=C(C)S5)C(C5=CC=C(CC(CC)CCCC)S5)=C4S3)=C2S1","PTB7-Th","-5.22","-3.64","CCCCCCC1=CC=C(C=C1)C2(OC3=C(C4=C2C=C(S4)/C=C5C(C6=C(C\5=C(C#N)\C#N)C=CC(Cl)=C6)=O)SC7=C3SC8=C7OC(C9=CC=C(C=C9)CCCCCC)(C%10=C8SC(/C=C%11C(C%12=C(C\%11=C(C#N)\C#N)C=CC(Cl)=C%12)=O)=C%10)C%13=CC=C(C=C%13)CCCCCC)C%14=CC=C(C=C%14)CCCCCC","COi6–2Cl-m","-5.47","-4.02","0.69","20.78","0.6432","9.22","Y. Li, L. Zhong, B. Gautam, H.-J. Bin, J.-D. Lin, F.-P. Wu, Z. Zhang, Z.-Q. Jiang, Z.-G. Zhang, K. Gundogdu, Y. Li, L.-S. Liao, A near-infrared non-fullerene electron acceptor for high performance polymer solar cells. Energy Environ. Sci. 10, 1610–1620 (2017)."
"CCCCC(CC)COC(=O)C1=C(F)C2=C(C)SC(C3=CC4=C(C5=CC=C(CC(CC)CCCC)S5)C5=C(C=C(C)S5)C(C5=CC=C(CC(CC)CCCC)S5)=C4S3)=C2S1","PTB7-Th","-5.22","-3.64","CCCCCCC1=CC=C(C2(C3=CC=C(CCCCCC)C=C3)C3=C(SC(C4=CC=C(/C=C5\C(=O)C6=C(C=C(F)C(F)=C6)C5=C(C#N)C#N)S4)=C3OCC(CC)CCCC)C3=C2C2=C(S3)C3=C(S2)C2=C(C(OCC(CC)CCCC)=C(C4=CC=C(/C=C5\C(=O)C6=C(C=C(F)C(F)=C6)C5=C(C#N)C#N)S4)S2)C3(C2=CC=C(CCCCCC)C=C2)C2=CC=C(CCCCCC)C=C2)C=C1","4TO-T-4F","-5.29","-3.85","0.75","20.4","0.5805","8.87","Y. Li, L. Zhong, B. Gautam, H.-J. Bin, J.-D. Lin, F.-P. Wu, Z. Zhang, Z.-Q. Jiang, Z.-G. Zhang, K. Gundogdu, Y. Li, L.-S. Liao, A near-infrared non-fullerene electron acceptor for high performance polymer solar cells. Energy Environ. Sci. 10, 1610–1620 (2017)."
"CCCCC(CC)COC(=O)C1=C(F)C2=C(C)SC(C3=CC4=C(C5=CC=C(CC(CC)CCCC)S5)C5=C(C=C(C)S5)C(C5=CC=C(CC(CC)CCCC)S5)=C4S3)=C2S1","PTB7-Th","-5.22","-3.64","CCCCCCCCN1C(=O)/C(=C/C2=C3SC(C(=O)OCC)=CC3=C(C3=CC4=C(S3)C3=CC5=C(C=C3C4(C3=CC=C(CCCCCC)C=C3)C3=CC=C(CCCCCC)C=C3)C3=C(C=C(C4=C6C=C(C(=O)OCC)SC6=C(/C=C6\SC(=C(C#N)C#N)N(CCCCCCCC)C6=O)C6=NSN=C64)S3)C5(C3=CC=C(CCCCCC)C=C3)C3=CC=C(CCCCCC)C=C3)C3=NSN=C32)SC1=C(C#N)C#N","A2","-5.7","-3.78","0.71","20.33","0.628","9.07","Y. Li, L. Zhong, B. Gautam, H.-J. Bin, J.-D. Lin, F.-P. Wu, Z. Zhang, Z.-Q. Jiang, Z.-G. Zhang, K. Gundogdu, Y. Li, L.-S. Liao, A near-infrared non-fullerene electron acceptor for high performance polymer solar cells. Energy Environ. Sci. 10, 1610–1620 (2017)."
"CCCCC(CC)COC(=O)C1=C(F)C2=C(C)SC(C3=CC4=C(C5=CC=C(CC(CC)CCCC)S5)C5=C(C=C(C)S5)C(C5=CC=C(CC(CC)CCCC)S5)=C4S3)=C2S1","PTB7-Th","-5.22","-3.64","CCCCCCCCOC(=O)C1=CC2=C(C3=CC4=C(S3)C3=CC5=C(C=C3OC4(CC(CC)CCCC)CC(CC)CCCC)C3=C(C=C(C4=C6C=C(C(=O)OCCCCCCCC)SC6=C(/C=C6\C(=O)C7=C(C=C(F)C(F)=C7)C6=C(C#N)C#N)S4)S3)C(CC(CC)CCCC)(CC(CC)CCCC)O5)SC(/C=C3\C(=O)C4=C(C=C(F)C(F)=C4)C3=C(C#N)C#N)=C2S1","BDTI-4F","-5.21","-3.88","0.61","20.12","0.6486","7.96","Y. Li, L. Zhong, B. Gautam, H.-J. Bin, J.-D. Lin, F.-P. Wu, Z. Zhang, Z.-Q. Jiang, Z.-G. Zhang, K. Gundogdu, Y. Li, L.-S. Liao, A near-infrared non-fullerene electron acceptor for high performance polymer solar cells. Energy Environ. Sci. 10, 1610–1620 (2017)."
"CCCCC(CC)COC(=O)C1=C(F)C2=C(C)SC(C3=CC4=C(C5=CC=C(CC(CC)CCCC)S5)C5=C(C=C(C)S5)C(C5=CC=C(CC(CC)CCCC)S5)=C4S3)=C2S1","PTB7-Th","-5.22","-3.64","CCCCCCCCOC(=O)C1=CC2=C(C3=CC4=C(S3)C3=CC5=C(C=C3OC4(CC(CC)CCCC)CC(CC)CCCC)C3=C(C=C(C4=C6C=C(C(=O)OCCCCCCCC)SC6=C(/C=C6\C(=O)C7=C(C=CC=C7)C6=C(C#N)C#N)S4)S3)C(CC(CC)CCCC)(CC(CC)CCCC)O5)SC(/C=C3\C(=O)C4=C(C=CC=C4)C3=C(C#N)C#N)=C2S1","BDTI","-5.13","-3.67","0.72","19.9","0.6213","8.54","Y. Li, L. Zhong, B. Gautam, H.-J. Bin, J.-D. Lin, F.-P. Wu, Z. Zhang, Z.-Q. Jiang, Z.-G. Zhang, K. Gundogdu, Y. Li, L.-S. Liao, A near-infrared non-fullerene electron acceptor for high performance polymer solar cells. Energy Environ. Sci. 10, 1610–1620 (2017)."
"CCCCC(CC)COC(=O)C1=C(F)C2=C(C)SC(C3=CC4=C(C5=CC=C(CC(CC)CCCC)S5)C5=C(C=C(C)S5)C(C5=CC=C(CC(CC)CCCC)S5)=C4S3)=C2S1","PTB7-Th","-5.22","-3.64","CCCCCCC1=CC=C(C2(C3=CC=C(CCCCCC)C=C3)C3=C(C=C4SC(/C=C5\C(=O)C6=C(C=C(F)C(F)=C6)C5=C(C#N)C#N)=CC4=C3)C3=C2C2=C(S3)C3=C(S2)C2=C(C=C4C=C(/C=C5\C(=O)C6=C(C=C(F)C(F)=C6)C5=C(C#N)C#N)SC4=C2)C3(C2=CC=C(CCCCCC)C=C2)C2=CC=C(CCCCCC)C=C2)C=C1","IHBT-2F","-5.46","-4.18","0.7","18.8","0.66","8.74","Y. Li, L. Zhong, B. Gautam, H.-J. Bin, J.-D. Lin, F.-P. Wu, Z. Zhang, Z.-Q. Jiang, Z.-G. Zhang, K. Gundogdu, Y. Li, L.-S. Liao, A near-infrared non-fullerene electron acceptor for high performance polymer solar cells. Energy Environ. Sci. 10, 1610–1620 (2017)."
"CCCCC(CC)COC(=O)C1=C(F)C2=C(C)SC(C3=CC4=C(C5=CC=C(CC(CC)CCCC)S5)C5=C(C=C(C)S5)C(C5=CC=C(CC(CC)CCCC)S5)=C4S3)=C2S1","PTB7-Th","-5.22","-3.64","CCCCCCC1=CC=C(C2(C3=CC=C(CCCCCC)C=C3)C3=C(SC(/C=C4\C(=O)C5=C(C=CC=C5)C4=C(C#N)C#N)=C3)C3=C2C2=C(S3)C3=C(S2)C2=C(C=C(/C=C4\C(=O)C5=C(C=CC=C5)\C4=C(/C)C#N)S2)C3(C2=CC=C(CCCCCC)C=C2)C2=CC=C(CCCCCC)C=C2)C=C1","IHIC(4TIC)","-5.28","-3.87","0.75","18.75","0.668","9.77","Y. Li, L. Zhong, B. Gautam, H.-J. Bin, J.-D. Lin, F.-P. Wu, Z. Zhang, Z.-Q. Jiang, Z.-G. Zhang, K. Gundogdu, Y. Li, L.-S. Liao, A near-infrared non-fullerene electron acceptor for high performance polymer solar cells. Energy Environ. Sci. 10, 1610–1620 (2017)."
"CCCCC(CC)COC(=O)C1=C(F)C2=C(C)SC(C3=CC4=C(C5=CC=C(CC(CC)CCCC)S5)C5=C(C=C(C)S5)C(C5=CC=C(CC(CC)CCCC)S5)=C4S3)=C2S1","PTB7-Th","-5.22","-3.64","CCCCCCCCC1(CCCCCCCC)C2=CC3=C(C=C2C2=C1C=C(C1=CC=C(C=C(C#N)C#N)C4=NSN=C14)S2)C(CCCCCCCC)(CCCCCCCC)C1=C3SC(C2=CC=C(C=C(C#N)C#N)C3=NSN=C23)=C1","O-IDTBCN","-5.8","-3.8","0.74","17.7","0.7","9.1","Y. Li, L. Zhong, B. Gautam, H.-J. Bin, J.-D. Lin, F.-P. Wu, Z. Zhang, Z.-Q. Jiang, Z.-G. Zhang, K. Gundogdu, Y. Li, L.-S. Liao, A near-infrared non-fullerene electron acceptor for high performance polymer solar cells. Energy Environ. Sci. 10, 1610–1620 (2017)."
"CCCCC(CC)COC(=O)C1=C(F)C2=C(C)SC(C3=CC4=C(C5=CC=C(CC(CC)CCCC)S5)C5=C(C=C(C)S5)C(C5=CC=C(CC(CC)CCCC)S5)=C4S3)=C2S1","PTB7-Th","-5.22","-3.64","CCCCCCCCOC1=CC2=C(C=C1)C1(C3=C2C=C(OC)C=C3)C2=C(C=CC(C3=CC=C(/C=C4\SC(=C(C#N)C#N)N(CC)C4=O)C4=NSN=C34)=C2)C2=C1C=C(C1=CC=C(/C=C3\SC(=C(C#N)C#N)N(CC)C3=O)C3=NSN=C13)CC2","SFBRCN","-5.93","-3.86","0.91","17.54","0.66","10.26","Y. Li, L. Zhong, B. Gautam, H.-J. Bin, J.-D. Lin, F.-P. Wu, Z. Zhang, Z.-Q. Jiang, Z.-G. Zhang, K. Gundogdu, Y. Li, L.-S. Liao, A near-infrared non-fullerene electron acceptor for high performance polymer solar cells. Energy Environ. Sci. 10, 1610–1620 (2017)."
"CCCCC(CC)COC(=O)C1=C(F)C2=C(C)SC(C3=CC4=C(C5=CC=C(CC(CC)CCCC)S5)C5=C(C=C(C)S5)C(C5=CC=C(CC(CC)CCCC)S5)=C4S3)=C2S1","PTB7-Th","-5.22","-3.64","CCCCCCC1=CC=C(C2(C3=CC=C(CCCCCC)C=C3)C3=C(SC(/C=C4\C(=O)C5=C(C=CC=C5)C4=C(C#N)C#N)=C3)C3=C2C2=C(OCC(CC)CCCC)C4=C(C(OCC(CC)CCCC)=C2S3)C2=C(S4)C3=C(C=C(/C=C4\C(=O)C5=C(C=CC=C5)C4=C(C#N)C#N)S3)C2(C2=CC=C(CCCCCC)C=C2)C2=CC=C(CCCCCC)C=C2)C=C1","BT-IC","-5.32","-3.85","0.81","17.5","0.596","8.3","Y. Li, L. Zhong, B. Gautam, H.-J. Bin, J.-D. Lin, F.-P. Wu, Z. Zhang, Z.-Q. Jiang, Z.-G. Zhang, K. Gundogdu, Y. Li, L.-S. Liao, A near-infrared non-fullerene electron acceptor for high performance polymer solar cells. Energy Environ. Sci. 10, 1610–1620 (2017)."
"CCCCC(CC)COC(=O)C1=C(F)C2=C(C)SC(C3=CC4=C(C5=CC=C(CC(CC)CCCC)S5)C5=C(C=C(C)S5)C(C5=CC=C(CC(CC)CCCC)S5)=C4S3)=C2S1","PTB7-Th","-5.22","-3.64","CCCCCCCCC1(CCCCCCCC)C2=C(C=CC(C3=CC=C(/C=C4\C(=O)C5=CSC=C5C4=C(C#N)C#N)S3)=C2)C2=C1C=C(C1=CC=C(/C=C3\C(=O)C4=CSC=C4C3=C(C#N)C#N)S1)C=C2","DTC-T-F","-5.48","-3.83","0.78","17.46","0.646","8.8","Y. Li, L. Zhong, B. Gautam, H.-J. Bin, J.-D. Lin, F.-P. Wu, Z. Zhang, Z.-Q. Jiang, Z.-G. Zhang, K. Gundogdu, Y. Li, L.-S. Liao, A near-infrared non-fullerene electron acceptor for high performance polymer solar cells. Energy Environ. Sci. 10, 1610–1620 (2017)."
"CCCCC(CC)COC(=O)C1=C(F)C2=C(C)SC(C3=CC4=C(C5=CC=C(CC(CC)CCCC)S5)C5=C(C=C(C)S5)C(C5=CC=C(CC(CC)CCCC)S5)=C4S3)=C2S1","PTB7-Th","-5.22","-3.64","CCCCC1(CCCC)C2=C(C=CC(C3=CC=C(/C=C4\SC(=C(C#N)C#N)N(CC)C4=O)C4=NSN=C34)=C2)C2=C3C(=C4C(=C21)C1=C(C=C(C2=CC=C(/C=C5\SC(=C(C#N)C#N)N(CC)C5=O)C5=NSN=C25)C=C1)C4(CCCC)CCCC)C1=C(C=C(C2=CC=C(/C=C4\SC(=C(C#N)C#N)N(CC)C4=O)C4=NSN=C24)C=C1)C3(CCCC)CCCC","meta-TrBRCN","-5.95","-3.72","0.94","16.75","0.645","10.15","Y. Li, L. Zhong, B. Gautam, H.-J. Bin, J.-D. Lin, F.-P. Wu, Z. Zhang, Z.-Q. Jiang, Z.-G. Zhang, K. Gundogdu, Y. Li, L.-S. Liao, A near-infrared non-fullerene electron acceptor for high performance polymer solar cells. Energy Environ. Sci. 10, 1610–1620 (2017)."
"CCCCC(CC)COC(=O)C1=C(F)C2=C(C)SC(C3=CC4=C(C5=CC=C(CC(CC)CCCC)S5)C5=C(C=C(C)S5)C(C5=CC=C(CC(CC)CCCC)S5)=C4S3)=C2S1","PTB7-Th","-5.22","-3.64","CCCCCCCCC1(CCCCCCCC)C2=C(C=CC(C3=CC=C(/C=C4\C(=O)C5=CSC=C5C4=C(C#N)C#N)S3)=C2)C2=C1C=C(C1=CC=C(/C=C3\C(=O)C4=CSC=C4C3=C(C#N)C#N)S1)C=C2","DTC-F-F","-5.51","-3.83","0.84","16.01","0.56","7.53","Y. Li, L. Zhong, B. Gautam, H.-J. Bin, J.-D. Lin, F.-P. Wu, Z. Zhang, Z.-Q. Jiang, Z.-G. Zhang, K. Gundogdu, Y. Li, L.-S. Liao, A near-infrared non-fullerene electron acceptor for high performance polymer solar cells. Energy Environ. Sci. 10, 1610–1620 (2017)."
"CCCCC(CC)COC(=O)C1=C(F)C2=C(C)SC(C3=CC4=C(C5=CC=C(CC(CC)CCCC)S5)C5=C(C=C(C)S5)C(C5=CC=C(CC(CC)CCCC)S5)=C4S3)=C2S1","PTB7-Th","-5.22","-3.64","CCCCCCC1C(=O)/C(=C\C2=CC=C(C3=CC=C(C4=CC5=C(C=C4)C4=C(C=C(C6=CC=C(C7=CC=C(/C=C8/SC(=C(C#N)C#N)C(CCCCCC)C8=O)O7)C7=NSN=C67)C=C4)C5(CC(CC)CCCC)CC(CC)CCCC)C4=NSN=C34)O2)SC1=C(C#N)C#N","FRdCN2","-5.88","-3.81","0.93","16","0.719","10.7","Y. Li, L. Zhong, B. Gautam, H.-J. Bin, J.-D. Lin, F.-P. Wu, Z. Zhang, Z.-Q. Jiang, Z.-G. Zhang, K. Gundogdu, Y. Li, L.-S. Liao, A near-infrared non-fullerene electron acceptor for high performance polymer solar cells. Energy Environ. Sci. 10, 1610–1620 (2017)."
"CCCCC(CC)COC(=O)C1=C(F)C2=C(C)SC(C3=CC4=C(C5=CC=C(CC(CC)CCCC)S5)C5=C(C=C(C)S5)C(C5=CC=C(CC(CC)CCCC)S5)=C4S3)=C2S1","PTB7-Th","-5.22","-3.64","CCCCCCC1=CC=C(C2(C3=CC=C(CCCCCC)S3)C3=CC4=C(C=C3C3=C2C2=C(C=C(/C=C5\C(=O)C6=C(C=CC=C6)\C5=C(/C)C#N)S2)S3)C(C2=CC=C(CCCCCC)S2)(C2=CC=C(CCCCCC)S2)C2=C4SC3=C2SC(/C=C2\C(=O)C4=C(C=CC=C4)C2=C(C#N)C#N)=C3)S1","ITIC-Th","-5.66","-3.93","0.8","15.93","0.68","8.7","Y. Li, L. Zhong, B. Gautam, H.-J. Bin, J.-D. Lin, F.-P. Wu, Z. Zhang, Z.-Q. Jiang, Z.-G. Zhang, K. Gundogdu, Y. Li, L.-S. Liao, A near-infrared non-fullerene electron acceptor for high performance polymer solar cells. Energy Environ. Sci. 10, 1610–1620 (2017)."
"CCCCC(CC)COC(=O)C1=C(F)C2=C(C)SC(C3=CC4=C(C5=CC=C(CC(CC)CCCC)S5)C5=C(C=C(C)S5)C(C5=CC=C(CC(CC)CCCC)S5)=C4S3)=C2S1","PTB7-Th","-5.22","-3.64","CCCCC(CC)CC1(CC(CC)CCCC)C2=C(SC(C3=CC=C(/C=C4\SC(=S)N(CC)C4=O)C4=NSN=C34)=C2)C2=C1C=C(C1=CC=C(/C=C3\SC(=S)N(CC)C3=O)C3=NSN=C13)S2","SSBR","-5.44","-3.72","0.92","15.91","0.5583","8.16","Y. Li, L. Zhong, B. Gautam, H.-J. Bin, J.-D. Lin, F.-P. Wu, Z. Zhang, Z.-Q. Jiang, Z.-G. Zhang, K. Gundogdu, Y. Li, L.-S. Liao, A near-infrared non-fullerene electron acceptor for high performance polymer solar cells. Energy Environ. Sci. 10, 1610–1620 (2017)."
"CCCCC(CC)COC(=O)C1=C(F)C2=C(C)SC(C3=CC4=C(C5=CC=C(CC(CC)CCCC)S5)C5=C(C=C(C)S5)C(C5=CC=C(CC(CC)CCCC)S5)=C4S3)=C2S1","PTB7-Th","-5.22","-3.64","CCCCCCCCCCC1(CCCCCCCCCC)C2=C(C=CC(C3=CC=C(C=C4SC(=C(C#N)C#N)N(CCCCCC)C4=O)C4=NSN=C34)=C2)C2=C1C=C(C1=CC=C(/C=C3\SC(=C(C#N)C#N)N(CCCCCC)C3=O)C3=NSN=C13)C=C2","BAF-4CN","-5.71","-3.55","0.89","15.8","0.681","9.7","Y. Li, L. Zhong, B. Gautam, H.-J. Bin, J.-D. Lin, F.-P. Wu, Z. Zhang, Z.-Q. Jiang, Z.-G. Zhang, K. Gundogdu, Y. Li, L.-S. Liao, A near-infrared non-fullerene electron acceptor for high performance polymer solar cells. Energy Environ. Sci. 10, 1610–1620 (2017)."
"CCCCC(CC)COC(=O)C1=C(F)C2=C(C)SC(C3=CC4=C(C5=CC=C(CC(CC)CCCC)S5)C5=C(C=C(C)S5)C(C5=CC=C(CC(CC)CCCC)S5)=C4S3)=C2S1","PTB7-Th","-5.22","-3.64","CCCCC(CC)CC1(CC(CC)CCCC)C2=C(C=CC(C3=CC=C(C4=CC=C(/C=C5/SC(=S)N(CC)C5=O)O4)C4=NSN=C34)=C2)C2=C1C=C(C1=CC=C(C3=CC=C(/C=C4/SC(=S)N(CC)C4=O)O3)C3=NSN=C13)C=C2","FRd2","-5.67","-3.58","0.83","15.7","0.723","9.4","Y. Li, L. Zhong, B. Gautam, H.-J. Bin, J.-D. Lin, F.-P. Wu, Z. Zhang, Z.-Q. Jiang, Z.-G. Zhang, K. Gundogdu, Y. Li, L.-S. Liao, A near-infrared non-fullerene electron acceptor for high performance polymer solar cells. Energy Environ. Sci. 10, 1610–1620 (2017)."
"CCCCC(CC)COC(=O)C1=C(F)C2=C(C)SC(C3=CC4=C(C5=CC=C(CC(CC)CCCC)S5)C5=C(C=C(C)S5)C(C5=CC=C(CC(CC)CCCC)S5)=C4S3)=C2S1","PTB7-Th","-5.22","-3.64","CCCCCCC1=CC=CC(C2(C3=CC=CC(CCCCCC)=C3)C3=CC4=C(C=C3C3=C2C=C(/C=C2\C(=O)C5=C(C=C(F)C(F)=C5)C2=C(C#N)C#N)S3)C(C2=CC=CC(CCCCCC)=C2)(C2=CC(CCCCCC)=CC=C2)C2=C4SC3=C2SC2=C3C(C3=CC=CC(CCCCCC)=C3)(C3=CC(CCCCCC)=CC=C3)C3=CC4=C(C=C32)C(C2=CC=CC(CCCCCC)=C2)(C2=CC(CCCCCC)=CC=C2)C2=C4SC(/C=C3\C(=O)C4=C(C=C(F)C(F)=C4)C3=C(C#N)C#N)=C2)=C1","m-IDTIDT-FIC","-5.47","-3.94","0.8","15.68","0.6627","8.27","Y. Li, L. Zhong, B. Gautam, H.-J. Bin, J.-D. Lin, F.-P. Wu, Z. Zhang, Z.-Q. Jiang, Z.-G. Zhang, K. Gundogdu, Y. Li, L.-S. Liao, A near-infrared non-fullerene electron acceptor for high performance polymer solar cells. Energy Environ. Sci. 10, 1610–1620 (2017)."
"CCCCC(CC)COC(=O)C1=C(F)C2=C(C)SC(C3=CC4=C(C5=CC=C(CC(CC)CCCC)S5)C5=C(C=C(C)S5)C(C5=CC=C(CC(CC)CCCC)S5)=C4S3)=C2S1","PTB7-Th","-5.22","-3.64","CCCCCCCCCCC1(CCCCCCCCCC)C2=C(C=CC(C3=CC=C(C=C4SC(SCCCCCC)=C(SCCCCCC)S4)C4=NSN=C34)=C2)C2=C1C=C(C1=CC=C(C=C3SC(SCCCCCC)=C(SCCCCCC)S3)C3=NSN=C13)C=C2","BAF-2HDT","-5.69","-3.58","0.9","15.4","0.715","9.9","Y. Li, L. Zhong, B. Gautam, H.-J. Bin, J.-D. Lin, F.-P. Wu, Z. Zhang, Z.-Q. Jiang, Z.-G. Zhang, K. Gundogdu, Y. Li, L.-S. Liao, A near-infrared non-fullerene electron acceptor for high performance polymer solar cells. Energy Environ. Sci. 10, 1610–1620 (2017)."
"CCCCC(CC)COC(=O)C1=C(F)C2=C(C)SC(C3=CC4=C(C5=CC=C(CC(CC)CCCC)S5)C5=C(C=C(C)S5)C(C5=CC=C(CC(CC)CCCC)S5)=C4S3)=C2S1","PTB7-Th","-5.22","-3.64","CCCCCC(CCCCC)N1C(=O)C2=CC=C3C4=CC=C5C(=O)N(C(CCCCC)CCCCC)C(=O)C6=C5C4=C(C(C4=CC=C(N5C(=O)C7=C(C8=CC=C(C9=C%10C%11=CC=C%12C(=O)N(C(CCCCC)CCCCC)C(=O)C%13=C%12C%11=C(C=C%13)C%11=C%10C%10=C(C=C%11)C(=O)N(C(CCCCC)CCCCC)C(=O)C%10=C9)C=C8)N(C8=CC=C(C9=C%10C%11=CC=C%12C(=O)N(C(CCCCC)CCCCC)C(=O)C%13=C%12C%11=C(C=C%13)C%11=C%10C%10=C(C=C%11)C(=O)N(C(CCCCC)CCCCC)C(=O)C%10=C9)C=C8)C(=O)C7=C5C5=CC=C(C7=CC8=C9C(=CC=C%10C%11=CC=C%12C(=O)N(C(CCCCC)CCCCC)C(=O)C%13=C%12C%11=C(C=C%13)C7=C%109)C(=O)N(C(CCCCC)CCCCC)C8=O)C=C5)C=C4)=C6)C4=CC=C(C1=O)C2=C34","PDI4","-5.99","-3.9","0.84","15.26","0.65","8.5","Y. Li, L. Zhong, B. Gautam, H.-J. Bin, J.-D. Lin, F.-P. Wu, Z. Zhang, Z.-Q. Jiang, Z.-G. Zhang, K. Gundogdu, Y. Li, L.-S. Liao, A near-infrared non-fullerene electron acceptor for high performance polymer solar cells. Energy Environ. Sci. 10, 1610–1620 (2017)."
"CCCCC(CC)COC(=O)C1=C(F)C2=C(C)SC(C3=CC4=C(C5=CC=C(CC(CC)CCCC)S5)C5=C(C=C(C)S5)C(C5=CC=C(CC(CC)CCCC)S5)=C4S3)=C2S1","PTB7-Th","-5.22","-3.64","CCCCCCC1(C)C2=CC3=C(C=C2C2=C1C=C(C1=CC=C(/C=C4/C(=O)N(CC)C(=S)C4=S)C4=NSN=C14)S2)C(CCCCCC)(CCCCCC)C1=C3SC(C2=CC=C(/C=C3\SC(=S)N(CC)C3=O)C3=NSN=C23)=C1","IDT-2BR1","-5.37","-3.67","0.95","15.2","0.6","8.7","Y. Li, L. Zhong, B. Gautam, H.-J. Bin, J.-D. Lin, F.-P. Wu, Z. Zhang, Z.-Q. Jiang, Z.-G. Zhang, K. Gundogdu, Y. Li, L.-S. Liao, A near-infrared non-fullerene electron acceptor for high performance polymer solar cells. Energy Environ. Sci. 10, 1610–1620 (2017)."
"CCCCC(CC)COC(=O)C1=C(F)C2=C(C)SC(C3=CC4=C(C5=CC=C(CC(CC)CCCC)S5)C5=C(C=C(C)S5)C(C5=CC=C(CC(CC)CCCC)S5)=C4S3)=C2S1","PTB7-Th","-5.22","-3.64","CCCCC(CC)CN1C(=O)C2=C(C3=CC=C(C4=CC5=C6C(=C4)C(=O)C4=CC(C7=CC=C(C8=C9C(=O)N(CC(CC)CCCC)C(C%10=CC=CS%10)=C9C(=O)N8CC(CC)CCCC)S7)=CC7C(=O)C8=CC(C9=CC=C(C%10=C%11C(=O)N(CC(CC)CCCC)C(C%12=CC=CS%12)=C%11C(=O)N%10CC(CC)CCCC)S9)=CC(=C8N6C47)C5=O)S3)N(CC(CC)CCCC)C(=O)C2=C1C1=CC=CS1","R1","-5.56","-3.74","1.02","15.2","0.61","9.33","Y. Li, L. Zhong, B. Gautam, H.-J. Bin, J.-D. Lin, F.-P. Wu, Z. Zhang, Z.-Q. Jiang, Z.-G. Zhang, K. Gundogdu, Y. Li, L.-S. Liao, A near-infrared non-fullerene electron acceptor for high performance polymer solar cells. Energy Environ. Sci. 10, 1610–1620 (2017)."
"CCCCC(CC)COC(=O)C1=C(F)C2=C(C)SC(C3=CC4=C(C5=CC=C(CC(CC)CCCC)S5)C5=C(C=C(C)S5)C(C5=CC=C(CC(CC)CCCC)S5)=C4S3)=C2S1","PTB7-Th","-5.22","-3.64","CCCCCCCCN1C(=O)/C(=C\C2=CC=C(C3=C(F)C=C(C4=CC5=C(S4)C4=CC6=C(C=C4C5(C4=CC=C(CCCCCC)C=C4)C4=CC=C(CCCCCC)C=C4)C4=C(C=C(C5=CC(F)=C(C7=CC=C(/C=C8/SC(=C(C#N)C#N)N(CCCCCCCC)C8=O)S7)C7=NSN=C57)S4)C6(C4=CC=C(CCCCCC)C=C4)C4=CC=C(CCCCCC)C=C4)C4=NSN=C43)S2)SC1=C(C#N)C#N","IDT-FBTR","-5.47","-3.65","1.02","15.18","0.5755","9.14","Y. Li, L. Zhong, B. Gautam, H.-J. Bin, J.-D. Lin, F.-P. Wu, Z. Zhang, Z.-Q. Jiang, Z.-G. Zhang, K. Gundogdu, Y. Li, L.-S. Liao, A near-infrared non-fullerene electron acceptor for high performance polymer solar cells. Energy Environ. Sci. 10, 1610–1620 (2017)."
"CCCCC(CC)COC(=O)C1=C(F)C2=C(C)SC(C3=CC4=C(C5=CC=C(CC(CC)CCCC)S5)C5=C(C=C(C)S5)C(C5=CC=C(CC(CC)CCCC)S5)=C4S3)=C2S1","PTB7-Th","-5.22","-3.64","CCCCCCC1=CC=C(C2(C3=CC=C(CCCCCC)C=C3)C3=CC4=C(C=C3C3=C2C2=C(C=C(/C=C5\C(=O)C6=CSC=C6C5=C(C#N)C#N)S2)S3)C(C2=CC=C(C)C=C2)(C2=CC=C(C)C=C2)C2=C4SC3=C2SC(/C=C2\C(=O)C4=CSC=C4C2=C(C#N)C#N)=C3)C=C1","ITCT","-5.62","-3.92","0.95","15.13","0.72","10.42","Y. Li, L. Zhong, B. Gautam, H.-J. Bin, J.-D. Lin, F.-P. Wu, Z. Zhang, Z.-Q. Jiang, Z.-G. Zhang, K. Gundogdu, Y. Li, L.-S. Liao, A near-infrared non-fullerene electron acceptor for high performance polymer solar cells. Energy Environ. Sci. 10, 1610–1620 (2017)."
"CCCCC(CC)COC(=O)C1=C(F)C2=C(C)SC(C3=CC4=C(C5=CC=C(CC(CC)CCCC)S5)C5=C(C=C(C)S5)C(C5=CC=C(CC(CC)CCCC)S5)=C4S3)=C2S1","PTB7-Th","-5.22","-3.64","C=CN1C(=O)/C(=C\C2=CC(CCCCCCCC)=C(C3=C4C(=O)N(CC(CC)CCCC)C(=O)C4=C(C4=CC=C(C5=C6C(=O)N(CC(CC)CCCC)C(=O)C6=C(C6=C(CCCCCCCC)C=C(/C=C7/SC(=C(C#N)C#N)N(C=C)C7=O)S6)S5)C5=NSN=C45)S3)S2)SC1=C(C#N)C#N","BPTCN","-5.38","-3.66","0.81","14.68","0.5404","6.42","Y. Li, L. Zhong, B. Gautam, H.-J. Bin, J.-D. Lin, F.-P. Wu, Z. Zhang, Z.-Q. Jiang, Z.-G. Zhang, K. Gundogdu, Y. Li, L.-S. Liao, A near-infrared non-fullerene electron acceptor for high performance polymer solar cells. Energy Environ. Sci. 10, 1610–1620 (2017)."
"CCCCC(CC)COC(=O)C1=C(F)C2=C(C)SC(C3=CC4=C(C5=CC=C(CC(CC)CCCC)S5)C5=C(C=C(C)S5)C(C5=CC=C(CC(CC)CCCC)S5)=C4S3)=C2S1","PTB7-Th","-5.22","-3.64","CCCCCCC1=CC=C(C2(C3=CC=C(CCCCCC)C=C3)C3=CC4=C(C=C3C3=C2C=C(C2=CC=C(/C=C5/SC(=S)N(CC)C5=O)C5=NSN=C25)S3)C(C2=CC=C(CCCCCC)C=C2)(C2=CC=C(CCCCCC)C=C2)C2=C4SC(C3=CC=C(/C=C4/SC(=S)N(CC)C4=O)C4=NSN=C34)=C2)C=C1","IDT-BT-R","-5.52","-3.69","1.05","14.62","0.5991","9.39","Y. Li, L. Zhong, B. Gautam, H.-J. Bin, J.-D. Lin, F.-P. Wu, Z. Zhang, Z.-Q. Jiang, Z.-G. Zhang, K. Gundogdu, Y. Li, L.-S. Liao, A near-infrared non-fullerene electron acceptor for high performance polymer solar cells. Energy Environ. Sci. 10, 1610–1620 (2017)."
"CCCCC(CC)COC(=O)C1=C(F)C2=C(C)SC(C3=CC4=C(C5=CC=C(CC(CC)CCCC)S5)C5=C(C=C(C)S5)C(C5=CC=C(CC(CC)CCCC)S5)=C4S3)=C2S1","PTB7-Th","-5.22","-3.64","CCCCC(CC)CC1(CC(CC)CCCC)C2=CC(C3=CC=C(C4=CC=C(/C=C5\SC(=S)N(CC)C5=O)C5=NSN=C45)S3)=CC=C2C2=C1C=C(C1=CC=C(/C=C3\SC(=S)N(CC)C3=O)C3=NSN=C13)S2","ITBR","-5.55","-3.71","1.02","14.46","0.5102","7.49","Y. Li, L. Zhong, B. Gautam, H.-J. Bin, J.-D. Lin, F.-P. Wu, Z. Zhang, Z.-Q. Jiang, Z.-G. Zhang, K. Gundogdu, Y. Li, L.-S. Liao, A near-infrared non-fullerene electron acceptor for high performance polymer solar cells. Energy Environ. Sci. 10, 1610–1620 (2017)."
"CCCCC(CC)COC(=O)C1=C(F)C2=C(C)SC(C3=CC4=C(C5=CC=C(CC(CC)CCCC)S5)C5=C(C=C(C)S5)C(C5=CC=C(CC(CC)CCCC)S5)=C4S3)=C2S1","PTB7-Th","-5.22","-3.64","CCCCCCC1=CC=C(C2(C3=CC=C(CCCCCC)C=C3)C3=CC4=C(C=C3C3=C2C2=C(C=C(/C=C5\C(=O)C6=C(C=CC=C6)C5=C(C#N)C#N)S2)S3)C(C2=CC=C(CCCCCC)C=C2)(C2=CC=C(CCCCCC)C=C2)C2=C4SC3=C2SC(/C=C2\C(=O)C4=C(C=CC=C4)C2=C(C#N)C#N)=C3)C=C1","ITIC","-5.48","-3.83","0.81","14.21","0.591","6.8","Y. Li, L. Zhong, B. Gautam, H.-J. Bin, J.-D. Lin, F.-P. Wu, Z. Zhang, Z.-Q. Jiang, Z.-G. Zhang, K. Gundogdu, Y. Li, L.-S. Liao, A near-infrared non-fullerene electron acceptor for high performance polymer solar cells. Energy Environ. Sci. 10, 1610–1620 (2017)."
"CCCCC(CC)COC(=O)C1=C(F)C2=C(C)SC(C3=CC4=C(C5=CC=C(CC(CC)CCCC)S5)C5=C(C=C(C)S5)C(C5=CC=C(CC(CC)CCCC)S5)=C4S3)=C2S1","PTB7-Th","-5.22","-3.64","CCCCC1(CCCC)C2=C(C=C(C3=CC=C(/C=C4\SC(=C(C#N)C#N)N(CC)C4=O)C4=NSN=C34)C=C2)C2=C3C(=C4C(=C21)C1=C(C=CC(C2=CC=C(/C=C5\SC(=C(C#N)C#N)N(CC)C5=O)C5=NSN=C25)=C1)C4(CCCC)CCCC)C1=C(C=CC(C2=CC=C(/C=C4\SC(=C(C#N)C#N)N(CC)C4=O)C4=NSN=C24)=C1)C3(CCCC)CCCC","Para-TrBRCN","-5.98","-3.71","0.95","13.75","0.635","8.29","Y. Li, L. Zhong, B. Gautam, H.-J. Bin, J.-D. Lin, F.-P. Wu, Z. Zhang, Z.-Q. Jiang, Z.-G. Zhang, K. Gundogdu, Y. Li, L.-S. Liao, A near-infrared non-fullerene electron acceptor for high performance polymer solar cells. Energy Environ. Sci. 10, 1610–1620 (2017)."
"CCCCC(CC)COC(=O)C1=C(F)C2=C(C)SC(C3=CC4=C(C5=CC=C(CC(CC)CCCC)S5)C5=C(C=C(C)S5)C(C5=CC=C(CC(CC)CCCC)S5)=C4S3)=C2S1","PTB7-Th","-5.22","-3.64","CCCCCCC1=CC=C(C2(C3=CC=C(CCCCCC)C=C3)C3=CC4=C(C=C3C3=C2C=C(C2=C(CC(CC)CCCC)C=C(/C=C5\C(=O)C6=C(C=CC=C6)C5=C(C#N)C#N)S2)S3)C(C2=CC=C(CCCCCC)C=C2)(C2=CC=C(CCCCCC)C=C2)C2=C4SC(C3=C(CC(CC)CCCC)C=C(/C=C4\C(=O)C5=C(C=CC=C5)C4=C(C#N)C#N)S3)=C2)C=C1","IEIC","-5.42","-3.82","0.97","13.55","0.48","6.31","Y. Li, L. Zhong, B. Gautam, H.-J. Bin, J.-D. Lin, F.-P. Wu, Z. Zhang, Z.-Q. Jiang, Z.-G. Zhang, K. Gundogdu, Y. Li, L.-S. Liao, A near-infrared non-fullerene electron acceptor for high performance polymer solar cells. Energy Environ. Sci. 10, 1610–1620 (2017)."
"CCCCC(CC)COC(=O)C1=C(F)C2=C(C)SC(C3=CC4=C(C5=CC=C(CC(CC)CCCC)S5)C5=C(C=C(C)S5)C(C5=CC=C(CC(CC)CCCC)S5)=C4S3)=C2S1","PTB7-Th","-5.22","-3.64","CCCCCCOC1=C(C2=CC=C(/C=C3\SC(=S)N(CC)C3=O)S2)C2=NSN=C2C(C2=CC=C(/C=C3\SC(=S)N(CC)C3=O)S2)=C1OCCCCCC","BTDT2R","-5.61","-3.8","1.06","13.52","0.57","8.19","Y. Li, L. Zhong, B. Gautam, H.-J. Bin, J.-D. Lin, F.-P. Wu, Z. Zhang, Z.-Q. Jiang, Z.-G. Zhang, K. Gundogdu, Y. Li, L.-S. Liao, A near-infrared non-fullerene electron acceptor for high performance polymer solar cells. Energy Environ. Sci. 10, 1610–1620 (2017)."
"CCCCC(CC)COC(=O)C1=C(F)C2=C(C)SC(C3=CC4=C(C5=CC=C(CC(CC)CCCC)S5)C5=C(C=C(C)S5)C(C5=CC=C(CC(CC)CCCC)S5)=C4S3)=C2S1","PTB7-Th","-5.22","-3.64","CCCCCCCCC1(CCCCCCCC)C2=CC3=C(C=C2C2=C1C=C(C1=CC=C(/C=C4\SC(=S)N(CC)C4=O)C4=NSN=C14)S2)C(CCCCCCCC)(CCCCCCCC)C1=C3SC(C2=CC=C(/C=C3\SC(=S)N(CC)C3=O)C3=NSN=C23)=C1","O-IDTBR","-5.67","-3.55","1.07","13.35","0.61","8.7","Y. Li, L. Zhong, B. Gautam, H.-J. Bin, J.-D. Lin, F.-P. Wu, Z. Zhang, Z.-Q. Jiang, Z.-G. Zhang, K. Gundogdu, Y. Li, L.-S. Liao, A near-infrared non-fullerene electron acceptor for high performance polymer solar cells. Energy Environ. Sci. 10, 1610–1620 (2017)."
"CCCCC(CC)COC(=O)C1=C(F)C2=C(C)SC(C3=CC4=C(C5=CC=C(CC(CC)CCCC)S5)C5=C(C=C(C)S5)C(C5=CC=C(CC(CC)CCCC)S5)=C4S3)=C2S1","PTB7-Th","-5.22","-3.64","CCCCCCC1=CC=C(C2(C3=CC=C(CCCCCC)C=C3)C3=CC4=C(C=C3C3=C2C=C(C2=CC=C(/C=C5/SC(=S)N(CC)C5=O)C5=NSN=C25)S3)C(C2=CC=C(CCCCCC)C=C2)(C2=CC=C(CCCCCC)C=C2)C2=C4SC(C3=CC=C(CC4SC(=S)N(CC)C4=O)C4=NSN=C34)=C2)C=C1","IDT-BT-R2","-5.25","-3.65","1.04","13.1","0.639","8.7","Y. Li, L. Zhong, B. Gautam, H.-J. Bin, J.-D. Lin, F.-P. Wu, Z. Zhang, Z.-Q. Jiang, Z.-G. Zhang, K. Gundogdu, Y. Li, L.-S. Liao, A near-infrared non-fullerene electron acceptor for high performance polymer solar cells. Energy Environ. Sci. 10, 1610–1620 (2017)."
