Repository: JinYSun/BiBERTa

BiBERTa

### **<u>Deep learning-assisted to accelerate the discovery of donor/acceptor pairs for high-performance organic solar cells</u>**

## <u>Motivation</u>

It is a deep learning-based framework built for new donor/acceptor pairs discovery. The framework contains data collection section, PCE prediction section and molecular discovery section. Specifically, a large D/A pair dataset was built by collecting experimental data from literature. Then, a novel RoBERTa-based bi-encoder model (BiBERTa) was developed for PCE prediction by using the SMILES of donor and acceptor pairs as the input. Two pretrained ChemBERTa2 encoders were loaded as initial parameters of the bi-encoder.

File: BiBERTa/dataset/OSC/data.csv (part 10 of 41)
"Donor","Donor_Name","HOMO/D","LUMO/D","Acceptor","Acceptor_Name","HOMO/A","LUMO/A","Voc","Jsc","FF","PCE","reference"
"CCCCC(CC)COC(=O)C1=C(F)C2=C(C)SC(C3=CC4=C(C5=CC=C(CC(CC)CCCC)S5)C5=C(C=C(C)S5)C(C5=CC=C(CC(CC)CCCC)S5)=C4S3)=C2S1","PTB7-Th","-5.22","-3.64","CCCCCCC1=CC=C(C2(C3=CC=C(CCCCCC)C=C3)C3=CC4=C(C=C3C3=C2C=C(C2=CC=C(/C=C5/C(=O)N(CC)C(=S)C5=S)C5=NSN=C25)S3)C(C2=CC=C(CCCCCC)C=C2)(C2=CC=C(CCCCCC)C=C2)C2=C4SC(C3=CC=C(/C=C4\SC(=S)N(CC)C4=O)C4=NSN=C34)=C2)C=C1","IDT-2BR","-5.52","-3.69","0.99","13","0.6","7.7","Y. Li, L. Zhong, B. Gautam, H.-J. Bin, J.-D. Lin, F.-P. Wu, Z. Zhang, Z.-Q. Jiang, Z.-G. Zhang, K. Gundogdu, Y. Li, L.-S. Liao, A near-infrared non-fullerene electron acceptor for high performance polymer solar cells. Energy Environ. Sci. 10, 1610–1620 (2017)."
"CCCCC(CC)COC(=O)C1=C(F)C2=C(C)SC(C3=CC4=C(C5=CC=C(CC(CC)CCCC)S5)C5=C(C=C(C)S5)C(C5=CC=C(CC(CC)CCCC)S5)=C4S3)=C2S1","PTB7-Th","-5.22","-3.64","CCCCCCCCN1C(=O)/C(=C/C2=C3SC(C(=O)OCC)=CC3=C(C3=CC4=C(S3)C3=CC5=C(C=C3C4(C3=CC=C(CCCCCC)C=C3)C3=CC=C(CCCCCC)C=C3)C3=C(C=C(C4=C6C=C(C(=O)OCC)SC6=C(/C=C6\SC(=S)N(CCCCCCCC)C6=O)C6=NSN=C64)S3)C5(C3=CC=C(CCCCCC)C=C3)C3=CC=C(CCCCCC)C=C3)C3=NSN=C32)SC1=S","A1","-5.66","-3.7","0.89","12.54","0.517","5.79","Y. Li, L. Zhong, B. Gautam, H.-J. Bin, J.-D. Lin, F.-P. Wu, Z. Zhang, Z.-Q. Jiang, Z.-G. Zhang, K. Gundogdu, Y. Li, L.-S. Liao, A near-infrared non-fullerene electron acceptor for high performance polymer solar cells. Energy Environ. Sci. 10, 1610–1620 (2017)."
"CCCCC(CC)COC(=O)C1=C(F)C2=C(C)SC(C3=CC4=C(C5=CC=C(CC(CC)CCCC)S5)C5=C(C=C(C)S5)C(C5=CC=C(CC(CC)CCCC)S5)=C4S3)=C2S1","PTB7-Th","-5.22","-3.64","CCCCCCCCC1(CCCCCCCC)C2=C(C=CC(C3=C(CCCCCC)C=C(/C=C4\C(=O)C5=C(C=CC=C5)C4=C(C#N)C#N)S3)=C2)C2=C1C=C(C1=C(CCCCCC)C=C(/C=C3\C(=O)C4=C(C=CC=C4)C3=C(C#N)C#N)S1)C=C2","DCF-2HT","-5.67","-3.72","0.96","12.43","0.4004","4.83","Y. Li, L. Zhong, B. Gautam, H.-J. Bin, J.-D. Lin, F.-P. Wu, Z. Zhang, Z.-Q. Jiang, Z.-G. Zhang, K. Gundogdu, Y. Li, L.-S. Liao, A near-infrared non-fullerene electron acceptor for high performance polymer solar cells. Energy Environ. Sci. 10, 1610–1620 (2017)."
"CCCCC(CC)COC(=O)C1=C(F)C2=C(C)SC(C3=CC4=C(C5=CC=C(CC(CC)CCCC)S5)C5=C(C=C(C)S5)C(C5=CC=C(CC(CC)CCCC)S5)=C4S3)=C2S1","PTB7-Th","-5.22","-3.64","CCCCCCCCC1(CCCCCCCC)C2=C(SC(C3=CC=C(C=C(C#N)C#N)C4=NSN=C34)=C2)C2=C1C=C(C1=CC=C(C=C(C#N)C#N)C3=NSN=C13)S2","CDTBM","-5.72","-4.27","0.66","11.9","0.6","5","Y. Li, L. Zhong, B. Gautam, H.-J. Bin, J.-D. Lin, F.-P. Wu, Z. Zhang, Z.-Q. Jiang, Z.-G. Zhang, K. Gundogdu, Y. Li, L.-S. Liao, A near-infrared non-fullerene electron acceptor for high performance polymer solar cells. Energy Environ. Sci. 10, 1610–1620 (2017)."
"CCCCC(CC)COC(=O)C1=C(F)C2=C(C)SC(C3=CC4=C(C5=CC=C(CC(CC)CCCC)S5)C5=C(C=C(C)S5)C(C5=CC=C(CC(CC)CCCC)S5)=C4S3)=C2S1","PTB7-Th","-5.22","-3.64","CCCCCCC(CCCC)CN1C(=O)C2=C(C3=CC=C(C4=CC5=C(S4)C4=C(C=C(C6=CC=C(C7=C8C(=O)N(CC(CCCC)CCCCCC)C(C9=CC=C(C=C(C#N)C#N)S9)=C8C(=O)N7CC(CCCC)CCCCCC)S6)S4)C54C5=C(SC(C6=CC=C(C7=C8C(=O)N(CC(CCCC)CCCCCC)C(C9=CC=C(C=C(C#N)C#N)S9)=C8C(=O)N7CC(CCCC)CCCCCC)S6)=C5)C5=C4CC(C4=CC=C(C6=C7C(=O)N(CC(CCCC)CCCCCC)C(C8=CC=C(C=C(C#N)C#N)S8)=C7C(=O)N6CC(CCCC)CCCCCC)S4)=[SH]5)S3)N(CC(CCCC)CCCCCC)C(=O)C2=C1C1=CC=C(C=C(C#N)C#N)S1","SCPDT-4DPPDCV","-5.31","-3.89","0.69","11.69","0.516","4.2","Y. Li, L. Zhong, B. Gautam, H.-J. Bin, J.-D. Lin, F.-P. Wu, Z. Zhang, Z.-Q. Jiang, Z.-G. Zhang, K. Gundogdu, Y. Li, L.-S. Liao, A near-infrared non-fullerene electron acceptor for high performance polymer solar cells. Energy Environ. Sci. 10, 1610–1620 (2017)."
"CCCCC(CC)COC(=O)C1=C(F)C2=C(C)SC(C3=CC4=C(C5=CC=C(CC(CC)CCCC)S5)C5=C(C=C(C)S5)C(C5=CC=C(CC(CC)CCCC)S5)=C4S3)=C2S1","PTB7-Th","-5.22","-3.64","CCCCCC(CCCCC)N1C(=O)C2=CC=C3C4=C(C=CC(=C24)C1=O)C1=C2C4=C(C=C1)C(=O)N(C(CCCCC)CCCCC)C(=O)C4=CC(C1=CC=C(N4C(=O)C5=C(C6=CC=C(CCC(CC)CCCC)C=C6)N(C6=CC=C(C7=CC8=C9C(=CC=C%10C%11=CC=C%12C(=O)N(C(CCCCC)CCCCC)C(=O)C%13=C%12C%11=C(C=C%13)C7=C%109)C(=O)N(C(CCCCC)CCCCC)C8=O)C=C6)C(=O)C5=C4C4=CC=C(CCC(CC)CCCC)C=C4)C=C1)=C32","nc-PDI2","-5.9","-3.82","0.93","11.27","0.542","5.68","Y. Li, L. Zhong, B. Gautam, H.-J. Bin, J.-D. Lin, F.-P. Wu, Z. Zhang, Z.-Q. Jiang, Z.-G. Zhang, K. Gundogdu, Y. Li, L.-S. Liao, A near-infrared non-fullerene electron acceptor for high performance polymer solar cells. Energy Environ. Sci. 10, 1610–1620 (2017)."
"CCCCC(CC)COC(=O)C1=C(F)C2=C(C)SC(C3=CC4=C(C5=CC=C(CC(CC)CCCC)S5)C5=C(C=C(C)S5)C(C5=CC=C(CC(CC)CCCC)S5)=C4S3)=C2S1","PTB7-Th","-5.22","-3.64","CCN1C(=O)/C(=C/C2=CC=C(C3=CC4=C(C=C3)C3=C(C=C(C5=CC=C(/C=C6\SC(=S)N(CC)C6=O)C6=NSN=C56)C=C3)N4CC)C3=NSN=C23)SC1=S","CzC8","-5.72","-3.74","0.98","11.24","0.45","4.91","Y. Li, L. Zhong, B. Gautam, H.-J. Bin, J.-D. Lin, F.-P. Wu, Z. Zhang, Z.-Q. Jiang, Z.-G. Zhang, K. Gundogdu, Y. Li, L.-S. Liao, A near-infrared non-fullerene electron acceptor for high performance polymer solar cells. Energy Environ. Sci. 10, 1610–1620 (2017)."
"CCCCC(CC)COC(=O)C1=C(F)C2=C(C)SC(C3=CC4=C(C5=CC=C(CC(CC)CCCC)S5)C5=C(C=C(C)S5)C(C5=CC=C(CC(CC)CCCC)S5)=C4S3)=C2S1","PTB7-Th","-5.22","-3.64","CCCCCCCCC1(CCCCCCCC)C2=C(C=CC(C3=CC=C(C=C(C#N)C#N)C4=NSN=C34)=C2)C2=C1C=C(C1=CC=C(C=C(C#N)C#N)C3=NSN=C13)C=C2","FBM","-6.14","-4.03","0.88","11.2","0.51","5.1","Y. Li, L. Zhong, B. Gautam, H.-J. Bin, J.-D. Lin, F.-P. Wu, Z. Zhang, Z.-Q. Jiang, Z.-G. Zhang, K. Gundogdu, Y. Li, L.-S. Liao, A near-infrared non-fullerene electron acceptor for high performance polymer solar cells. Energy Environ. Sci. 10, 1610–1620 (2017)."
"CCCCC(CC)COC(=O)C1=C(F)C2=C(C)SC(C3=CC4=C(C5=CC=C(CC(CC)CCCC)S5)C5=C(C=C(C)S5)C(C5=CC=C(CC(CC)CCCC)S5)=C4S3)=C2S1","PTB7-Th","-5.22","-3.64","O=C1/C(=C/C2=CC=C(C3=CC=C(/C=C4/CN(CCCC5CCCCC5)C(=S)S4)N3)S2)SC(=S)N1CCCC1CCCCC1","T2-Cy6PRH","-5.67","-3.62","1.03","11.04","0.4","4.6","Y. Li, L. Zhong, B. Gautam, H.-J. Bin, J.-D. Lin, F.-P. Wu, Z. Zhang, Z.-Q. Jiang, Z.-G. Zhang, K. Gundogdu, Y. Li, L.-S. Liao, A near-infrared non-fullerene electron acceptor for high performance polymer solar cells. Energy Environ. Sci. 10, 1610–1620 (2017)."
"CCCCC(CC)COC(=O)C1=C(F)C2=C(C)SC(C3=CC4=C(C5=CC=C(CC(CC)CCCC)S5)C5=C(C=C(C)S5)C(C5=CC=C(CC(CC)CCCC)S5)=C4S3)=C2S1","PTB7-Th","-5.22","-3.64","CCCCCCCCN(C)C1C2=C(C=CC(C3=CC=C(C=C(C#N)C#N)C4=NSN=C34)=C2)C2=C1C=C(C1=CC=C(C=C(C#N)C#N)C3=NSN=C13)C=C2","CBM","-5.97","-4.04","0.88","10.6","0.53","5.3","Y. Li, L. Zhong, B. Gautam, H.-J. Bin, J.-D. Lin, F.-P. Wu, Z. Zhang, Z.-Q. Jiang, Z.-G. Zhang, K. Gundogdu, Y. Li, L.-S. Liao, A near-infrared non-fullerene electron acceptor for high performance polymer solar cells. Energy Environ. Sci. 10, 1610–1620 (2017)."
"CCCCC(CC)COC(=O)C1=C(F)C2=C(C)SC(C3=CC4=C(C5=CC=C(CC(CC)CCCC)S5)C5=C(C=C(C)S5)C(C5=CC=C(CC(CC)CCCC)S5)=C4S3)=C2S1","PTB7-Th","-5.22","-3.64","CCCCCCC1=CC=C(C2(C3=CC=C(CCCCCC)C=C3)C3=C(C=CC(C4=CC=C(C5=CC=C(/C=C6/SC(=S)N(CCCCCC)C6=O)C6=NSN=C56)S4)=C3)C3=C2C=C(C2=CC=C(CC4SC(=S)N(CCCCCC)C4=O)C4=NSN=C24)S3)C=C1","IDT-BT-R6","-5.28","-3.67","1.03","10.3","0.523","5.6","Y. Li, L. Zhong, B. Gautam, H.-J. Bin, J.-D. Lin, F.-P. Wu, Z. Zhang, Z.-Q. Jiang, Z.-G. Zhang, K. Gundogdu, Y. Li, L.-S. Liao, A near-infrared non-fullerene electron acceptor for high performance polymer solar cells. Energy Environ. Sci. 10, 1610–1620 (2017)."
"CCCCC(CC)COC(=O)C1=C(F)C2=C(C)SC(C3=CC4=C(C5=CC=C(CC(CC)CCCC)S5)C5=C(C=C(C)S5)C(C5=CC=C(CC(CC)CCCC)S5)=C4S3)=C2S1","PTB7-Th","-5.22","-3.64","CCCCCCC(CCCC)CN1C(=O)C2=C(C3=CC=C(C4=CC=C(C(C5=CC=C(C6=CC=C(C7=C8C(=O)N(CC(CCCC)CCCCCC)C(C9=CC=C(C=C(C#N)C#N)S9)=C8C(=O)N7CC(CCCC)CCCCCC)S6)C=C5)=C(C5=CC=C(C6=CC=C(C7=C8C(=O)N(CC(CCCC)CCCCCC)C(C9=CC=C(C=C(C#N)C#N)S9)=C8C(=O)N7CC(CCCC)CCCCCC)S6)C=C5)C5=CC=C(C6=CC=C(C7=C8C(=O)N(CC(CCCC)CCCCCC)C(C9=CC=C(C=C(C#N)C#N)S9)=C8C(=O)N7CC(CCCC)CCCCCC)S6)C=C5)C=C4)S3)N(CC(CCCC)CCCCCC)C(=O)C2=C1C1=CC=C(C=C(C#N)C#N)S1","TPE-4DPPDCV","-5.4","-3.81","0.75","9.89","0.538","4.01","Y. Li, L. Zhong, B. Gautam, H.-J. Bin, J.-D. Lin, F.-P. Wu, Z. Zhang, Z.-Q. Jiang, Z.-G. Zhang, K. Gundogdu, Y. Li, L.-S. Liao, A near-infrared non-fullerene electron acceptor for high performance polymer solar cells. Energy Environ. Sci. 10, 1610–1620 (2017)."
"CCCCC(CC)COC(=O)C1=C(F)C2=C(C)SC(C3=CC4=C(C5=CC=C(CC(CC)CCCC)S5)C5=C(C=C(C)S5)C(C5=CC=C(CC(CC)CCCC)S5)=C4S3)=C2S1","PTB7-Th","-5.22","-3.64","CCCCCC(CCCCC)N1C(=O)C2=CC=C3C4=C(C=CC(=C24)C1=O)C1=C2C4=C(C=C1)C(=O)N(C(CCCCC)CCCCC)C(=O)C4=CC(C1=CC=C(C4=C5C(=O)N(CC(CC)CCCC)C(C6=CC=C(C7=CC8=C9C(=CC=C%10C%11=CC=C%12C(=O)N(C(CCCCC)CCCCC)C(=O)C%13=C%12C%11=C(C=C%13)C7=C%109)C(=O)N(C(CCCCC)CCCCC)C8=O)C=C6)=C5C(=O)N4CC(CC)CCCC)C=C1)=C32","c-PDI2","-5.86","-3.8","0.94","8.54","0.503","4.04","Y. Li, L. Zhong, B. Gautam, H.-J. Bin, J.-D. Lin, F.-P. Wu, Z. Zhang, Z.-Q. Jiang, Z.-G. Zhang, K. Gundogdu, Y. Li, L.-S. Liao, A near-infrared non-fullerene electron acceptor for high performance polymer solar cells. Energy Environ. Sci. 10, 1610–1620 (2017)."
"CCCCC(CC)COC(=O)C1=C(F)C2=C(C)SC(C3=CC4=C(C5=CC=C(CC(CC)CCCC)S5)C5=C(C=C(C)S5)C(C5=CC=C(CC(CC)CCCC)S5)=C4S3)=C2S1","PTB7-Th","-5.22","-3.64","CCCCC(CC)CC1(CC(CC)CCCC)C2=C(SC(C3=CC=C(/C=C4\SC(=C(C#N)C#N)N(CC)C4=O)C4=NSN=C34)=C2)C2=C1C=C(C1=CC=C(/C=C3\SC(=C(C#N)C#N)N(CC)C3=O)C3=NSN=C13)S2","SSBRC","-5.47","-3.84","0.77","7.75","0.5633","3.35","Y. Li, L. Zhong, B. Gautam, H.-J. Bin, J.-D. Lin, F.-P. Wu, Z. Zhang, Z.-Q. Jiang, Z.-G. Zhang, K. Gundogdu, Y. Li, L.-S. Liao, A near-infrared non-fullerene electron acceptor for high performance polymer solar cells. Energy Environ. Sci. 10, 1610–1620 (2017)."
"CCCCC(CC)COC(=O)C1=C(F)C2=C(C)SC(C3=CC4=C(C5=CC=C(CC(CC)CCCC)S5)C5=C(C=C(C)S5)C(C5=CC=C(CC(CC)CCCC)S5)=C4S3)=C2S1","PTB7-Th","-5.22","-3.64","C=CC(CCCC)CN1C(=O)C2=CC(C3=CC=C(/C=C4\SC(=S)C(CC)C4=O)S3)=C3C(=O)N(CC(CC)CCCC)C(=O)C4=CC(C5=CC=C(/C=C6\SC(=S)C(CC)C6=O)S5)=C(C1=O)C2=C43","NDI-TR","-5.81","-3.91","0.64","7.01","0.69","3.07","Y. Li, L. Zhong, B. Gautam, H.-J. Bin, J.-D. Lin, F.-P. Wu, Z. Zhang, Z.-Q. Jiang, Z.-G. Zhang, K. Gundogdu, Y. Li, L.-S. Liao, A near-infrared non-fullerene electron acceptor for high performance polymer solar cells. Energy Environ. Sci. 10, 1610–1620 (2017)."
"CCCCCCCCCCCCSC1=CC=C(C2=C3C=C(C4=CC=C(C5=C(F)C(F)=C(C6=CC=C(C)S6)C6=NN(CC(CC)CCCC)N=C65)S4)SC3=C(C3=CC=C(SCCCCCCCCCCCC)S3)C3=C2SC(C)=C3)S1","J61","-5.27","-3.21","CCCCCCC1=CC=C(C2(C3=CC=C(CCCCCC)C=C3)C3=C(SC(/C=C4\C(=O)C5=C(C=CC=C5)C4=C(C#N)C#N)=C3)C3=C2C2=C(OCC(CC)CCCC)C4=C(C(OCC(CC)CCCC)=C2S3)C2=C(S4)C3=C(C=C(/C=C4\C(=O)C5=C(C=CC=C5)C4=C(C#N)C#N)S3)C2(C2=CC=C(CCCCCC)C=C2)C2=CC=C(CCCCCC)C=C2)C=C1","BT-IC","-5.32","-3.85","0.87","16.35","0.671","9.37","C. Tang, S.-C. Chen, Q. Shang, Q. Zheng, Asymmetric indenothiophene-based non-fullerene acceptors for efficient polymer solar cells. Sci. China Mater. 60, 707–716 (2017)."
"CCCCC(CC)COC(=O)C1=C(F)C2=C(C)SC(C3=CC4=C(C5=CC=C(CC(CC)CCCC)S5)C5=C(C=C(C)S5)C(C5=CC=C(CC(CC)CCCC)S5)=C4S3)=C2S1","PTB7-Th","-5.22","-3.64","CCC(C)CC1(CC(C)CC)C2=CC(C3=CC=C(C4=CC=C(C=C(C#N)C#N)C5=NSN=C45)S3)=CC=C2C2=C1C=C(C1=CC=C(C=C(C#N)C#N)C3=NSN=C13)S2","ITBC","-5.64","-3.94","0.79","13.34","0.5949","6.27","B. Xiao, Y. Zhao, A. Tang, H. Wang, J. Yang, E. Zhou, PTB7-Th based organic solar cell with a high Voc of 1.05V by modulating the LUMO energy level of benzotriazole-containing non-fullerene acceptor. Science Bulletin. 62, 1275–1282 (2017)."
"CCCCC(CC)COC(=O)C1=C(F)C2=C(C)SC(C3=CC4=C(C5=CC=C(CC(CC)CCCC)S5)C5=C(C=C(C)S5)C(C5=CC=C(CC(CC)CCCC)S5)=C4S3)=C2S1","PTB7-Th","-5.22","-3.64","CCCCC(CC)CC1(CC(CC)CCCC)C2=CC(C3=CC=C(C4=CC=C(/C=C5\SC(=C(C#N)C#N)N(CC)C5=O)C5=NSN=C45)S3)=CC=C2C2=C1C=C(C1=CC=C(/C=C3\SC(=C(C#N)C#N)N(CC)C3=O)C3=NSN=C13)S2","ITBRC","-5.6","-3.82","0.91","9.21","0.5104","4.26","B. Xiao, Y. Zhao, A. Tang, H. Wang, J. Yang, E. Zhou, PTB7-Th based organic solar cell with a high Voc of 1.05V by modulating the LUMO energy level of benzotriazole-containing non-fullerene acceptor. Science Bulletin. 62, 1275–1282 (2017)."
"CCCCC(CC)COC(=O)C1=C(F)C2=C(C)SC(C3=CC4=C(C5=CC=C(CC(CC)CCCC)S5)C5=C(C=C(C)S5)C(C5=CC=C(CC(CC)CCCC)S5)=C4S3)=C2S1","PTB7-Th","-5.22","-3.64","CCCCCCCCN1N=C2C(C=C(C#N)C#N)=CC=C(C3=CC4=C(S3)C3=CC5=C(C=C3C4(C3=CC=C(CCCCCC)C=C3)C3=CC=C(CCCCCC)C=C3)C3=C(C=C(C4=CCC(/C=C(/C)C#N)C6=NN(CCCCCCCC)N=C46)S3)C5(C3=CC=C(CCCCCC)C=C3)C3=CC=C(CCCCCC)C=C3)C2=N1","BTA7","-5.44","-3.36","1.05","10.44","0.42","4.6","D. Liu, T. Wang, X. Ke, N. Zheng, Z. Chang, Z. Xie, Y. Liu, Ultra-narrow bandgap non-fullerene acceptors for organic solar cells with low energy loss. Mater. Chem. Front. 3, 2157–2163 (2019)."
"CCCCC(CC)COC(=O)C1=C(F)C2=C(C)SC(C3=CC4=C(C5=CC=C(CC(CC)CCCC)S5)C5=C(C=C(C)S5)C(C5=CC=C(CC(CC)CCCC)S5)=C4S3)=C2S1","PTB7-Th","-5.22","-3.64","CCCCCCC1=CC=C(C2(C3=CC=C(CCCCCC)C=C3)C3=C(SC(C4=CC=C(/C=C5\C(=O)C6=C(C=C(F)C(F)=C6)C5=C(C#N)C#N)[Se]4)=C3OCC(CC)CCCC)C3=C2C2=C(S3)C3=C(S2)C2=C(C(OCC(CC)CCCC)=C(C4=CC=C(/C=C5\C(=O)C6=C(C=C(F)C(F)=C6)C5=C(C#N)C#N)[Se]4)S2)C3(C2=CC=C(CCCCCC)C=C2)C2=CC=C(CCCCCC)C=C2)C=C1","4TO-Se-4F","-5.29","-3.85","0.7","19.13","0.5548","7.4","J. Liao, P. Zheng, Z. Cai, S. Shen, G. Xu, H. Zhao, Y. Xu, Construction of simple and low-cost acceptors for efficient non-fullerene organic solar cells. Organic Electronics. 89, 106026 (2021)."
"CCCCC(CC)COC(=O)C1=C(F)C2=C(C)SC(C3=CC4=C(C5=CC=C(CC(CC)CCCC)S5)C5=C(C=C(C)S5)C(C5=CC=C(CC(CC)CCCC)S5)=C4S3)=C2S1","PTB7-Th","-5.22","-3.64","CCCCCCCCC(CCCCCCCC)N1C2=C(C=CC(C3=CC=C(/C=C4\C(=O)C5=CSC=C5C4=C(C#N)C#N)O3)=C2)C2=C1C=C(C1=CC=C(/C=C3\C(=O)C4=CSC=C4C3=C(C#N)C#N)O1)C=C2","DTC-F-C","-5.66","-3.94","0.74","8.94","0.408","2.7","Y. Xu, H. Jiang, T.-K. Lau, J. Zhu, J. Wang, X. Lu, X. Zhan, Y. Lin, Fused thienobenzene-thienothiophene electron acceptors for organic solar cells. Journal of Energy Chemistry. 37, 58–65 (2019)."
"CCCCC(CC)COC(=O)C1=C(F)C2=C(C)SC(C3=CC4=C(C5=CC=C(CC(CC)CCCC)S5)C5=C(C=C(C)S5)C(C5=CC=C(CC(CC)CCCC)S5)=C4S3)=C2S1","PTB7-Th","-5.22","-3.64","CCCCCCCCC(CCCCCCCC)N1C2=C(C=CC(C3=CC=C(/C=C4\C(=O)C5=CSC=C5C4=C(C#N)C#N)S3)=C2)C2=C1C=C(C1=CC=C(/C=C3\C(=O)C4=CSC=C4C3=C(C#N)C#N)S1)C=C2","DTC-T-C","-5.68","-4.09","0.69","2.88","0.358","0.71","Y. Xu, H. Jiang, T.-K. Lau, J. Zhu, J. Wang, X. Lu, X. Zhan, Y. Lin, Fused thienobenzene-thienothiophene electron acceptors for organic solar cells. Journal of Energy Chemistry. 37, 58–65 (2019)."
"CCCCC(CC)COC(=O)C1=C(F)C2=C(C)SC(C3=CC4=C(C5=CC=C(CC(CC)CCCC)S5)C5=C(C=C(C)S5)C(C5=CC=C(CC(CC)CCCC)S5)=C4S3)=C2S1","PTB7-Th","-5.22","-3.64","CCCCCCC1=CC=C(C2(C3=CC=C(CCCCCC)C=C3)C3=CC4=C(C=C3C3=C2C=C2C=C(/C=C5\C(=O)C6=C(C=C(F)C(F)=C6)C5=C(C#N)C#N)SC2=C3)C(C2=CC=C(CCCCCC)C=C2)(C2=CC=C(CCCCCC)C=C2)C2=C4C=C3SC(/C=C4\C(=O)C5=C(C=C(F)C(F)=C5)C4=C(C#N)C#N)=CC3=C2)C=C1","IDBT-2F","-5.72","-4.19","0.708","14.3","0.642","6.49","S. Zhang, J. Gao, W. Wang, C. Zhan, S. Xiao, Z. Shi, W. You, Effect of Replacing Alkyl Side Chains with Triethylene Glycols on Photovoltaic Properties of Easily Accessible Fluorene-Based Non-Fullerene Molecular Acceptors: Improve or Deteriorate? ACS Appl. Energy Mater. 1, 1276–1285 (2018)."
"CCCCC(CC)COC(=O)C1=C(F)C2=C(C)SC(C3=CC4=C(C5=CC=C(CC(CC)CCCC)S5)C5=C(C=C(C)S5)C(C5=CC=C(CC(CC)CCCC)S5)=C4S3)=C2S1","PTB7-Th","-5.22","-3.64","CCCCCCCCCCC1(CCCCCCCCCC)C2=C(C=CC(C3=CC=C(/C=C4\C(=O)C5=C(C=CC=C5)C4=C(C#N)C#N)S3)=C2)C2=C1C=C(C1=CC=C(/C=C3\C(=O)C4=C(C=CC=C4)C3=C(C#N)C#N)S1)C=C2","DICTF-C10","-5.67","-3.89","0.86","16.35","0.5","6.93","D. Ma, S. Feng, J. Zhang, C. Kou, X. Gong, Q. Li, X. Xu, S. Yan, Z. Bo, Non-fullerene small molecular acceptors with a carbazole core for organic solar cells with high open-circuit voltage. Dyes and Pigments. 146, 293–299 (2017)."
"CCCCC(CC)CCC1=C(F)C=C(C2=C3C=C(C4=CC=C(C5=C(OC)C(OC)=C(C6=CC=CS6)C6=NSN=C65)S4)SC3=C(C3=CC(F)=C(CCC(CC)CCCC)C(F)=C3)C3=C2SC(C)=C3)C=C1F","PTFBDT","","","CCN1C(=O)/C(=C/C2=CC=C(C3=CC4=C(C=C3)C3=C(C=C(C5=CC=C(/C=C6\SC(=S)N(CC)C6=O)C6=NSN=C56)C=C3)N4CC)C3=NSN=C23)SC1=S","CzC8","-5.79","-3.79","1.16","7.99","0.51","4.67","Y. Liu, H. Zhang, Y. Sun, X. Wan, Y. Chen, A-D-A-type small molecular acceptor with one hexyl-substituted thiophene as π bridge for fullerene-free organic solar cells. Sci. China Mater. 60, 49–56 (2017)."
"CCCCCCCCCCCCOC1=C(C2=CC=CS2)C2=NSN=C2C(C2=CC=C(C3=CC4=C(C5=CC(F)=C(SCC(CC)CCCC)C(F)=C5)C5=C(C=C(C)S5)C(C5=CC(F)=C(CCC(CC)CCCC)C(F)=C5)=C4S3)S2)=C1OCCCCCCCCCCCC","PBT","","","CCN1C(=O)/C(=C/C2=CC=C(C3=CC4=C(C=C3)C3=C(C=C(C5=CC=C(/C=C6\SC(=S)N(CC)C6=O)C6=NSN=C56)C=C3)N4CC)C3=NSN=C23)SC1=S","CzC8","-5.72","-3.74","1.03","9","0.5","4.64","Y. Liu, H. Zhang, Y. Sun, X. Wan, Y. Chen, A-D-A-type small molecular acceptor with one hexyl-substituted thiophene as π bridge for fullerene-free organic solar cells. Sci. China Mater. 60, 49–56 (2017)."
"CCCCCCCCCCCCOC1=C(C2=CC=CS2)C2=NSN=C2C(C2=CC=C(C3=CC4=C(C5=CC(F)=C(SCC(CC)CCCC)C(F)=C5)C5=C(C=C(C)S5)C(C5=CC(F)=C(CCC(CC)CCCC)C(F)=C5)=C4S3)S2)=C1OCCCCCCCCCCCC","PBT","","","CCCCC(CC)CN1C2=C(C=CC(C3=CC=C(/C=C4\SC(=S)N(CC)C4=O)C4=NSN=C34)=C2)C2=C1C=C(C1=CC=C(/C=C3\SC(=S)N(CC)C3=O)C3=NSN=C13)C=C2","CzC6C8","-5.79","-3.79","0.99","8.24","0.41","3.3","Y. Liu, H. Zhang, Y. Sun, X. Wan, Y. Chen, A-D-A-type small molecular acceptor with one hexyl-substituted thiophene as π bridge for fullerene-free organic solar cells. Sci. China Mater. 60, 49–56 (2017)."
"CCCCC(CC)CC1=C2C(=O)C3=C(C4=CC=C(C)S4)SC(C4=CC=C(C)S4)=C3C(=O)C2=C(CC(CC)CCCC)S1","PBDB-T","-5.34","-3.44","CCCCCCCCC1(CCCCCCCC)C2=C(C=CC(C3=C(CCCCCC)C=C(/C=C4\C(=O)C5=C(C=CC=C5)C4=C(C#N)C#N)S3)=C2)C2=C1C=C(C1=C(CCCCCC)C=C(/C=C3\C(=O)C4=C(C=CC=C4)C3=C(C#N)C#N)S1)C=C2","DCF-2HT","","","1.02","11.3","0.495","5.71","S. Chen, L. Hong, M. Dong, W. Deng, L. Shao, Y. Bai, K. Zhang, C. Liu, H. Wu, F. Huang, A Polyfluoroalkyl-Containing Non-fullerene Acceptor Enables Self-Stratification in Organic Solar Cells. Angewandte Chemie International Edition. 62, e202213869 (2023)."
"CCCCC(CC)CC1=C(F)C=C(C2=C3C=C(C4=CC=C(C5=C6C(=O)C7=C(CC(CC)CCCC)SC(CC(CC)CCCC)=C7C(=O)C6=C(C6=CC=C(C)S6)S5)S4)SC3=C(C3=CC(F)=C(CC(CC)CCCC)S3)C3=C2SC(C)=C3)S1","PM6","-5.45","-3.64","CCCCCCCCCCCC1=C(/C=C2\C(=O)C3=C(C=C(F)C(F)=C3)C2=C(C#N)C#N)SC2=C1SC1=C2N(CCCC(F)(F)C(F)(F)C(F)(F)C(F)(F)C(F)(F)C(F)(F)C(F)(F)C(F)(F)F)C2=C1C1=NSN=C1C1=C2N(CC(CC)CCCC)C2=C1SC1=C2SC(/C=C2\C(=O)C3=C(C=C(F)C(F)=C3)C2=C(C#N)C#N)=C1CCCCCCCCCCC","EH-C8F17","-5.63","-3.85","0.599","25.5","0.556","8.28","N. Terenti, G.-I. Giurgi, L. Szolga, I. Stroia, A. Terec, I. Grosu, A. P. Crișan, Effect of the Terminal Acceptor Unit on the Performance of Non-Fullerene Indacenodithiophene Acceptors in Organic Solar Cells. Molecules. 27, 1229 (2022)."
"CCCCCCC1=C(C)SC(C)=C1","P3HT","-5.1","-3.1","CCCCCCC1=CC=C(C2(C3=CC=C(CCCCCC)C=C3)C3=CC4=C(C=C3C3=C2C=C(/C=C2/C(=O)C5=CC=CC=C5C2=C(C#N)C#N)S3)C(C2=CC=C(CCCCCC)C=C2)(C2=CC=C(CCCCCC)C=C2)C2=C4SC(/C=C3/C(=O)C4=C(C=CC=C4)C3=C(C#N)C#N)=C2)C=C1","IDT-4","-5.86","-4","0.54","7.23","0.5653","2.21","Z.-Y. Zhong, J.-X. Xu, K. Zhang, M.-H. Dong, Q.-R. Huang, F. Huang, Unfused-ring Acceptors with Dithienobenzotriazole Core for Efficient Organic Solar Cells. Chin J Polym Sci. 40, 1586–1593 (2022)."
"CCCCCCC1=C(C)SC(C)=C1","P3HT","-5.1","-3.1","CCCCCCC1=CC=C(C2(C3=CC=C(CCCCCC)C=C3)C3=CC4=C(C=C3C3=C2C=C(/C=C2\SC(=S)N(CC)C2=O)S3)C(C2=CC=C(CCCCCC)C=C2)(C2=CC=C(CCCCCC)C=C2)C2=C4SC(/C=C3\SC(=S)N(CC)C3=O)=C2)C=C1","IDT-2","-5.68","-3.6","0.97","3.91","0.4556","1.74","Z.-Y. Zhong, J.-X. Xu, K. Zhang, M.-H. Dong, Q.-R. Huang, F. Huang, Unfused-ring Acceptors with Dithienobenzotriazole Core for Efficient Organic Solar Cells. Chin J Polym Sci. 40, 1586–1593 (2022)."
"CCCCCCC1=C(C)SC(C)=C1","P3HT","-5.1","-3.1","CCCCCCC1=CC=C(C2(C3=CC=C(CCCCCC)C=C3)C3=CC4=C(C=C3C3=C2C=C(C=C(C#N)C#N)S3)C(C2=CC=C(CCCCCC)C=C2)(C2=CC=C(CCCCCC)C=C2)C2=C4SC(C=C(C#N)C#N)=C2)C=C1","IDT-1","-5.85","-3.85","0.67","1.76","0.4632","0.55","Z.-Y. Zhong, J.-X. Xu, K. Zhang, M.-H. Dong, Q.-R. Huang, F. Huang, Unfused-ring Acceptors with Dithienobenzotriazole Core for Efficient Organic Solar Cells. Chin J Polym Sci. 40, 1586–1593 (2022)."
"CCCCCCC1=C(C)SC(C)=C1","P3HT","-5.1","-3.1","CCCCCCC1=CC=C(C2(C3=CC=C(CCCCCC)C=C3)C3=CC4=C(C=C3C3=C2C=C(/C=C2\SC(SCC)=NC2=O)S3)C(C2=CC=C(CCCCCC)C=C2)(C2=CC=C(CCCCCC)C=C2)C2=C4SC(/C=C3\SC(SCC)=NC3=O)=C2)C=C1","IDT-3","-5.66","-3.62","0.89","0.79","0.4131","0.29","Z.-Y. Zhong, J.-X. Xu, K. Zhang, M.-H. Dong, Q.-R. Huang, F. Huang, Unfused-ring Acceptors with Dithienobenzotriazole Core for Efficient Organic Solar Cells. Chin J Polym Sci. 40, 1586–1593 (2022)."
"CCCCC(CC)CC1=C2C(=O)C3=C(C4=CC=C(C)S4)SC(C4=CC=C(C)S4)=C3C(=O)C2=C(CC(CC)CCCC)S1","PBDB-T","-5.34","-3.44","CCCCCCC(CCCC)CC1(CC(CCCC)CCCCCC)C2=C(CC(/C=C3\C(=O)C4=C(C=C(F)C(Cl)=C4)C3=C(C#N)C#N)=C2)C2=C1C=C(C1=CC3=C(S1)C1=C(C=C(C4=CC5=C(S4)C4=C(C=C(/C=C6\C(=O)C7=C(C=C(Cl)C(Cl)=C7)C6=C(C#N)C#N)S4)C5(CC(CCCC)CCCCCC)CC(CCCC)CCCCCC)S1)C1=NN(C)N=C13)S2","DTBTzMe-IC2CI","-5.61","-3.77","0.82","20.5","0.732","12.3","Z. Lin, F. Du, H. Wang, J. Cao, W. Tang, An unfused-ring acceptor enabling ∼12% efficiency for layer-by-layer organic solar cells. J. Mater. Chem. C. 10, 10511–10518 (2022)."
"CCCCC(CC)CC1=C2C(=O)C3=C(C4=CC=C(C)S4)SC(C4=CC=C(C)S4)=C3C(=O)C2=C(CC(CC)CCCC)S1","PBDB-T","-5.34","-3.44","CCCCCCC(CCCC)CC1(CC(CCCC)CCCCCC)C2=C(CC(/C=C3\C(=O)C4=C(C=C(F)C(F)=C4)C3=C(C#N)C#N)=C2)C2=C1C=C(C1=CC3=C(S1)C1=C(C=C(C4=CC5=C(S4)C4=C(C=C(/C=C6\C(=O)C7=C(C=C(F)C(F)=C7)C6=C(C#N)C#N)S4)C5(CC(CCCC)CCCCCC)CC(CCCC)CCCCCC)S1)C1=NN(C)N=C13)S2","DTBTzMe-IC2F","-5.59","-3.74","0.83","19.52","0.739","12","Z. Lin, F. Du, H. Wang, J. Cao, W. Tang, An unfused-ring acceptor enabling ∼12% efficiency for layer-by-layer organic solar cells. J. Mater. Chem. C. 10, 10511–10518 (2022)."
"CCCCC(CC)CC1=C2C(=O)C3=C(C4=CC=C(C)S4)SC(C4=CC=C(C)S4)=C3C(=O)C2=C(CC(CC)CCCC)S1","PBDB-T","-5.34","-3.44","CCCCCCC(CCCC)CC1(CC(CCCC)CCCCCC)C2=C(CC(/C=C3\C(=O)C4=C(C=C(F)C(F)=C4)C3=C(C#N)C#N)=C2)C2=C1C=C(C1=CC3=C(S1)C1=C(C=C(C4=CC5=C(S4)C4=C(C=C(/C=C6\C(=O)C7=C(C=C(F)C(F)=C7)C6=C(C#N)C#N)S4)C5(CC(CCCC)CCCCCC)CC(CCCC)CCCCCC)S1)C1=NN(CC(CC)CCCC)N=C13)S2","DTBTzEH-IC2F","-5.57","-3.68","0.87","18.75","0.705","11.5","Z. Lin, F. Du, H. Wang, J. Cao, W. Tang, An unfused-ring acceptor enabling ∼12% efficiency for layer-by-layer organic solar cells. J. Mater. Chem. C. 10, 10511–10518 (2022)."
"CCCCC(CC)CC1=C2C(=O)C3=C(C4=CC=C(C)S4)SC(C4=CC=C(C)S4)=C3C(=O)C2=C(CC(CC)CCCC)S1","PBDB-T","-5.34","-3.44","CCCCC(CC)CC1(CC(CC)CCCC)C2=C(SC(/C=C3\C(=O)C4=C(C=C(F)C(F)=C4)C3=C(C#N)C#N)=C2)C2=C1C=C(C1=C(C3=CC=C(C)C(F)=C3)C(C3=CC(F)=C(C)C=C3)=C(C3=CC4=C(S3)C3=C(C=C(/C=C5\C(=O)C6=C(C=C(F)C(F)=C6)C5=C(C#N)C#N)S3)C4(CC(CC)CCCC)CC(CC)CCCC)S1)S2","ThPF-4F","-5.49","-4.02","0.82","21.27","0.6365","11.1","M. Li, H. Liang, C. Jiang, F. Huang, J. Wang, Y. Yang, X. Wan, C. Li, Z. Yao, Y. Chen, Pyran-fused non-fullerene acceptor achieving 15.51% efficiency in organic solar cells. Organic Electronics. 106, 106541 (2022)."
"CCCCC(CC)CC1=C(F)C=C(C2=C3C=C(C4=CC=C(C5=C6C(=O)C7=C(CC(CC)CCCC)SC(CC(CC)CCCC)=C7C(=O)C6=C(C6=CC=C(C)S6)S5)S4)SC3=C(C3=CC(F)=C(CC(CC)CCCC)S3)C3=C2SC(C)=C3)S1","PM6","-5.45","-3.64","CCCCCCCCC1(CCCCCCCC)C2=C(C=C3OC(CC(CC)CCCC)(CC(CC)CCCC)C4=C(SC(/C=C5\C(=O)C6=C(C=C(F)C(F)=C6)C5=C(C#N)C#N)=C4)C3=C2)C2=C1C=C1C(=C2)OC(CC(CC)CCCC)(CC(CC)CCCC)C2=C1SC(/C=C1\C(=O)C3=C(C=C(F)C(F)=C3)C1=C(C#N)C#N)=C2","FOEH-2F","-5.61","-3.91","0.869","22.81","0.733","14.53","J. Zhu, C. Yang, L. Ma, T. Zhang, S. Li, S. Zhang, H. Fan, J. Hou, Terthiophene based non-fused electron acceptors for efficient organic solar cells. Organic Electronics. 105, 106512 (2022)."
"CCCCC(CC)CC1=C(F)C=C(C2=C3C=C(C4=CC=C(C5=C6C(=O)C7=C(CC(CC)CCCC)SC(CC(CC)CCCC)=C7C(=O)C6=C(C6=CC=C(C)S6)S5)S4)SC3=C(C3=CC(F)=C(CC(CC)CCCC)S3)C3=C2SC(C)=C3)S1","PM6","-5.45","-3.64","CCCCCCCCC1(CCCCCCCC)C2=C(C=C3C(=C2)C2=C(C=C(/C=C4\C(=O)C5=C(C=C(F)C(F)=C5)C4=C(C#N)C#N)S2)C3(CC(CC)CCCC)CC(CC)CCCC)C2=C1C=C1C(=C2)C(CC(CC)CCCC)(CC(CC)CCCC)C2=C1SC(/C=C1\C(=O)C3=C(C=C(F)C(F)=C3)C1=C(C#N)C#N)=C2","F-EH-2F","-5.65","-3.84","0.963","17.71","0.708","12.08","J. Zhu, C. Yang, L. Ma, T. Zhang, S. Li, S. Zhang, H. Fan, J. Hou, Terthiophene based non-fused electron acceptors for efficient organic solar cells. Organic Electronics. 105, 106512 (2022)."
"CCCCCCC(CCCC)CC1=C(C)SC(C2=CC3=C(S2)C2=C(C=C(C4=CC(CC(CCCC)CCCCCC)=C(C5=CC6=C(C7=CC=C(CC(CC)CCCC)S7)C7=C(C=C(C)S7)C(C7=CC=C(CC(CC)CCCC)S7)=C6S5)S4)S2)C2=NSN=C23)=C1","D18","-5.52","-3.47","CCCCCCCCC1(CCCCCCCC)C2=C(C=C3OC(CC(CC)CCCC)(CC(CC)CCCC)C4=C(SC(/C=C5\C(=O)C6=C(C=C(F)C(F)=C6)C5=C(C#N)C#N)=C4)C3=C2)C2=C1C=C1C(=C2)OC(CC(CC)CCCC)(CC(CC)CCCC)C2=C1SC(/C=C1\C(=O)C3=C(C=C(F)C(F)=C3)C1=C(C#N)C#N)=C2","FOEH-2F","-5.61","-3.91","0.88","23.75","0.742","15.51","J. Zhu, C. Yang, L. Ma, T. Zhang, S. Li, S. Zhang, H. Fan, J. Hou, Terthiophene based non-fused electron acceptors for efficient organic solar cells. Organic Electronics. 105, 106512 (2022)."
"CCCCC(CC)CC1=C(F)C=C(C2=C3C=C(C)SC3=C(C3=CC(F)=C(CC(CC)CCCC)S3)C3=C2SC(C2=CC=C(C4=C5C(=O)C6=C(CC(CC)CCCC)SC(CC(CC)CCCC)=C6C(=O)C5=C(C5=CC=C(C)S5)S4)S2)=C3)S1","PBDB-TF","-5.54","-3.65","CCCCC(CC)CC1=C(C2=C3OCC(CC(CC)CCCC)(CC(CC)CCCC)COC3=C(C3=C(C(CCC)CCCC)C=C(/C=C4\C(=O)C5=C(C=C(F)C(F)=C5)C4=C(C#N)C#N)S3)S2)SC(/C=C2\C(=O)C3=C(C=C(F)C(F)=C3)C2=C(C#N)C#N)=C1","A3T-5","-5.84","-4.04","0.85","15.3","0.542","7.03","P. Wang, Y. Li, C. Han, J. Wang, F. Bi, N. Zheng, J. Yang, J. Wang, X. Bao, Rationally regulating the π-bridge of small molecule acceptors for efficient organic solar cells. J. Mater. Chem. A. 10, 17808–17816 (2022)."
"CCCCC(CC)CC1=C(F)C=C(C2=C3C=C(C)SC3=C(C3=CC(F)=C(CC(CC)CCCC)S3)C3=C2SC(C2=CC=C(C4=C5C(=O)C6=C(CC(CC)CCCC)SC(CC(CC)CCCC)=C6C(=O)C5=C(C5=CC=C(C)S5)S4)S2)=C3)S1","PBDB-TF","-5.54","-3.65","CCCCC(CC)COC1=C(C2=C(CC(CC)CCCC)C=C(/C=C3\C(=O)C4=C(C=C(F)C(F)=C4)C3=C(C#N)C#N)S2)SC(C2=C(C(CCC)CCCC)C=C(/C=C3\C(=O)C4=C(C=C(F)C(F)=C4)C3=C(C#N)C#N)S2)=C1OCC(CC)CCCC","A3T-2","-5.85","-4.01","0.85","12.5","0.581","6.2","P. Wang, Y. Li, C. Han, J. Wang, F. Bi, N. Zheng, J. Yang, J. Wang, X. Bao, Rationally regulating the π-bridge of small molecule acceptors for efficient organic solar cells. J. Mater. Chem. A. 10, 17808–17816 (2022)."
"CCCCC(CC)CC1=C2C(=O)C3=C(C4=CC=C(C)S4)SC(C4=CC=C(C)S4)=C3C(=O)C2=C(CC(CC)CCCC)S1","PBDB-T","-5.34","-3.44","CCCCC(CC)CSC1=C(C2=CC3=C(S2)C2=CC4=C(C=C2C3(CCCCC2=CC=CC=C2)CCCCC2=CC=CC=C2)C2=C(C=C(/C=C3/C(=O)C5=CC(F)=C(F)C=C5C3=C(C#N)C#N)S2)C4(CCCCC2=CC=CC=C2)CCCCC2=CC=CC=C2)SC(/C=C2/C(=O)C3=C(C=C(F)C(F)=C3)C2=C(C#N)C#N)=C1","WA1","-5.59","-3.55","0.86","22.65","0.7931","15.45","Q. Li, Q. Chen, S. Li, J. Yao, M. Zhang, Q. Wang, C. Zhang, L. Xue, Z.-G. Zhang, Q. Yan, Asymmetric non-fullerene acceptor based on a cyclohexane side chain for efficient organic solar cell. Organic Electronics. 114, 106737 (2023)."
"CCCCC(CC)CC1=C2C(=O)C3=C(C4=CC=C(C)S4)SC(C4=CC=C(C)S4)=C3C(=O)C2=C(CC(CC)CCCC)S1","PBDB-T","-5.34","-3.44","N#CC(C#N)=C1C2=C(C=C(F)C(F)=C2)C(=O)/C1=C\C1=CC2=C(C1)C1=CC3=C(C=C1C2(CCCCC1=CC=CC=C1)CCCCC1=CC=CC=C1)C1=C(C=C(/C=C2/C(=O)C4=CC(F)=C(F)C=C4C2=C(C#N)C#N)S1)C3(CCCCC1=CC=CC=C1)CCCCC1=CC=CC=C1","LA1-4F","-5.85","-3.63","0.801","17.41","0.7629","10.61","Q. Li, Q. Chen, S. Li, J. Yao, M. Zhang, Q. Wang, C. Zhang, L. Xue, Z.-G. Zhang, Q. Yan, Asymmetric non-fullerene acceptor based on a cyclohexane side chain for efficient organic solar cell. Organic Electronics. 114, 106737 (2023)."
"CCCCC(CC)CC1=C2C(=O)C3=C(C4=CC=C(C)S4)SC(C4=CC=C(C)S4)=C3C(=O)C2=C(CC(CC)CCCC)S1","PBDB-T","-5.34","-3.44","CCCCC(CC)CSC1=C(C2=CC3=C(S2)C2=C(C=C4C(=C2)C(CCCCC2=CC=CC=C2)(CCCCC2=CC=CC=C2)C2=C4SC(C4=C(SCC(CC)CCCC)C=C(/C=C5/C(=O)C6=C(C=C(F)C(F)=C6)C5=C(C#N)C#N)S4)=C2)C3(CCCCC2=CC=CC=C2)CCCCC2=CC=CC=C2)SC(/C=C2\C(=O)C3=CC(F)=C(F)C=C3C2=C(C#N)C#N)=C1","WA2","-5.38","-3.48","0.91","14.88","0.6771","9.17","Q. Li, Q. Chen, S. Li, J. Yao, M. Zhang, Q. Wang, C. Zhang, L. Xue, Z.-G. Zhang, Q. Yan, Asymmetric non-fullerene acceptor based on a cyclohexane side chain for efficient organic solar cell. Organic Electronics. 114, 106737 (2023)."
"CCCCC(CC)CC1=C(F)C=C(C2=C3C=C(C4=CC=C(C5=C6C(=O)C7=C(CC(CC)CCCC)SC(CC(CC)CCCC)=C7C(=O)C6=C(C6=CC=C(C)S6)S5)S4)SC3=C(C3=CC(F)=C(CC(CC)CCCC)S3)C3=C2SC(C)=C3)S1","PM6","-5.45","-3.64","CCCCCCCCCCCC1=C(/C=C2\C(=O)C3=C(C=C(F)C(F)=C3)C2=C(C#N)C#N)SC2=C1SC1=C2N(CC2CCCCC2)C2=C1C1=NSN=C1C1=C2N(CC2CCCCC2)C2=C1SC1=C2SC(/C=C2\C(=O)C3=C(C=C(F)C(F)=C3)C2=C(C#N)C#N)=C1CCCCCCCCCCC","Y6-dch","-5.68","-4","0.859","25.46","0.732","16.01","S. Park, C. E. Song, D. H. Ryu, D. Oh, J. Kim, I.-N. Kang, Efficient ternary organic solar cells with BT-rhodanine-based nonfullerene acceptors in a PM6:Y6-BO blend. Polymer. 257, 125267 (2022)."
"CCCCC(CC)CC1=C(F)C=C(C2=C3C=C(C4=CC=C(C5=C6C(=O)C7=C(CC(CC)CCCC)SC(CC(CC)CCCC)=C7C(=O)C6=C(C6=CC=C(C)S6)S5)S4)SC3=C(C3=CC(F)=C(CC(CC)CCCC)S3)C3=C2SC(C)=C3)S1","PM6","-5.45","-3.64","CCCCCCCCCCCC1=C(/C=C2\C(=O)C3=C(C=C(F)C(F)=C3)C2=C(C#N)C#N)SC2=C1SC1=C2N(CC(C)CCCCCC)C2=C1C1=NSN=C1C1=C2N(CC2CCCCC2)C2=C1SC1=C2SC(/C=C2\C(=O)C3=C(C=C(F)C(F)=C3)C2=C(C#N)C#N)=C1CCCCCCCCCCC","Y6-sch","-5.68","-4","0.842","22.76","0.7408","14.19","S. Park, C. E. Song, D. H. Ryu, D. Oh, J. Kim, I.-N. Kang, Efficient ternary organic solar cells with BT-rhodanine-based nonfullerene acceptors in a PM6:Y6-BO blend. Polymer. 257, 125267 (2022)."
"CCCCC(CC)CC1=C(F)C=C(C2=C3C=C(C4=CC=C(C5=C6C(=O)C7=C(CC(CC)CCCC)SC(CC(CC)CCCC)=C7C(=O)C6=C(C6=CC=C(C)S6)S5)S4)SC3=C(C3=CC(F)=C(CC(CC)CCCC)S3)C3=C2SC(C)=C3)S1","PM6","-5.45","-3.64","CCCCCCCCC1=C(/C=C2\SC(=S)N(CCCCCCCC)C2=O)SC2=C1SC(C1=CC=C(C3=CC4=C(S3)C(CCCCCCCC)=C(/C=C3\SC(=S)N(CCCCCCCC)C3=O)S4)C3=NSN=C13)=C2","BT-rho","-5.53","-3.78","1.1","3.4","0.395","1.48","R. Hao, Y. Liu, X. Deng, X. Chen, J. Li, Y. Qi, S. Tan, Non-fullerene acceptors with alkoxy side chains and different halogenated end groups for efficient organic solar cells. Dyes and Pigments. 205, 110525 (2022)."
"CCCCC(CC)CC1=C(F)C=C(C2=C3C=C(C4=CC=C(C5=C6C(=O)C7=C(CC(CC)CCCC)SC(CC(CC)CCCC)=C7C(=O)C6=C(C6=CC=C(C)S6)S5)S4)SC3=C(C3=CC(F)=C(CC(CC)CCCC)S3)C3=C2SC(C)=C3)S1","PM6","-5.45","-3.64","CCCCCCCCC1=C(/C=C2\SC(=C(C#N)C#N)N(CCCCCCCC)C2=O)SC2=C1SC(C1=CC=C(C3=CC4=C(S3)C(CCCCCCCC)=C(/C=C3\SC(=C(C#N)C#N)N(CCCCCCCC)C3=O)S4)C3=NSN=C13)=C2","BT-rhoCN","-5.63","-3.9","1.04","1.1","0.2911","0.33","R. Hao, Y. Liu, X. Deng, X. Chen, J. Li, Y. Qi, S. Tan, Non-fullerene acceptors with alkoxy side chains and different halogenated end groups for efficient organic solar cells. Dyes and Pigments. 205, 110525 (2022)."
"CCCCC(CC)CC1=C(F)C=C(C2=C3C=C(C4=CC=C(C5=C6C(=O)C7=C(CC(CC)CCCC)SC(CC(CC)CCCC)=C7C(=O)C6=C(C6=CC=C(C)S6)S5)S4)SC3=C(C3=CC(F)=C(CC(CC)CCCC)S3)C3=C2SC(C)=C3)S1","PM6","-5.45","-3.64","CCCCC(CC)COC1=CC=C(C2(C3=CC=C(OCC(CC)CCCC)C=C3)C3=C(SC(/C=C4\C(=O)C5=C(C=C(Cl)C(Cl)=C5)C4=C(C#N)C#N)=C3)C3=C(C)C=C4C5=C(SC4=C32)C2=C(S5)C3=C(C(C)=C2)C2=C(C=C(/C=C4\C(=O)C5=C(C=C(F)C(F)=C5)C4=C(C#N)C#N)S2)C3(C2=CC=C(OCC(CC)CCCC)C=C2)C2=CC=C(OCC(CC)CCCC)C=C2)C=C1","BTMe-OEH-2Cl","-5.7","-4.03","0.98","19.16","0.7223","13.23","S. Ye, S. Chen, X. Zheng, S. Li, Y. Pan, Y. Chen, J. Fang, C. Ma, D. Wang, Q. Zhang, M. Shi, H. Chen, Selection of side groups on simple non-fullerene acceptors for the application in organic solar cells: From flexible to rigid. Journal of Polymer Science. 60, 2343–2351 (2022)."
"CCCCC(CC)CC1=C(F)C=C(C2=C3C=C(C4=CC=C(C5=C6C(=O)C7=C(CC(CC)CCCC)SC(CC(CC)CCCC)=C7C(=O)C6=C(C6=CC=C(C)S6)S5)S4)SC3=C(C3=CC(F)=C(CC(CC)CCCC)S3)C3=C2SC(C)=C3)S1","PM6","-5.45","-3.64","CCCCC(CC)COC1=CC=C(C2(C3=CC=C(OCC(CC)CCCC)C=C3)C3=C(SC(/C=C4\C(=O)C5=C(C=C(F)C(F)=C5)C4=C(C#N)C#N)=C3)C3=C(C)C=C4C5=C(SC4=C32)C2=C(S5)C3=C(C(C)=C2)C2=C(C=C(/C=C4\C(=O)C5=C(C=C(F)C(F)=C5)C4=C(C#N)C#N)S2)C3(C2=CC=C(OCC(CC)CCCC)C=C2)C2=CC=C(OCC(CC)CCCC)C=C2)C=C1","BTMe-OEH-2F","-5.67","-3.99","1.01","18.51","0.632","11.64","S. Ye, S. Chen, X. Zheng, S. Li, Y. Pan, Y. Chen, J. Fang, C. Ma, D. Wang, Q. Zhang, M. Shi, H. Chen, Selection of side groups on simple non-fullerene acceptors for the application in organic solar cells: From flexible to rigid. Journal of Polymer Science. 60, 2343–2351 (2022)."
"CCCCC(CC)CC1=C(F)C=C(C2=C3C=C(C4=CC=C(C5=C6C(=O)C7=C(CC(CC)CCCC)SC(CC(CC)CCCC)=C7C(=O)C6=C(C6=CC=C(C)S6)S5)S4)SC3=C(C3=CC(F)=C(CC(CC)CCCC)S3)C3=C2SC(C)=C3)S1","PM6","-5.45","-3.64","CCCCCCC1=C(/C=C2\C(=O)C3=C(C=C(Cl)C(Cl)=C3)C2=C(C#N)C#N)SC(C2=C(OC3=CC=C(C(C)(C)C)C=C3)C(OC3=CC=C(C(C)(C)C)C=C3)=C(C3=CC4=C(S3)C3=C(C=C(/C=C5\C(=O)C6=C(C=C(Cl)C(Cl)=C6)C5=C(C#N)C#N)S3)C4(CC(CC)CCCC)CC(CC)CCCC)C3=NN(CC(CC)CCCC)N=C32)=C1","PhNTC-4Cl","-5.62","-3.96","0.853","20.15","0.6446","11.09","C. Sun, S. Lee, C. Choi, S. Jeong, J. Oh, J.-H. Kim, J. Kim, H. E. Baek, H. Kang, S.-Y. Jang, H. H. Choi, K. Lee, Y.-H. Kim, New Non-Fullerene Acceptor with Extended Conjugation of Cyclopenta [2,1-b:3,4-b’] Dithiophene for Organic Solar Cells. Molecules. 27, 7615 (2022)."
"CCCCC(CC)CC1=C(F)C=C(C2=C3C=C(C4=CC=C(C5=C6C(=O)C7=C(CC(CC)CCCC)SC(CC(CC)CCCC)=C7C(=O)C6=C(C6=CC=C(C)S6)S5)S4)SC3=C(C3=CC(F)=C(CC(CC)CCCC)S3)C3=C2SC(C)=C3)S1","PM6","-5.45","-3.64","CCCCCCC1=C(/C=C2\C(=O)C3=C(C=C(Cl)C(Cl)=C3)C2=C(C#N)C#N)SC(C2=C(OCC(CC)CCCC)C(OCC(CC)CCCC)=C(C3=CC4=C(S3)C3=C(C=C(/C=C5\C(=O)C6=C(C=C(Cl)C(Cl)=C6)C5=C(C#N)C#N)S3)C4(CC(CC)CCCC)CC(CC)CCCC)C3=NN(CC(CC)CCCC)N=C32)=C1","NTC-4Cl","-5.63","-3.92","0.874","19.9","0.6221","10.82","C. Sun, S. Lee, C. Choi, S. Jeong, J. Oh, J.-H. Kim, J. Kim, H. E. Baek, H. Kang, S.-Y. Jang, H. H. Choi, K. Lee, Y.-H. Kim, New Non-Fullerene Acceptor with Extended Conjugation of Cyclopenta [2,1-b:3,4-b’] Dithiophene for Organic Solar Cells. Molecules. 27, 7615 (2022)."
"CCCCC(CC)CC1=C2C(=O)C3=C(C4=CC=C(C)S4)SC(C4=CC=C(C)S4)=C3C(=O)C2=C(CC(CC)CCCC)S1","PBDB-T","-5.34","-3.44","CCCCC(CC)COC1=CC=CC(C2(C3=CC(OCC(CC)CCCC)=CC=C3)C3=CC4=C(C=C3C3=C2C2=C(S3)C3=C(C=C(/C=C5\C(=O)C6=CC(F)=C(F)C=C6C5=C(C#N)C#N)S3)C2(C)C)C(C2=CC(OCC(CC)CCC)=CC=C2)(C2=CC(OCC(CC)CCCC)=CC=C2)C2=C4SC3=C2C(C)(C)C2=C3SC(/C=C3\C(=O)C4=CC(C)=C(F)C=C4C3=C(C#N)C#N)=C2)=C1","m-Me-ITIC-F","-5.63","-4.29","0.78","22.8","0.67","11.8","H. Qin, S. Xia, D. Sun, Z. Wu, Y. Wang, Y. Ran, G. Lu, H. Y. Woo, B. Zhao, C. Gao, Y. Li, Optimal bulk morphology via side-chain engineering on non-fullerene acceptor for efficient organic solar cells. J. Mater. Chem. C. 10, 16397–16406 (2022)."
"CCCCC(CC)CC1=C2C(=O)C3=C(C4=CC=C(C)S4)SC(C4=CC=C(C)S4)=C3C(=O)C2=C(CC(CC)CCCC)S1","PBDB-T","-5.34","-3.44","CCCCC(CC)COC1=CC=CC(C2(C3=CC(OCC(CC)CCCC)=CC=C3)C3=CC4=C(C=C3C3=C2C2=C(S3)C3=C(C=C(/C=C5\C(=O)C6=CC(Cl)=C(Cl)C=C6C5=C(C#N)C#N)S3)C2(C)C)C(C2=CC(OCC(CC)CCC)=CC=C2)(C2=CC(OCC(CC)CCCC)=CC=C2)C2=C4SC3=C2C(C)(C)C2=C3SC(/C=C3\C(=O)C4=CC(Cl)=C(Cl)C=C4C3=C(C#N)C#N)=C2)=C1","m-Me-ITIC-Cl","-5.66","-4.35","0.75","21.5","0.67","10.8","H. Qin, S. Xia, D. Sun, Z. Wu, Y. Wang, Y. Ran, G. Lu, H. Y. Woo, B. Zhao, C. Gao, Y. Li, Optimal bulk morphology via side-chain engineering on non-fullerene acceptor for efficient organic solar cells. J. Mater. Chem. C. 10, 16397–16406 (2022)."
"CCCCC(CC)CC1=C2C(=O)C3=C(C4=CC=C(C)S4)SC(C4=CC=C(C)S4)=C3C(=O)C2=C(CC(CC)CCCC)S1","PBDB-T","-5.34","-3.44","CCCCC(CC)COC1=CC=CC(C2(C3=CC(OCC(CC)CCCC)=CC=C3)C3=CC4=C(C=C3C3=C2C2=C(S3)C3=C(C=C(/C=C5\C(=O)C6=CC=CC=C6C5=C(C#N)C#N)S3)C2(C)C)C(C2=CC(OCC(CC)CCC)=CC=C2)(C2=CC(OCC(CC)CCCC)=CC=C2)C2=C4SC3=C2C(C)(C)C2=C3SC(/C=C3\C(=O)C4=CC=CC=C4C3=C(C#N)C#N)=C2)=C1","m-Me-ITIC","-5.6","-4.2","0.9","12","0.54","5.9","H. Qin, S. Xia, D. Sun, Z. Wu, Y. Wang, Y. Ran, G. Lu, H. Y. Woo, B. Zhao, C. Gao, Y. Li, Optimal bulk morphology via side-chain engineering on non-fullerene acceptor for efficient organic solar cells. J. Mater. Chem. C. 10, 16397–16406 (2022)."
"CCCCC(CC)CC1=C2C(=O)C3=C(C4=CC=C(C)S4)SC(C4=CC=C(C)S4)=C3C(=O)C2=C(CC(CC)CCCC)S1","PBDB-T","-5.34","-3.44","CCCCC(CC)COC1=CC=CC(C2(C3=CC(OCC(CC)CCCC)=CC=C3)C3=CC4=C(C=C3C3=C2C2=C(S3)C3=C(C=C(/C=C5\C(=O)C6=CC=CC=C6C5=C(C#N)C#N)S3)C2(C)C)C(C2=CC(OCC(CC)CCC)=CC=C2)(C2=CC(OCC(CC)CCCC)=CC=C2)C2=C4SC3=C2C(C)(C)C2=C3SC(/C=C3\C(=O)C4=CC(C)=CC=C4C3=C(C#N)C#N)=C2)=C1","m-Me-ITIC-Me","-5.58","-4.19","0.92","8.1","0.49","3.6","H. Qin, S. Xia, D. Sun, Z. Wu, Y. Wang, Y. Ran, G. Lu, H. Y. Woo, B. Zhao, C. Gao, Y. Li, Optimal bulk morphology via side-chain engineering on non-fullerene acceptor for efficient organic solar cells. J. Mater. Chem. C. 10, 16397–16406 (2022)."
"CCCCC(CC)CC1=C(F)C=C(C2=C3C=C(C4=CC=C(C5=C6C(=O)C7=C(CC(CC)CCCC)SC(CC(CC)CCCC)=C7C(=O)C6=C(C6=CC=C(C)S6)S5)S4)SC3=C(C3=CC(F)=C(CC(CC)CCCC)S3)C3=C2SC(C)=C3)S1","PM6","-5.45","-3.64","CCCCCCCCCCCC1=C(/C=C2\C(=O)C3=C(C=C(Br)C=C3)C2=C(C#N)C#N)SC2=C1SC1=C2N(CC(CCCCCC)CCCCCCCC)C2=C1C1=NSN=C1C1=C2N(CC(CCCCCC)CCCCCCCC)C2=C1SC1=C2SC(/C=C2\C(=O)C3=C(C=C(Br)C=C3)C2=C(C#N)C#N)=C1CCCCCCCCCCC","Y-2Br-HD","-5.76","-3.92","0.9","23.96","0.7","15.32","T. Wang, R. An, M. Cao, H. Shu, X. Wu, H. Tong, L. Wang, Nonfullerene acceptors with cyano-modified terminal groups for organic solar cells: Effect of substitution position on photovoltaic properties. Dyes and Pigments. 206, 110661 (2022)."
"CCCCC(CC)CC1=C(F)C=C(C2=C3C=C(C4=CC=C(C5=C6C(=O)C7=C(CC(CC)CCCC)SC(CC(CC)CCCC)=C7C(=O)C6=C(C6=CC=C(C)S6)S5)S4)SC3=C(C3=CC(F)=C(CC(CC)CCCC)S3)C3=C2SC(C)=C3)S1","PM6","-5.45","-3.64","CCCCCCCCCCCCC(CCCCCCCCCC)CN1C2=C(SC3=C2SC(/C=C2\C(=O)C4=C(C=C(Br)C=C4)C2=C(C#N)C#N)=C3CCCCCCCCCCC)C2=C1C1=C(C3=NSN=C32)C2=C(C3=C(S2)C(CCCCCCCCCCC)=C(/C=C2\C(=O)C4=C(C=C(Br)C=C4)C2=C(C#N)C#N)S3)N1CC(CCCCCCCCCC)CCCCCCCCCCCC","Y-2Br-DT","-5.79","-3.9","0.91","22.65","0.6921","14.26","T. Wang, R. An, M. Cao, H. Shu, X. Wu, H. Tong, L. Wang, Nonfullerene acceptors with cyano-modified terminal groups for organic solar cells: Effect of substitution position on photovoltaic properties. Dyes and Pigments. 206, 110661 (2022)."
"CCCCC(CC)CC1=C(F)C=C(C2=C3C=C(C4=CC=C(C5=C6C(=O)C7=C(CC(CC)CCCC)SC(CC(CC)CCCC)=C7C(=O)C6=C(C6=CC=C(C)S6)S5)S4)SC3=C(C3=CC(F)=C(CC(CC)CCCC)S3)C3=C2SC(C)=C3)S1","PM6","-5.45","-3.64","CCCCCCCCCCCC1=C(/C=C2\C(=O)C3=C(C=C(Br)C=C3)C2=C(C#N)C#N)SC2=C1SC1=C2N(CC(CCCCCCCC)CCCCCCCCCC)C2=C1C1=NSN=C1C1=C2N(CC(CCCCCCCC)CCCCCCCCCC)C2=C1SC1=C2SC(/C=C2\C(=O)C3=C(C=C(Br)C=C3)C2=C(C#N)C#N)=C1CCCCCCCCCCC","Y-2Br-OD","-5.76","-3.91","0.92","22.35","0.688","14.19","T. Wang, R. An, M. Cao, H. Shu, X. Wu, H. Tong, L. Wang, Nonfullerene acceptors with cyano-modified terminal groups for organic solar cells: Effect of substitution position on photovoltaic properties. Dyes and Pigments. 206, 110661 (2022)."
"CCCCC(CC)CC1=C(F)C=C(C2=C3C=C(C4=CC=C(C5=C6C(=O)C7=C(CC(CC)CCCC)SC(CC(CC)CCCC)=C7C(=O)C6=C(C6=CC=C(C)S6)S5)S4)SC3=C(C3=CC(F)=C(CC(CC)CCCC)S3)C3=C2SC(C)=C3)S1","PM6","-5.45","-3.64","CCCCCCCCCCCC1=C(/C=C2\C(=O)C3=C(C=CC(C#N)=C3)C2=C(C#N)C#N)SC2=C1SC1=C2N(CC(CC)CCCC)C2=C1C1=NSN=C1C1=C2N(CC(CC)CCCC)C2=C1SC1=C2SC(/C=C2\C(=O)C3=C(C=CC(C#N)=C3)C2=C(C#N)C#N)=C1CCCCCCCCCCC","BTP-CN1","-5.74","-4.06","0.78","22.45","0.6328","11.08","K. Wang, Q. Guo, Z. Nie, H. Wang, J. Gao, J. Zhang, L. Yu, X. Guo, M. Zhang, Asymmetric Non-Fullerene Small Molecule Acceptor with Unidirectional Non-Fused π-Bridge and Extended Terminal Group for High-Efficiency Organic Solar Cells. International Journal of Molecular Sciences. 23, 10079 (2022)."
"CCCCC(CC)CC1=C(F)C=C(C2=C3C=C(C4=CC=C(C5=C6C(=O)C7=C(CC(CC)CCCC)SC(CC(CC)CCCC)=C7C(=O)C6=C(C6=CC=C(C)S6)S5)S4)SC3=C(C3=CC(F)=C(CC(CC)CCCC)S3)C3=C2SC(C)=C3)S1","PM6","-5.45","-3.64","CCCCCCCCCCCC1=C(/C=C2\C(=O)C3=C(C=CC=C3C#N)C2=C(C#N)C#N)SC2=C1SC1=C2N(CC(CC)CCCC)C2=C1C1=NSN=C1C1=C2N(CC(CC)CCCC)C2=C1SC1=C2SC(/C=C2\C(=O)C3=C(C=CC=C3C#N)C2=C(C#N)C#N)=C1CCCCCCCCCCC","BTP-CN2","-5.72","-4.03","0.88","21.63","0.652","12.41","K. Wang, Q. Guo, Z. Nie, H. Wang, J. Gao, J. Zhang, L. Yu, X. Guo, M. Zhang, Asymmetric Non-Fullerene Small Molecule Acceptor with Unidirectional Non-Fused π-Bridge and Extended Terminal Group for High-Efficiency Organic Solar Cells. International Journal of Molecular Sciences. 23, 10079 (2022)."
"CCCCC(CC)CC1=CC2=C(C=C(C3=C4C=C(C5=CC(C)=C(C)S5)SC4=C(C4=CC5=C(C=C(CC(CC)CCCC)S5)S4)C4=C3SC(C)=C4)S2)S1","PBDT-T","","","CCCCCCC1=CC=C(C2(C3=CC=C(CCCCCC)C=C3)C3=CC4=C(C=C3C3=C2C=C(C2=C(SCC(CC)CCCC)C=C(/C=C5\C(=O)C6=CC7=CC=CC=C7C=C6C5=C(C#N)C#N)S2)S3)C(C2=CC=C(CCCCCC)C=C2)(C2=CC=C(CCCCCC)C=C2)C2=C4SC(/C=C3\C(=O)C4=C(C=C5C=CC=CC5=C4)C3=C(C#N)C#N)=C2)C=C1","IDT-TNIC","","","0.87","19.85","0.659","11.32","X. Ding, X. Chen, Y. Xu, Z. Ni, T. He, H. Qiu, C.-Z. Li, Q. Zhang, A selenophene-containing near-infrared unfused acceptor for efficient organic solar cells. Chemical Engineering Journal. 429, 132298 (2022)."
