Repository: JinYSun/BiBERTa

BiBERTa

### **<u>Deep learning-assisted to accelerate the discovery of donor/acceptor pairs for high-performance organic solar cells</u>**

## <u>Motivation</u>

It is a deep learning-based framework built for new donor/acceptor pairs discovery. The framework contains data collection section, PCE prediction section and molecular discovery section. Specifically, a large D/A pair dataset was built by collecting experimental data from literature. Then, a novel RoBERTa-based bi-encoder model (BiBERTa) was developed for PCE prediction by using the SMILES of donor and acceptor pairs as the input. Two pretrained ChemBERTa2 encoders were loaded as initial parameters of the bi-encoder.

File: BiBERTa/dataset/OSC/data.csv (part 11 of 41)
"Donor","Donor_Name","HOMO/D","LUMO/D","Acceptor","Acceptor_Name","HOMO/A","LUMO/A","Voc","Jsc","FF","PCE","reference"
"CCCCC(CC)CC1=CC2=C(C=C(C3=C4C=C(C5=CC(C)=C(C)S5)SC4=C(C4=CC5=C(C=C(CC(CC)CCCC)S5)S4)C4=C3SC(C)=C4)S2)S1","PBDT-T","","","CCCCCCC1=CC=C(C2(C3=CC=C(CCCCCC)C=C3)C3=CC4=C(C=C3C3=C2C=C(/C=C2\C(=O)C5=C(C=C6C=CC=CC6=C5)C2=C(C#N)C#N)S3)C(C2=CC=C(CCCCCC)C=C2)(C2=CC=C(CCCCCC)C=C2)C2=C4SC(/C=C3\C(=O)C4=C(C=C5C=CC=CC5=C4)C3=C(C#N)C#N)=C2)C=C1","IDT-N","","","0.946","16.58","0.78","12.2","X. Ding, X. Chen, Y. Xu, Z. Ni, T. He, H. Qiu, C.-Z. Li, Q. Zhang, A selenophene-containing near-infrared unfused acceptor for efficient organic solar cells. Chemical Engineering Journal. 429, 132298 (2022)."
"CCCCC(CC)CC1=C(F)C=C(C2=C3C=C(C4=CC=C(C5=C6C(=O)C7=C(CC(CC)CCCC)SC(CC(CC)CCCC)=C7C(=O)C6=C(C6=CC=C(C)S6)S5)S4)SC3=C(C3=CC(F)=C(CC(CC)CCCC)S3)C3=C2SC(C)=C3)S1","PM6","-5.45","-3.64","CCCCC(CC)CC1=C(C2=C(CC(CC)CCCC)C=C(C3=CC=C(/C=C4\C(=O)C5=C(C=C(F)C(F)=C5)C4=C(C#N)C#N)[Se]3)S2)SC(C2=CC=C(/C=C3\C(=O)C4=C(C=C(F)C(F)=C4)C3=C(C#N)C#N)[Se]2)=C1","2T2Se-F","-5.52","-3.83","0.901","11.79","0.405","4.32","T. J. Aldrich, M. Matta, W. Zhu, S. M. Swick, C. L. Stern, G. C. Schatz, A. Facchetti, F. S. Melkonyan, T. J. Marks, Fluorination Effects on Indacenodithienothiophene Acceptor Packing and Electronic Structure, End-Group Redistribution, and Solar Cell Photovoltaic Response. J. Am. Chem. Soc. 141, 3274–3287 (2019)."
"CCCCC(CC)CC1=C(F)C=C(C2=C3C=C(C)SC3=C(C3=CC(F)=C(CC(CC)CCCC)S3)C3=C2SC(C2=CC=C(C4=C5C(=O)C6=C(CC(CC)CCCC)SC(CC(CC)CCCC)=C6C(=O)C5=C(C5=CC=C(C)S5)S4)S2)=C3)S1","PBDB-TF","-5.54","-3.65","CCCCCCC1=CC=C(C2(C3=CC=C(CCCCCC)C=C3)C3=CC4=C(C=C3C3=C2C2=C(C=C(/C=C5\C(=O)C6=C(C=CC=C6)C5=C(C#N)C#N)S2)S3)C(C2=CC=C(CCCCCC)C=C2)(C2=CC=C(CCCCCC)C=C2)C2=C4SC3=C2SC(/C=C2\C(=O)C4=C(C=C(F)C(F)=C4F)C2=C(C#N)C#N)=C3)C=C1","ITIC-3F","","","0.9","17.8","0.66","10.55","H. Zhang, H. Yao, J. Hou, J. Zhu, J. Zhang, W. Li, R. Yu, B. Gao, S. Zhang, J. Hou, Over 14% Efficiency in Organic Solar Cells Enabled by Chlorinated Nonfullerene Small-Molecule Acceptors. Advanced Materials. 30, 1800613 (2018)."
"CCCCC(CC)CC1=C(F)C=C(C2=C3C=C(C)SC3=C(C3=CC(F)=C(CC(CC)CCCC)S3)C3=C2SC(C2=CC=C(C4=C5C(=O)C6=C(CC(CC)CCCC)SC(CC(CC)CCCC)=C6C(=O)C5=C(C5=CC=C(C)S5)S4)S2)=C3)S1","PBDB-TF","-5.54","-3.65","CCCCCCC1=CC=C(C2(C3=CC=C(CCCCCC)C=C3)C3=CC4=C(C=C3C3=C2C2=C(C=C(/C=C5\C(=O)C6=C(C=CC=C6)C5=C(C#N)C#N)S2)S3)C(C2=CC=C(CCCCCC)C=C2)(C2=CC=C(CCCCCC)C=C2)C2=C4SC3=C2SC(/C=C2\C(=O)C4=C(C=C(F)C(F)=C4)C2=C(C#N)C#N)=C3)C=C1","ITIC-4F","","","0.93","17.6","0.677","9.91","H. Zhang, H. Yao, J. Hou, J. Zhu, J. Zhang, W. Li, R. Yu, B. Gao, S. Zhang, J. Hou, Over 14% Efficiency in Organic Solar Cells Enabled by Chlorinated Nonfullerene Small-Molecule Acceptors. Advanced Materials. 30, 1800613 (2018)."
"CCCCC(CC)CC1=C(F)C=C(C2=C3C=C(C)SC3=C(C3=CC(F)=C(CC(CC)CCCC)S3)C3=C2SC(C2=CC=C(C4=C5C(=O)C6=C(CC(CC)CCCC)SC(CC(CC)CCCC)=C6C(=O)C5=C(C5=CC=C(C)S5)S4)S2)=C3)S1","PBDB-TF","-5.54","-3.65","CCCCCCC1=CC=C(C2(C3=CC=C(CCCCCC)C=C3)C3=CC4=C(C=C3C3=C2C2=C(C=C(/C=C5\C(=O)C6=C(C=CC=C6)C5=C(C#N)C#N)S2)S3)C(C2=CC=C(CCCCCC)C=C2)(C2=CC=C(CCCCCC)C=C2)C2=C4SC3=C2SC(/C=C2\C(=O)C4=C(C=C(F)C(F)=C4)C2=C(C#N)C#N)=C3)C=C1","ITIC-2F","-5.55","-4.15","0.91","16.7","0.656","10.03","H. Zhang, H. Yao, J. Hou, J. Zhu, J. Zhang, W. Li, R. Yu, B. Gao, S. Zhang, J. Hou, Over 14% Efficiency in Organic Solar Cells Enabled by Chlorinated Nonfullerene Small-Molecule Acceptors. Advanced Materials. 30, 1800613 (2018)."
"CCCCC(CC)CC1=C(F)C=C(C2=C3C=C(C4=CC=C(C5=C6C(=O)C7=C(CC(CC)CCCC)SC(CC(C)CC)=C7C(=O)C6=C(C6=CC=C(C)S6)S5)S4)SC3=C(C3=CC(F)=C(CC(CC)CCCC)S3)C3=C2SC(C)=C3)S1","PBDB-T-2F","-5.45","-3.55","CCCCCCC1=CC=C(C2(C3=CC=C(CCCCCC)C=C3)C3=CC4=C(C=C3C3=C2C2=C(C=C(/C=C5\C(=O)C6=C(C=CC(F)=C6)C5=C(C#N)C#N)S2)S3)C(C2=CC=C(CCCCCC)C=C2)(C2=CC=C(CCCCCC)C=C2)C2=C4SC3=C2SC(/C=C2\C(=O)C4=C(C=C(F)C(F)=C4)C2=C(C#N)C#N)=C3)C=C1","IT-2Cl","-5.68","-3.99","0.922","19.08","0.748","13.16","S. Dai, Y. Xiao, P. Xue, J. James Rech, K. Liu, Z. Li, X. Lu, W. You, X. Zhan, Effect of Core Size on Performance of Fused-Ring Electron Acceptors. Chem. Mater. 30, 5390–5396 (2018)."
"CCCCCCC(CCCC)CCC1=C2C=C(C3=CC=C(C4=C(F)C(F)=C(C5=CC=C(C)S5)C5=NN(CC(CCCC)CCCCCC)N=C54)S3)SC2=C(CCC(CCCC)CCCCCC)C2=C1SC(C)=C2","FTAZ","-5.38","-3.17","CCCCCCC1=CC=C(C2(C3=CC=C(CCCCCC)C=C3)C3=CC4=C(C=C3C3=C2C2=C(C=C(/C=C5\C(=O)C6=C(C=C(F)C(F)=C6)C5=C(C#N)C#N)S2)S3)C(C2=CC=C(CCCCCC)C=C2)(C2=CC=C(CCCCCC)C=C2)C2=C4SC3=C2SC(/C=C2\C(=O)C4=C(C=C(F)C(F)=C4)C2=C(C#N)C#N)=C3)C=C1","F7IC","-5.74","-4.01","0.741","18.3","0.575","7.8","X. Shi, X. Liao, K. Gao, L. Zuo, J. Chen, J. Zhao, F. Liu, Y. Chen, A. K.-Y. Jen, An Electron Acceptor with Broad Visible–NIR Absorption and Unique Solid State Packing for As-Cast High Performance Binary Organic Solar Cells. Advanced Functional Materials. 28, 1802324 (2018)."
"CCCCCCC(CCCC)CCC1=C2C=C(C3=CC=C(C4=C(F)C(F)=C(C5=CC=C(C)S5)C5=NN(CC(CCCC)CCCCCC)N=C54)S3)SC2=C(CCC(CCCC)CCCCCC)C2=C1SC(C)=C2","FTAZ","-5.38","-3.17","CCCCCCC1=CC=C(C2(C3=CC=C(CCCCCC)C=C3)C3=CC4=C(C=C3C3=C2C=C(/C=C2\C(=O)C5=C(C=C(F)C(F)=C5)C2=C(C#N)C#N)S3)C(C2=CC=C(CCCCCC)C=C2)(C2=CC=C(CCCCCC)C=C2)C2=C4SC(CC3C(=O)C4=C(C=C(F)C(F)=C4)C3=C(C#N)C#N)=C2)C=C1","F5IC","-5.82","-4.05","0.703","14.49","0.52","5.3","X. Shi, X. Liao, K. Gao, L. Zuo, J. Chen, J. Zhao, F. Liu, Y. Chen, A. K.-Y. Jen, An Electron Acceptor with Broad Visible–NIR Absorption and Unique Solid State Packing for As-Cast High Performance Binary Organic Solar Cells. Advanced Functional Materials. 28, 1802324 (2018)."
"CCCCC(CC)CC1=C2C(=O)C3=C(C4=CC=C(C)S4)SC(C4=CC=C(C)S4)=C3C(=O)C2=C(CC(CC)CCCC)S1","PBDB-T","-5.34","-3.44","CCCCCCC1=CC=C(C2(C3=CC=C(CCCCCC)C=C3)C3=C(SC(/C=C4\C(=O)C5=CC(F)=C(F)C=C5C4=C(C#N)C#N)=C3)C3=C2C2=C(S3)C3=C(S2)C2=C(C=C(/C=C4\C(=O)C5=CC(F)=C(F)C=C5C4=C(C#N)C#N)S2)C3(C2=CC=C(CCCCCC)C=C2)C2=CC=C(CCCCCC)C=C2)C=C1","4TIC-4F","-5.6","-4.21","0.652","21.5","0.57","7.99","H. Yao, Y. Cui, R. Yu, B. Gao, H. Zhang, J. Hou, Design, Synthesis, and Photovoltaic Characterization of a Small Molecular Acceptor with an Ultra-Narrow Band Gap. Angewandte Chemie International Edition. 56, 3045–3049 (2017)."
"CCCCCCCCC(CCCCCC)CN1N=C2C(=N1)C(C1=CC=C(C)S1)=C(F)C(F)=C2C1=CC=C(C)S1","J52","-5.21","-2.99","CCCCCCC1=CC=C(C2(C3=CC=C(CCCCCC)C=C3)C3=CC4=C(C=C3C3=C2C=C(C2=C(OCC(CC)CCCC)C=C(/C=C5\C(=O)C6=C(C=C(F)C(F)=C6)C5=C(C#N)C#N)S2)S3)C(C2=CC=C(CCCCCC)C=C2)(C2=CC=C(CCCCCC)C=C2)C2=C4SC(C3=C(OCC(CC)CCCC)C=C(/C=C4\C(=O)C5=C(C=C(F)C(F)=C5)C4=C(C#N)C#N)S3)=C2)C=C1","IEICO-4F","","","0.734","21.9","0.585","9.4","J. Sun, X. Ma, Z. Zhang, J. Yu, J. Zhou, X. Yin, L. Yang, R. Geng, R. Zhu, F. Zhang, W. Tang, Dithieno[3,2-b:2′,3′-d]pyrrol Fused Nonfullerene Acceptors Enabling Over 13% Efficiency for Organic Solar Cells. Advanced Materials. 30, 1707150 (2018)."
"CCCCC(CC)CC1=C2C(=O)C3=C(C4=CC=C(C)S4)SC(C4=CC=C(C)S4)=C3C(=O)C2=C(CC(CC)CCCC)S1","PBDB-T","-5.34","-3.44","CCCCCCCCN1C2=C(SC(/C=C3\C(=O)C4=C(C=CC=C4)C3=C(C#N)C#N)=C2)C2=C1C1=C(S2)C2=CC3=C(C=C2C1(C1=CC=C(CCCCCC)C=C1)C1=CC=C(CCCCCC)C=C1)C1=C(C2=C(S1)C1=C(C=C(/C=C4\C(=O)C5=C(C=CC=C5)C4=C(C#N)C#N)S1)N2CCCCCCCC)C3(C1=CC=C(CCCCCC)C=C1)C1=CC=C(CCCCCC)C=C1","INPIC","-5.36","-3.82","0.96","8.55","0.525","4.31","C. Huang, X. Liao, K. Gao, L. Zuo, F. Lin, X. Shi, C.-Z. Li, H. Liu, X. Li, F. Liu, Y. Chen, H. Chen, A. K.-Y. Jen, Highly Efficient Organic Solar Cells Based on S,N-Heteroacene Non-Fullerene Acceptors. Chem. Mater. 30, 5429–5434 (2018)."
"CCCCC(CC)CC1=C2C(=O)C3=C(C4=CC=C(C)S4)SC(C4=CC=C(C)S4)=C3C(=O)C2=C(CC(CC)CCCC)S1","PBDB-T","-5.34","-3.44","CCCCCCCCC(CCCCCCCC)N1C2=C(SC(/C=C3\C(=O)C4=C(C=CC=C4)C3=C(C#N)C#N)=C2)C2=C1C1=C(S2)C2=C(S1)C1=C(C=C(/C=C3\C(=O)C4=C(C=CC=C4)C3=C(C#N)C#N)S1)N2C(CCCCCCCC)CCCCCCCC","SN6IC","","","0.88","16.5","0.66","9.6","W. Gao, T. Liu, R. Sun, G. Zhang, Y. Xiao, R. Ma, C. Zhong, X. Lu, J. Min, H. Yan, C. Yang, Dithieno[3,2-b:2ʹ,3ʹ-d]pyrrol-Fused Asymmetrical Electron Acceptors: A Study into the Effects of Nitrogen-Functionalization on Reducing Nonradiative Recombination Loss and Dipole Moment on Morphology. Advanced Science. 7, 1902657 (2020)."
"CCCCC(CC)CC1=C(F)C=C(C2=C3C=C(C4=CC=C(C5=C6C(=O)C7=C(CC(CC)CCCC)SC(CC(CC)CCCC)=C7C(=O)C6=C(C6=CC=C(C)S6)S5)S4)SC3=C(C3=CC(F)=C(CC(CC)CCCC)S3)C3=C2SC(C)=C3)S1","PM6","-5.45","-3.64","CCCCCCCCN1C2=C(SC(/C=C3\C(=O)C4=C(C=C(Cl)C=C4)C3=C(C#N)C#N)=C2)C2=C1C1=C(S2)C2=C(C=C3C(=C2)C(C2=CC=C(CCCCCC)C=C2)(C2=CC=C(CCCCCC)C=C2)C2=C3SC3=C2SC(/C=C2\C(=O)C4=C(C=CC(Cl)=C4)C2=C(C#N)C#N)=C3)C1(C1=CC=C(CCCCCC)C=C1)C1=CC=C(CCCCCC)C=C1","N8IT","-5.41","-3.9","0.943","18.53","0.682","11.92","Q. Guo, R. Ma, J. Hu, Z. Wang, H. Sun, X. Dong, Z. Luo, T. Liu, X. Guo, X. Guo, H. Yan, F. Liu, M. Zhang, Over 15% Efficiency Polymer Solar Cells Enabled by Conformation Tuning of Newly Designed Asymmetric Small-Molecule Acceptors. Advanced Functional Materials. 30, 2000383 (2020)."
"CCCCC(CC)CC1=C(Cl)C=C(C2=C3C=C(C)SC3=C(C3=CC(Cl)=C(CC(CC)CCCC)S3)C3=C2SC(C2=CC=C(C4=C5C(=O)C6=C(CC(CC)CCCC)SC(CC(CC)CCCC)=C6C(=O)C5=C(C5=CC=C(C)S5)S4)S2)=C3)S1","PM7","-5.5","-3.53","CCCCCCC1=CC=C(C2(C3=CC=C(CCCCCC)C=C3)C3=CC4=C(C=C3C3=C2C2=C(S3)C3=C(C=C(/C=C5\C(=O)C6=C(C=C(F)C(F)=C6)C5=C(C#N)C#N)S3)N2CC(CC)CCCC)C(C2=CC=C(CCCCCC)C=C2)(C2=CC=C(CCCCCC)C=C2)C2=C4SC3=C2SC(/C=C2\C(=O)C4=C(C=C(F)C(F)=C4)C2=C(C#N)C#N)=C3)C=C1","IDTTP-4F","-5.53","-3.97","0.908","21.2","0.716","13.8","W. Gao, M. Zhang, T. Liu, R. Ming, Q. An, K. Wu, D. Xie, Z. Luo, C. Zhong, F. Liu, F. Zhang, H. Yan, C. Yang, Asymmetrical Ladder-Type Donor-Induced Polar Small Molecule Acceptor to Promote Fill Factors Approaching 77% for High-Performance Nonfullerene Polymer Solar Cells. Advanced Materials. 30, 1800052 (2018)."
"CCCCC(CC)CC1=C(F)C=C(C2=C3C=C(C4=CC=C(C5=C6C(=O)C7=C(CC(CC)CCCC)SC(CC(CC)CCCC)=C7C(=O)C6=C(C6=CC=C(C)S6)S5)S4)SC3=C(C3=CC(F)=C(CC(CC)CCCC)S3)C3=C2SC(C)=C3)S1","PM6","-5.45","-3.64","CCCCCCC1=CC=C(C2(C3=CC=C(CCCCCC)C=C3)C3=C(C=C4C(=C3)C3=C(C5=C(S3)C3=C(C=C(/C=C6\C(=O)C7=C(C=C(F)C(F)=C7)C6=C(C#N)C#N)S3)N5CC(CC)CCCC)C4(C3=CC=C(CCCCCC)C=C3)C3=CC=C(CCCCCC)C=C3)C3=C2C=C(/C=C2\C(=O)C4=C(C=C(F)C(F)=C4)C2=C(C#N)C#N)S3)C=C1","IDTP-4F","-5.54","-3.98","0.871","22.3","0.734","14.3","W. Gao, M. Zhang, T. Liu, R. Ming, Q. An, K. Wu, D. Xie, Z. Luo, C. Zhong, F. Liu, F. Zhang, H. Yan, C. Yang, Asymmetrical Ladder-Type Donor-Induced Polar Small Molecule Acceptor to Promote Fill Factors Approaching 77% for High-Performance Nonfullerene Polymer Solar Cells. Advanced Materials. 30, 1800052 (2018)."
"CCCCC(CC)CC1=C(F)C=C(C2=C3C=C(C4=CC=C(C5=C6C(=O)C7=C(CC(CC)CCCC)SC(CC(CC)CCCC)=C7C(=O)C6=C(C6=CC=C(C)S6)S5)S4)SC3=C(C3=CC(F)=C(CC(CC)CCCC)S3)C3=C2SC(C)=C3)S1","PM6","-5.45","-3.64","CCCCCCC1=CC=C(C2(C3=CC=C(CCCCCC)C=C3)C3=CC4=C(C=C3C3=C2C2=C(S3)C3=C(C=C(/C=C5\C(=O)C6=C(C=C(F)C(F)=C6)C5=C(C#N)C#N)S3)N2CC(CC)CCCC)C(C2=CC=C(CCCCCC)C=C2)(C2=CC=C(CCCCCC)C=C2)C2=C4SC3=C2SC(/C=C2\C(=O)C4=C(C=C(F)C(F)=C4)C2=C(C#N)C#N)=C3)C=C1","IDTTP-4F","-5.53","-3.97","0.874","20.5","0.703","12.6","W. Gao, M. Zhang, T. Liu, R. Ming, Q. An, K. Wu, D. Xie, Z. Luo, C. Zhong, F. Liu, F. Zhang, H. Yan, C. Yang, Asymmetrical Ladder-Type Donor-Induced Polar Small Molecule Acceptor to Promote Fill Factors Approaching 77% for High-Performance Nonfullerene Polymer Solar Cells. Advanced Materials. 30, 1800052 (2018)."
"CCCCC(CC)CC1=C2C(=O)C3=C(C4=CC=C(C)S4)SC(C4=CC=C(C)S4)=C3C(=O)C2=C(CC(CC)CCCC)S1","PBDB-T","-5.34","-3.44","CCCCCCC1=CC=C(C2(C3=CC=C(CCCCCC)C=C3)C3=CC4=C(C=C3C3=C2C2=C(C=C(/C=C5\C(=O)C6=CSC=C6C5=C(C#N)C#N)S2)S3)C(C2=CC=C(CCCCCC)C=C2)(C2=CC=C(CCCCCC)C=C2)C2=C4SC3=C2SC(/C=C2\C(=O)C4=CSC=C4C2=C(C#N)C#N)=C3)C=C1","ITCPTC","-5.61","-3.96","0.84","17.53","0.7277","10.74","Z. Luo, R. Ma, Z. Chen, Y. Xiao, G. Zhang, T. Liu, R. Sun, Q. Zhan, Y. Zou, C. Zhong, Y. Chen, H. Sun, G. Chai, K. Chen, X. Guo, J. Min, X. Lu, C. Yang, H. Yan, Altering the Positions of Chlorine and Bromine Substitution on the End Group Enables High-Performance Acceptor and Efficient Organic Solar Cells. Advanced Energy Materials. 10, 2002649 (2020)."
"CCCCC(CC)CC1=C2C(=O)C3=C(C4=CC=C(C)S4)SC(C4=CC=C(C)S4)=C3C(=O)C2=C(CC(CC)CCCC)S1","PBDB-T","-5.34","-3.44","CCCCCCC1=CC=C(C2(C3=CC=C(CC4=CC=C5C=C6C=CC(C)=CC6=CC5=C4)S3)C3=C(C=C4C(=C3)C3=C(C5=C(C=C(/C=C6\C(=O)C7=CSC=C7C6=C(C#N)C#N)S5)S3)C4(C3=CC=C(CCCCCC)S3)C3=CC=C(CCCCCC)S3)C3=C2C=C(/C=C2\C(=O)C4=CSC=C4C2=C(C#N)C#N)S3)S1","IDT6CN-Th","-5.71","-4.01","0.81","16.75","0.7672","10.41","Z. Luo, R. Ma, Z. Chen, Y. Xiao, G. Zhang, T. Liu, R. Sun, Q. Zhan, Y. Zou, C. Zhong, Y. Chen, H. Sun, G. Chai, K. Chen, X. Guo, J. Min, X. Lu, C. Yang, H. Yan, Altering the Positions of Chlorine and Bromine Substitution on the End Group Enables High-Performance Acceptor and Efficient Organic Solar Cells. Advanced Energy Materials. 10, 2002649 (2020)."
"CCCCC(CC)CC1=C2C(=O)C3=C(C4=CC=C(C)S4)SC(C4=CC=C(C)S4)=C3C(=O)C2=C(CC(CC)CCCC)S1","PBDB-T","-5.34","-3.44","CCCCCCC1=CC=C(C2(C3=CC=C(CCCCCC)C=C3)C3=C(C=C4C(=C3)C3=C(C5=C(C=C(/C=C6\C(=O)C7=CSC=C7C6=C(C#N)C#N)S5)S3)C4(C3=CC=C(CCCCCC)C=C3)C3=CC=C(CCCCCC)C=C3)C3=C2C=C(/C=C2\C(=O)C4=CSC=C4C2=C(C#N)C#N)S3)C=C1","IDT6CN","-5.68","-3.97","0.83","15.14","0.7377","9.27","Z. Luo, R. Ma, Z. Chen, Y. Xiao, G. Zhang, T. Liu, R. Sun, Q. Zhan, Y. Zou, C. Zhong, Y. Chen, H. Sun, G. Chai, K. Chen, X. Guo, J. Min, X. Lu, C. Yang, H. Yan, Altering the Positions of Chlorine and Bromine Substitution on the End Group Enables High-Performance Acceptor and Efficient Organic Solar Cells. Advanced Energy Materials. 10, 2002649 (2020)."
"CCCCC(CC)CC1=C2C(=O)C3=C(C4=CC=C(C)S4)SC(C4=CC=C(C)S4)=C3C(=O)C2=C(CC(CC)CCCC)S1","PBDB-T","-5.34","-3.44","CCCCCCC1=CC=C(C2(C3=CC=C(CCCCCC)C=C3)C3=CC4=C(C=C3C3=C2C=C(/C=C2\C(=O)C5=CSC=C5C2=C(C#N)C#N)S3)C(C2=CC=C(CCCCCC)C=C2)(C2=CC=C(CCCCCC)C=C2)C2=C4SC(/C=C3\C(=O)C4=CSC=C4C3=C(C#N)C#N)=C2)C=C1","IDTCN","-5.87","-3.92","0.85","12.06","0.6248","6.4","Z. Luo, R. Ma, Z. Chen, Y. Xiao, G. Zhang, T. Liu, R. Sun, Q. Zhan, Y. Zou, C. Zhong, Y. Chen, H. Sun, G. Chai, K. Chen, X. Guo, J. Min, X. Lu, C. Yang, H. Yan, Altering the Positions of Chlorine and Bromine Substitution on the End Group Enables High-Performance Acceptor and Efficient Organic Solar Cells. Advanced Energy Materials. 10, 2002649 (2020)."
"CCCCC(CC)CC1=C(F)C=C(C2=C3C=C(C4=CC=C(C5=C6C(=O)C7=C(CC(CC)CCCC)SC(CC(CC)CCCC)=C7C(=O)C6=C(C6=CC=C(C)S6)S5)S4)SC3=C(C3=CC(F)=C(CC(CC)CCCC)S3)C3=C2SC(C)=C3)S1","PM6","-5.45","-3.64","CCCCCCCCCCCC1=C(/C=C2\C(=O)C3=C(Cl)C=C(Br)C=C3C2=C(C#N)C#N)SC2=C1SC1=C2N(CC(CCCC)CCCCCC)C2=C1C1=NSN=C1C1=C2N(CC(CCCC)CCCCCC)C2=C1SC1=C2SC(/C=C2\C(=O)C3=C(C=C(Br)C=C3Cl)C2=C(C#N)C#N)=C1CCCCCCCCCCC","BTP-ClBr2","-5.8","-4.04","0.854","23.66","0.722","14.56","W. Gao, H. Fu, Y. Li, F. Lin, R. Sun, Z. Wu, X. Wu, C. Zhong, J. Min, J. Luo, H. Y. Woo, Z. Zhu, A. K.-Y. Jen, Asymmetric Acceptors Enabling Organic Solar Cells to Achieve an over 17% Efficiency: Conformation Effects on Regulating Molecular Properties and Suppressing Nonradiative Energy Loss. Advanced Energy Materials. 11, 2003177 (2021)."
"CCCCC(CC)CC1=C(F)C=C(C2=C3C=C(C4=CC=C(C5=C6C(=O)C7=C(CC(CC)CCCC)SC(CC(CC)CCCC)=C7C(=O)C6=C(C6=CC=C(C)S6)S5)S4)SC3=C(C3=CC(F)=C(CC(CC)CCCC)S3)C3=C2SC(C)=C3)S1","PM6","-5.45","-3.64","CCCCCCCCCCCC1=C(/C=C2\C(=O)C3=CC(Cl)=C(Br)C=C3C2=C(C#N)C#N)SC2=C1SC1=C2N(CC(CCCC)CCCCCC)C2=C1C1=NSN=C1C1=C2N(CC(CCCC)CCCCCC)C2=C1SC1=C2SC(/C=C2\C(=O)C3=C(C=C(Br)C(Cl)=C3)C2=C(C#N)C#N)=C1CCCCCCCCCCC","BTP-ClBr1","-5.79","-4.03","0.854","23.66","0.722","14.56","W. Gao, H. Fu, Y. Li, F. Lin, R. Sun, Z. Wu, X. Wu, C. Zhong, J. Min, J. Luo, H. Y. Woo, Z. Zhu, A. K.-Y. Jen, Asymmetric Acceptors Enabling Organic Solar Cells to Achieve an over 17% Efficiency: Conformation Effects on Regulating Molecular Properties and Suppressing Nonradiative Energy Loss. Advanced Energy Materials. 11, 2003177 (2021)."
"CCCCC(CC)CC1=C(F)C=C(C2=C3C=C(C4=CC=C(C5=C6C(=O)C7=C(CC(CC)CCCC)SC(CC(CC)CCCC)=C7C(=O)C6=C(C6=CC=C(C)S6)S5)S4)SC3=C(C3=CC(F)=C(CC(CC)CCCC)S3)C3=C2SC(C)=C3)S1","PM6","-5.45","-3.64","CCCCCCCCCC1=C(/C=C2\C(=O)C3=C(C=C(F)C(F)=C3)C2=C(C#N)C#N)SC2=C1SC1=C2N(CC(CCCC)CCCCCC)C2=C1C1=NSN=C1C1=C2N(CC(CCCC)CCCCCC)C2=C1SC1=C2SC(/C=C2\C(=O)C3=C(C=C(F)C(F)=C3)C2=C(C#N)C#N)=C1C","BP4T-4F","-5.71","-3.91","0.839","26.3","0.777","17.1","G. Li, X. Zhang, L. O. Jones, J. M. Alzola, S. Mukherjee, L. Feng, W. Zhu, C. L. Stern, W. Huang, J. Yu, V. K. Sangwan, D. M. DeLongchamp, K. L. Kohlstedt, M. R. Wasielewski, M. C. Hersam, G. C. Schatz, A. Facchetti, T. J. Marks, Systematic Merging of Nonfullerene Acceptor π-Extension and Tetrafluorination Strategies Affords Polymer Solar Cells with >16% Efficiency. J. Am. Chem. Soc. 143, 6123–6139 (2021)."
"CCCCC(CC)CC1=C(F)C=C(C2=C3C=C(C4=CC=C(C5=C6C(=O)C7=C(CC(CC)CCCC)SC(CC(CC)CCCC)=C7C(=O)C6=C(C6=CC=C(C)S6)S5)S4)SC3=C(C3=CC(F)=C(CC(CC)CCCC)S3)C3=C2SC(C)=C3)S1","PM6","-5.45","-3.64","CCCCCCCCCCCC1=C(/C=C2\C(=O)C3=C(C=CC=C3)C2=C(C#N)C#N)SC2=C1SC1=C2N(CC(CC)CCCC)C2=C1C1=NSN=C1C1=C2N(CC(CC)CCCC)C2=C1SC1=C2SC(/C=C2\C(=O)C3=C(C=CC=C3)C2=C(C#N)C#N)=C1CCCCCCCCCCC","BT-LIC","-5.42","-3.84","0.85","24.3","0.632","13.2","G. Chai, Y. Chang, J. Zhang, X. Xu, L. Yu, X. Zou, X. Li, Y. Chen, S. Luo, B. Liu, F. Bai, Z. Luo, H. Yu, J. Liang, T. Liu, K. S. Wong, H. Zhou, Q. Peng, H. Yan, Fine-tuning of side-chain orientations on nonfullerene acceptors enables organic solar cells with 17.7% efficiency. Energy Environ. Sci. 14, 3469–3479 (2021)."
"CCCCC(CC)CC1=C(F)C=C(C2=C3C=C(C4=CC=C(C5=C6C(=O)C7=C(CC(CC)CCCC)SC(CC(CC)CCCC)=C7C(=O)C6=C(C6=CC=C(C)S6)S5)S4)SC3=C(C3=CC(F)=C(CC(CC)CCCC)S3)C3=C2SC(C)=C3)S1","PM6","-5.45","-3.64","CCCCCCCCCCCC1=C(/C=C2\C(=O)C3=C(C=C4C=C(F)C(F)=CC4=C3)C2=C(C#N)C#N)SC2=C1SC1=C2N(CC(CC)CCCC)C2=C1C1=NSN=C1C1=C2N(CC(CCCC)CCCCCC)C2=C1SC1=C2SC(/C=C2\C(=O)C3=C(C=C4C=C(F)C(F)=CC4=C3)C2=C(C#N)C#N)=C1CCCCCCCCCCC","BT-L4F","-5.57","-4","0.84","21.2","0.513","9.3","G. Chai, Y. Chang, J. Zhang, X. Xu, L. Yu, X. Zou, X. Li, Y. Chen, S. Luo, B. Liu, F. Bai, Z. Luo, H. Yu, J. Liang, T. Liu, K. S. Wong, H. Zhou, Q. Peng, H. Yan, Fine-tuning of side-chain orientations on nonfullerene acceptors enables organic solar cells with 17.7% efficiency. Energy Environ. Sci. 14, 3469–3479 (2021)."
"CCCCC(CC)CC1=C(F)C=C(C2=C3C=C(C4=CC=C(C5=C6C(=O)C7=C(CC(CC)CCCC)SC(CC(CC)CCCC)=C7C(=O)C6=C(C6=CC=C(C)S6)S5)S4)SC3=C(C3=CC(F)=C(CC(CC)CCCC)S3)C3=C2SC(C)=C3)S1","PM6","-5.45","-3.64","CCCCCCCCCCCC1=C(/C=C2\C(=O)C3=C(C=C4C=CC=CC4=C3)C2=C(C#N)C#N)SC2=C1SC1=C2N(CC(CC)CCCC)C2=C1C1=NSN=C1C1=C2N(CC(CC)CCCC)C2=C1SC1=C2SC(/C=C2\C(=O)C3=C(C=C4C=CC=CC4=C3)C2=C(C#N)C#N)=C1CCCCCCCCCCC","BT-BIC","-5.46","-3.73","0.72","15.3","0.638","7","G. Chai, Y. Chang, J. Zhang, X. Xu, L. Yu, X. Zou, X. Li, Y. Chen, S. Luo, B. Liu, F. Bai, Z. Luo, H. Yu, J. Liang, T. Liu, K. S. Wong, H. Zhou, Q. Peng, H. Yan, Fine-tuning of side-chain orientations on nonfullerene acceptors enables organic solar cells with 17.7% efficiency. Energy Environ. Sci. 14, 3469–3479 (2021)."
"CCCCCCCCC(CCCCCC)COC1=NC2=C(N=C1)C(C1=CC=C(C)S1)=C(F)C(F)=C2C","PTQ10","-5.61","-2.98","CCCCCCC1=CC=C(C2=C(/C=C3\C(=O)C4=C(C=C(F)C(F)=C4)C3=C(C#N)C#N)SC3=C2SC2=C3N(CC(CC)CCCC)C3=C2C2=NSN=C2C2=C3N(CC(CC)CCCC)C3=C2SC2=C3SC(/C=C3\C(=O)C4=C(C=C(F)C(F)=C4)C3=C(C#N)C#N)=C2C2=CC=C(C)C=C2)C=C1","p-BTP-PhC6","-5.59","-3.85","0.888","24.7","0.779","17.1","W. Gao, F. R. Lin, A. K.-Y. Jen, Near-Infrared Absorbing Nonfullerene Acceptors for Organic Solar Cells. Solar RRL. 6, 2100868 (2022)."
"CCCCCCCCC(CCCCCC)COC1=NC2=C(N=C1)C(C1=CC=C(C)S1)=C(F)C(F)=C2C","PTQ10","-5.61","-2.98","CCCCCCC1=C(C2=C(/C=C3\C(=O)C4=C(C=C(F)C(F)=C4)C3=C(C#N)C#N)SC3=C2SC2=C3N(CC(CC)CCCC)C3=C2C2=NSN=C2C2=C3N(CC(CC)CCCC)C3=C2SC2=C3SC(/C=C3\C(=O)C4=C(C=C(F)C(F)=C4)C3=C(C#N)C#N)=C2C2=C(C)C=CC=C2)C=CC=C1","o-BTP-PhC6","-5.53","-3.76","0.924","22.8","0.762","16","W. Gao, F. R. Lin, A. K.-Y. Jen, Near-Infrared Absorbing Nonfullerene Acceptors for Organic Solar Cells. Solar RRL. 6, 2100868 (2022)."
"CCCCCCCCC(CCCCCC)COC1=NC2=C(N=C1)C(C1=CC=C(C)S1)=C(F)C(F)=C2C","PTQ10","-5.61","-2.98","CCCCCCC1=CC=CC(C2=C(/C=C3\C(=O)C4=C(C=C(F)C(F)=C4)C3=C(C#N)C#N)SC3=C2SC2=C3N(CC(CC)CCCC)C3=C2C2=NSN=C2C2=C3N(CC(CC)CCCC)C3=C2SC2=C3SC(/C=C3\C(=O)C4=C(C=C(F)C(F)=C4)C3=C(C#N)C#N)=C2C2=CC(CCCCCC)=CC=C2)=C1","m-BTP-PhC6","-5.59","-3.85","0.883","25.3","0.793","17.7","S. Dai, F. Zhao, Q. Zhang, T.-K. Lau, T. Li, K. Liu, Q. Ling, C. Wang, X. Lu, W. You, X. Zhan, Fused Nonacyclic Electron Acceptors for Efficient Polymer Solar Cells. J. Am. Chem. Soc. 139, 1336–1343 (2017)."
"CCCCC(CC)COC(=O)C1=C(F)C2=C(C)SC(C3=CC4=C(C5=CC=C(CC(CC)CCCC)S5)C5=C(C=C(C)S5)C(C5=CC=C(CC(CC)CCCC)S5)=C4S3)=C2S1","PTB7-Th","-5.22","-3.64","CCCCCCC1=CC=C(C2(C3=CC=C(CCCCCC)C=C3)C3=C(SC4=C3SC(/C=C3\C(=O)C5=C(C=C(F)C(F)=C5)C3=C(C#N)C#N)=C4)C3=C2C2=C(S3)C(C3=CC=C(CCCCCC)S3)=C3C(=C2C2=CC=C(CCCCCC)S2)SC2=C3C(C3=CC=C(CCCCCC)C=C3)(C3=CC=C(CCCCCC)C=C3)C3=C2SC2=C3SC(/C=C3\C(=O)C4=C(C=C(F)C(F)=C4)C3=C(C#N)C#N)=C2)C=C1","FNIC2","-5.56","-4","0.74","23.93","0.734","13","S. Dai, F. Zhao, Q. Zhang, T.-K. Lau, T. Li, K. Liu, Q. Ling, C. Wang, X. Lu, W. You, X. Zhan, Fused Nonacyclic Electron Acceptors for Efficient Polymer Solar Cells. J. Am. Chem. Soc. 139, 1336–1343 (2017)."
"CCCCC(CC)COC(=O)C1=C(F)C2=C(C)SC(C3=CC4=C(C5=CC=C(CC(CC)CCCC)S5)C5=C(C=C(C)S5)C(C5=CC=C(CC(CC)CCCC)S5)=C4S3)=C2S1","PTB7-Th","-5.22","-3.64","CCCCCCC1=CC=C(C2(C3=CC=C(CCCCCC)C=C3)C3=C(SC(/C=C4\C(=O)C5=C(C=C(F)C(F)=C5)C4=C(C#N)C#N)=C3)C3=C2C2=C(S3)C3=C(S2)C(C2=CC=C(CCCCCC)S2)=C2C4=C(SC2=C3C2=CC=C(CCCCCC)S2)C2=C(S4)C3=C(C=C(/C=C4\C(=O)C5=C(C=C(F)C(F)=C5)C4=C(C#N)C#N)S3)C2(C2=CC=C(CCCCCC)C=C2)C2=CC=C(CCCCCC)C=C2)C=C1","FNIC1","-5.61","-3.92","0.77","19.97","0.664","10.3","S. Dai, F. Zhao, Q. Zhang, T.-K. Lau, T. Li, K. Liu, Q. Ling, C. Wang, X. Lu, W. You, X. Zhan, Fused Nonacyclic Electron Acceptors for Efficient Polymer Solar Cells. J. Am. Chem. Soc. 139, 1336–1343 (2017)."
"CCCCC(CC)CC1=C(Cl)C=C(C2=C3C=C(C)SC3=C(C3=CC(Cl)=C(CC(CC)CCCC)S3)C3=C2SC(C2=CC=C(C4=C5C(=O)C6=C(CC(CC)CCCC)SC(CC(CC)CCCC)=C6C(=O)C5=C(C5=CC=C(C)S5)S4)S2)=C3)S1","PM7","-5.5","-3.53","CCCCCCC1=CC=C(C2(C3=CC=C(CCCCCC)C=C3)C3=C(C=C4C(=C3)C3=C(C5=C(S3)C3=C(C=C(/C=C6\C(=O)C7=C(C=C(F)C(F)=C7)C6=C(C#N)C#N)S3)N5CC(CC)CCCC)C4(C3=CC=C(CCCCCC)C=C3)C3=CC=C(CCCCCC)C=C3)C3=C2C=C(/C=C2\C(=O)C4=C(C=C(F)C(F)=C4)C2=C(C#N)C#N)S3)C=C1","IDTP-4F","-5.54","-3.98","0.903","22.5","0.746","15.2","S. Dai, F. Zhao, Q. Zhang, T.-K. Lau, T. Li, K. Liu, Q. Ling, C. Wang, X. Lu, W. You, X. Zhan, Fused Nonacyclic Electron Acceptors for Efficient Polymer Solar Cells. J. Am. Chem. Soc. 139, 1336–1343 (2017)."
"CCCCC(CC)CC1=C(F)C=C(C2=C3C=C(C4=CC=C(C5=C6C(=O)C7=C(CC(CC)CCCC)SC(CC(CC)CCCC)=C7C(=O)C6=C(C6=CC=C(C)S6)S5)S4)SC3=C(C3=CC(F)=C(CC(CC)CCCC)S3)C3=C2SC(C)=C3)S1","PM6","-5.45","-3.64","CCCCCCCCCCCC1=C(/C=C2\C(=O)C3=C(C=C(F)C(F)=C3)C2=C(C#N)C#N)[Se]C2=C1SC1=C2N(CC(CC)CCCC)C2=C1C1=NSN=C1C1=C2N(CC(CCCC)CCCCCC)C2=C1SC1=C2[Se]C(/C=C2\C(=O)C3=C(C=C(F)C(F)=C3)C2=C(C#N)C#N)=C1CCCCCCCCCCC","CH1007","-5.59","-3.97","0.82","27.03","0.72","15.96","S. Dai, F. Zhao, Q. Zhang, T.-K. Lau, T. Li, K. Liu, Q. Ling, C. Wang, X. Lu, W. You, X. Zhan, Fused Nonacyclic Electron Acceptors for Efficient Polymer Solar Cells. J. Am. Chem. Soc. 139, 1336–1343 (2017)."
"CCCCC(CC)CC1=C(F)C=C(C2=C3C=C(C4=CC=C(C5=C6C(=O)C7=C(CC(CC)CCCC)SC(CC(CC)CCCC)=C7C(=O)C6=C(C6=CC=C(C)S6)S5)S4)SC3=C(C3=CC(F)=C(CC(CC)CCCC)S3)C3=C2SC(C)=C3)S1","PM6","-5.45","-3.64","CCCCCCCCCCCC1=C(/C=C2\C(=O)C3=C(C=C(F)C(F)=C3)C2=C(C#N)C#N)SC2=C1SC1=C2N(CC(CC)CCCC)C2=C1C1=NN(CC(C)CC)N=C1C1=C2N(CC(CC)CCCC)C2=C1SC1=C2SC(/C=C2\C(=O)C3=C(C=C(F)C(F)=C3)C2=C(C#N)C#N)=C1CCCCCCCCCCC","Y11","-5.69","-3.87","0.83","26.74","0.74","16.54","S. Dai, F. Zhao, Q. Zhang, T.-K. Lau, T. Li, K. Liu, Q. Ling, C. Wang, X. Lu, W. You, X. Zhan, Fused Nonacyclic Electron Acceptors for Efficient Polymer Solar Cells. J. Am. Chem. Soc. 139, 1336–1343 (2017)."
"CCCCC(CC)CC1=C(F)C=C(C2=C3C=C(C4=CC=C(C5=C6C(=O)C7=C(CC(CC)CCCC)SC(CC(CC)CCCC)=C7C(=O)C6=C(C6=CC=C(C)S6)S5)S4)SC3=C(C3=CC(F)=C(CC(CC)CCCC)S3)C3=C2SC(C)=C3)S1","PM6","-5.45","-3.64","CCCCCCCCCCCC1=C(/C=C2\C(=O)C3=C(C=C(Cl)C(Cl)=C3)C2=C(C#N)C#N)SC2=C1SC1=C2N(CC(CCCC)CCCCCC)C2=C1C1=NSN=C1C1=C2N(CC(CCCC)CCCCCC)C2=C1SC1=C2SC(/C=C2\C(=O)C3=C(C=C(Cl)C(Cl)=C3)C2=C(C#N)C#N)=C1CCCCCCCCCCC","BTP-4Cl","-5.68","-4.12","0.87","25.4","0.75","16.5","S. Dai, F. Zhao, Q. Zhang, T.-K. Lau, T. Li, K. Liu, Q. Ling, C. Wang, X. Lu, W. You, X. Zhan, Fused Nonacyclic Electron Acceptors for Efficient Polymer Solar Cells. J. Am. Chem. Soc. 139, 1336–1343 (2017)."
"CCCCC(CC)CC1=C(F)C=C(C2=C3C=C(C4=CC=C(C5=C6C(=O)C7=C(CC(CC)CCCC)SC(CC(CC)CCCC)=C7C(=O)C6=C(C6=CC=C(C)S6)S5)S4)SC3=C(C3=CC(F)=C(CC(CC)CCCC)S3)C3=C2SC(C)=C3)S1","PM6","-5.45","-3.64","CCCCCCCCCCCC1=C(/C=C2\C(=O)C3=C(C=C(F)C(F)=C3)C2=C(C#N)C#N)SC2=C1SC1=C2N(CC(CCCC)CCCCCC)C2=C1C1=NC=CN=C1C1=C2N(CC(CCCC)CCCCCC)C2=C1SC1=C2SC(/C=C2\C(=O)C3=C(C=C(F)C(F)=C3)C2=C(C#N)C#N)=C1CCCCCCCCCCC","AQx-2","-5.63","-3.88","0.86","25.38","0.76","16.64","S. Dai, F. Zhao, Q. Zhang, T.-K. Lau, T. Li, K. Liu, Q. Ling, C. Wang, X. Lu, W. You, X. Zhan, Fused Nonacyclic Electron Acceptors for Efficient Polymer Solar Cells. J. Am. Chem. Soc. 139, 1336–1343 (2017)."
"CCCCC(CC)CC1=C(F)C=C(C2=C3C=C(C4=CC=C(C5=C6C(=O)C7=C(CC(CC)CCCC)SC(CC(CC)CCCC)=C7C(=O)C6=C(C6=CC=C(C)S6)S5)S4)SC3=C(C3=CC(F)=C(CC(CC)CCCC)S3)C3=C2SC(C)=C3)S1","PM6","-5.45","-3.64","CCCCCCCCCCCC1=C(/C=C2\C(=O)C3=C(C=C(F)C(F)=C3)C2=C(C#N)C#N)SC2=C1SC1=C2N(CC(CC)CCCC)C2=C1C1=NSN=C1C1=C2N(CC(CC)CCCC)C2=C1SC1=C2SC(/C=C2\C(=O)C3=C(Cl)SC=C3\C2=C(/C)C#N)=C1CCCCCCCCCCC","BTP-2F-ThCl","-5.7","-3.99","0.869","25.38","0.774","17.06","S. Dai, F. Zhao, Q. Zhang, T.-K. Lau, T. Li, K. Liu, Q. Ling, C. Wang, X. Lu, W. You, X. Zhan, Fused Nonacyclic Electron Acceptors for Efficient Polymer Solar Cells. J. Am. Chem. Soc. 139, 1336–1343 (2017)."
"CCCCC(CC)CC1=C(F)C=C(C2=C3C=C(C4=CC=C(C5=C6C(=O)C7=C(CC(CC)CCCC)SC(CC(CC)CCCC)=C7C(=O)C6=C(C6=CC=C(C)S6)S5)S4)SC3=C(C3=CC(F)=C(CC(CC)CCCC)S3)C3=C2SC(C)=C3)S1","PM6","-5.45","-3.64","CCCCCCCCCCCC1=C(/C=C2\C(=O)C3=C(C=C(F)C(F)=C3)C2=C(C#N)C#N)SC2=C1SC1=C2N(CC(CC)CCCC)C2=C1C1=NSN=C1C1=C2N(CC(CC)CCCC)C2=C1SC1=C2SC(/C=C2\C(=O)C3=C(C=C(F)C(F)=C3)C2=C(C#N)C#N)=C1CCCCCCCCCCC","Y6","-5.65","-4.01","0.83","25.3","0.75","15.7","S. Dai, F. Zhao, Q. Zhang, T.-K. Lau, T. Li, K. Liu, Q. Ling, C. Wang, X. Lu, W. You, X. Zhan, Fused Nonacyclic Electron Acceptors for Efficient Polymer Solar Cells. J. Am. Chem. Soc. 139, 1336–1343 (2017)."
"CCCCC(CC)CC1=C(F)C=C(C2=C3C=C(C4=CC=C(C5=C6C(=O)C7=C(CC(CC)CCCC)SC(CC(CC)CCCC)=C7C(=O)C6=C(C6=CC=C(C)S6)S5)S4)SC3=C(C3=CC(F)=C(CC(CC)CCCC)S3)C3=C2SC(C)=C3)S1","PM6","-5.45","-3.64","CCCCCCCCCC1=C(/C=C2\C(=O)C3=C(C=C(F)C(F)=C3)C2=C(C#N)C#N)SC2=C1SC1=C2SC2=C1N(CC(CCCC)CCCCCC)C1=C2C2=NSN=C2C2=C1N(CC(CCCC)CCCCCC)C1=C2SC2=C1SC1=C2SC(/C=C2\C(=O)C3=C(C=C(F)C(F)=C3)C2=C(C#N)C#N)=C1CCCCCCCCC","ABP6T-4F","-5.56","-3.83","0.88","24.67","0.7301","15.81","S. Dai, F. Zhao, Q. Zhang, T.-K. Lau, T. Li, K. Liu, Q. Ling, C. Wang, X. Lu, W. You, X. Zhan, Fused Nonacyclic Electron Acceptors for Efficient Polymer Solar Cells. J. Am. Chem. Soc. 139, 1336–1343 (2017)."
"CCCCC(CC)CC1=C(F)C=C(C2=C3C=C(C4=CC=C(C5=C6C(=O)C7=C(CC(CC)CCCC)SC(CC(CC)CCCC)=C7C(=O)C6=C(C6=CC=C(C)S6)S5)S4)SC3=C(C3=CC(F)=C(CC(CC)CCCC)S3)C3=C2SC(C)=C3)S1","PM6","-5.45","-3.64","CCCCCCCCCC1=C(/C=C2\C(=O)C3=C(C=C(F)C(F)=C3)C2=C(C#N)C#N)SC2=C1SC1=C2SC2=C1N(CC(CCCC)CCCCCC)C1=C2C2=NSN=C2C2=C1N(CC(CCCC)CCCCCC)C1=C2SC2=C1SC(/C=C1\C(=O)C3=C(C=C(F)C(F)=C3)C1=C(C#N)C#N)=C2CCCCCCCCC","BP5T-4F","-5.63","-3.88","0.89","24.6","0.76","16.7","S. Dai, F. Zhao, Q. Zhang, T.-K. Lau, T. Li, K. Liu, Q. Ling, C. Wang, X. Lu, W. You, X. Zhan, Fused Nonacyclic Electron Acceptors for Efficient Polymer Solar Cells. J. Am. Chem. Soc. 139, 1336–1343 (2017)."
"CCCCC(CC)CC1=C(F)C=C(C2=C3C=C(C4=CC=C(C5=C6C(=O)C7=C(CC(CC)CCCC)SC(CC(CC)CCCC)=C7C(=O)C6=C(C6=CC=C(C)S6)S5)S4)SC3=C(C3=CC(F)=C(CC(CC)CCCC)S3)C3=C2SC(C)=C3)S1","PM6","-5.45","-3.64","CCCCCCCCCCCC1=C(/C=C2\C(=O)C3=C(C=C(F)C(F)=C3)C2=C(C#N)C#N)SC2=C1SC1=C2N(CC(CC)CCCC)C2=C1C1=NSN=C1C1=C2N(CC(CC)CCCC)C2=C1SC1=C2SC(/C=C2\C(=O)C3=C(C=C(F)C(F)=C3)C2=C(C#N)C#N)=C1CCCCCCCCCCC","Y6-2Se","-5.58","-3.84","0.83","24.32","0.7","14.94","S. Dai, F. Zhao, Q. Zhang, T.-K. Lau, T. Li, K. Liu, Q. Ling, C. Wang, X. Lu, W. You, X. Zhan, Fused Nonacyclic Electron Acceptors for Efficient Polymer Solar Cells. J. Am. Chem. Soc. 139, 1336–1343 (2017)."
"CCCCC(CC)CC1=C(F)C=C(C2=C3C=C(C4=CC=C(C5=C6C(=O)C7=C(CC(CC)CCCC)SC(CC(CC)CCCC)=C7C(=O)C6=C(C6=CC=C(C)S6)S5)S4)SC3=C(C3=CC(F)=C(CC(CC)CCCC)S3)C3=C2SC(C)=C3)S1","PM6","-5.45","-3.64","CCCCCCC(CCCC)CN1C2=C(SC(/C=C3\C(=O)C4=C(C=C(F)C(F)=C4)C3=C(C#N)C#N)=C2)C2=C1C1=C(OCC(CC)CCCC)C3=C(C(OCC(CC)CCCC)=C1O2)C1=C(O3)C2=C(C=C(/C=C3\C(=O)C4=C(C=C(F)C(F)=C4)C3=C(C#N)C#N)S2)N1CC(CCCC)CCCCCC","M8","-5.6","-3.85","0.91","24.03","0.7622","16.66","S. Dai, F. Zhao, Q. Zhang, T.-K. Lau, T. Li, K. Liu, Q. Ling, C. Wang, X. Lu, W. You, X. Zhan, Fused Nonacyclic Electron Acceptors for Efficient Polymer Solar Cells. J. Am. Chem. Soc. 139, 1336–1343 (2017)."
"CCCCC(CC)CC1=C(F)C=C(C2=C3C=C(C4=CC=C(C5=C6C(=O)C7=C(CC(CC)CCCC)SC(CC(CC)CCCC)=C7C(=O)C6=C(C6=CC=C(C)S6)S5)S4)SC3=C(C3=CC(F)=C(CC(CC)CCCC)S3)C3=C2SC(C)=C3)S1","PM6","-5.45","-3.64","CCCCCCC(CCCC)CN1C2=C(SC(/C=C3\C(=O)C4=C(C=C(F)C(F)=C4)C3=C(C#N)C#N)=C2)C2=C1C1=C(OCC(CC)CCCC)C3=C(C(OCC(CC)CCCC)=C1O2)C1=C(S3)C2=C(C=C(/C=C3\C(=O)C4=C(C=C(F)C(F)=C4)C3=C(C#N)C#N)S2)N1CC(CCCC)CCCCCC","M34","-5.6","-3.91","0.91","23.63","0.7066","15.24","S. Dai, F. Zhao, Q. Zhang, T.-K. Lau, T. Li, K. Liu, Q. Ling, C. Wang, X. Lu, W. You, X. Zhan, Fused Nonacyclic Electron Acceptors for Efficient Polymer Solar Cells. J. Am. Chem. Soc. 139, 1336–1343 (2017)."
"CCCCC(CC)CC1=C(F)C=C(C2=C3C=C(C4=CC=C(C5=C6C(=O)C7=C(CC(CC)CCCC)SC(CC(CC)CCCC)=C7C(=O)C6=C(C6=CC=C(C)S6)S5)S4)SC3=C(C3=CC(F)=C(CC(CC)CCCC)S3)C3=C2SC(C)=C3)S1","PM6","-5.45","-3.64","CCCCCCCCCCCC1=C(/C=C2\C(=O)C3=C(C=C(F)C(F)=C3)C2=C(C#N)C#N)SC2=C1SC1=C2N(CC(CC)CCCC)C2=C1C1=NSN=C1C1=C2N(CC(CC)CCCC)C2=C1SC(/C=C1\C(=O)C3=C(C=C(F)C(F)=C3)C1=C(C#N)C#N)=C2CCCCCC","AY6","-5.69","-4.06","0.87","23.54","0.763","15.6","S. Dai, F. Zhao, Q. Zhang, T.-K. Lau, T. Li, K. Liu, Q. Ling, C. Wang, X. Lu, W. You, X. Zhan, Fused Nonacyclic Electron Acceptors for Efficient Polymer Solar Cells. J. Am. Chem. Soc. 139, 1336–1343 (2017)."
"CCCCC(CC)CC1=C(F)C=C(C2=C3C=C(C4=CC=C(C5=C6C(=O)C7=C(CC(CC)CCCC)SC(CC(CC)CCCC)=C7C(=O)C6=C(C6=CC=C(C)S6)S5)S4)SC3=C(C3=CC(F)=C(CC(CC)CCCC)S3)C3=C2SC(C)=C3)S1","PM6","-5.45","-3.64","CCCCCCCCCCCC1=C(/C=C2\C(=O)C3=C(Cl)C(Br)=CC=C3C2=C(C#N)C#N)SC2=C1SC1=C2N(CC(CCCC)CCCCCC)C2=C1C1=NSN=C1C1=C2N(CC(CCCC)CCCCCC)C2=C1SC1=C2SC(/C=C2\C(=O)C3=C(C=CC(Br)=C3Cl)C2=C(C#N)C#N)=C1CCCCCCCCCCC","BTP-ClBr","-5.79","-4","0.906","23.48","0.79","16.82","S. Dai, F. Zhao, Q. Zhang, T.-K. Lau, T. Li, K. Liu, Q. Ling, C. Wang, X. Lu, W. You, X. Zhan, Fused Nonacyclic Electron Acceptors for Efficient Polymer Solar Cells. J. Am. Chem. Soc. 139, 1336–1343 (2017)."
"CCCCC(CC)CC1=C(F)C=C(C2=C3C=C(C4=CC=C(C5=C6C(=O)C7=C(CC(CC)CCCC)SC(CC(CC)CCCC)=C7C(=O)C6=C(C6=CC=C(C)S6)S5)S4)SC3=C(C3=CC(F)=C(CC(CC)CCCC)S3)C3=C2SC(C)=C3)S1","PM6","-5.45","-3.64","CCCCCCCCCC1=C(/C=C2\C(=O)C3=C(C=CC=C3)C2=C(C#N)C#N)SC2=C1SC1=C2SC2=C1N(CC(CCCC)CCCCCC)C1=C2C2=NSN=C2C2=C1N(CC(CCCC)CCCCCC)C1=C2SC(/C=C2\C(=O)C3=C(C=CC=C3)C2=C(C#N)C#N)=C1CCCCCCCCC","ABP4T-4F","-5.65","-3.85","0.92","22","0.75","15.2","S. Dai, F. Zhao, Q. Zhang, T.-K. Lau, T. Li, K. Liu, Q. Ling, C. Wang, X. Lu, W. You, X. Zhan, Fused Nonacyclic Electron Acceptors for Efficient Polymer Solar Cells. J. Am. Chem. Soc. 139, 1336–1343 (2017)."
"CCCCC(CC)CC1=C(F)C=C(C2=C3C=C(C4=CC=C(C5=C6C(=O)C7=C(CC(CC)CCCC)SC(CC(CC)CCCC)=C7C(=O)C6=C(C6=CC=C(C)S6)S5)S4)SC3=C(C3=CC(F)=C(CC(CC)CCCC)S3)C3=C2SC(C)=C3)S1","PM6","-5.45","-3.64","CCCCCCCCN1C2=C(SC(/C=C3\C(=O)C4=C(C=CC(Cl)=C4)C3=C(C#N)C#N)=C2)C2=C1C1=C(S2)C2=CC3=C(C=C2C1(C1=CC=C(CCCCCC)C=C1)C1=CC=C(CCCCCC)C=C1)C1=C(C=C(/C=C2\C(=O)C4=C(C=CC(Cl)=C4)C2=C(C#N)C#N)S1)C3(C1=CC=C(CCCCCC)C=C1)C1=CC=C(CCCCCC)C=C1","N7IT","-5.47","-3.93","0.932","21.04","0.705","13.45","S. Dai, F. Zhao, Q. Zhang, T.-K. Lau, T. Li, K. Liu, Q. Ling, C. Wang, X. Lu, W. You, X. Zhan, Fused Nonacyclic Electron Acceptors for Efficient Polymer Solar Cells. J. Am. Chem. Soc. 139, 1336–1343 (2017)."
"CCCCC(CC)CC1=C(F)C=C(C2=C3C=C(C4=CC=C(C5=C6C(=O)C7=C(CC(CC)CCCC)SC(CC(CC)CCCC)=C7C(=O)C6=C(C6=CC=C(C)S6)S5)S4)SC3=C(C3=CC(F)=C(CC(CC)CCCC)S3)C3=C2SC(C)=C3)S1","PM6","-5.45","-3.64","CCCCCCC1=CC=C(C2(C3=CC=C(CCCCCC)C=C3)C3=C(C=C4C(=C3)C3=C(C5=C(S3)C3=C(C=C(/C=C6\C(=O)C7=C(C=CC(Cl)=C7)C6=C(C#N)C#N)S3)S5)C4(C3=CC=C(CCCCCC)C=C3)C3=CC=C(CCCCCC)C=C3)C3=C2C=C(/C=C2\C(=O)C4=C(C=CC(Cl)=C4)C2=C(C#N)C#N)S3)C=C1","a-IT","-5.65","-3.99","0.907","16.6","0.762","11.46","S. Dai, F. Zhao, Q. Zhang, T.-K. Lau, T. Li, K. Liu, Q. Ling, C. Wang, X. Lu, W. You, X. Zhan, Fused Nonacyclic Electron Acceptors for Efficient Polymer Solar Cells. J. Am. Chem. Soc. 139, 1336–1343 (2017)."
"CCCCC(CC)CC1=C(F)C=C(C2=C3C=C(C4=CC=C(C5=C6C(=O)C7=C(CC(CC)CCCC)SC(CC(CC)CCCC)=C7C(=O)C6=C(C6=CC=C(C)S6)S5)S4)SC3=C(C3=CC(F)=C(CC(CC)CCCC)S3)C3=C2SC(C)=C3)S1","PM6","-5.45","-3.64","CCCCCCCCCC1=C(/C=C2\C(=O)C3=C(C=C(F)C(F)=C3)C2=C(C#N)C#N)SC2=C1SC1=C2SC2=C1SC1=C2N(CC(CCCCCC)CCCCCCCC)C2=C1C1=NSN=C1C1=C2N(CC(CCCCCCCC)CC2=CC=C3C=C4C=CC(C)=CC4=CC3=C2)C2=C1SC1=C2SC(/C=C2\C(=O)C3=C(C=C(F)C(F)=C3)C2=C(C#N)C#N)=C1CCCCCCCCC","BP6T-4F","-5.56","-3.8","0.91","11","0.642","13.05","S. Dai, F. Zhao, Q. Zhang, T.-K. Lau, T. Li, K. Liu, Q. Ling, C. Wang, X. Lu, W. You, X. Zhan, Fused Nonacyclic Electron Acceptors for Efficient Polymer Solar Cells. J. Am. Chem. Soc. 139, 1336–1343 (2017)."
"CCCCC(CC)COC(=O)C1=C(F)C2=C(C(C)C)SC(C3=CC4=C(C5=CC=C(CC(CC)CCCC)S5)C5=C(C=C(CC)S5)C(C5=CC=C(CC(CC)CCCC)S5)=C4S3)=C2S1","PBDTTT-EFT","","","CCCCCCC1=CC=C(C2(C3=CC=C(CCCCCC)C=C3)C3=CC4=C(C=C3C3=C2C=C(C2=C(OCC(CC)CCCC)C=C(/C=C5\C(=O)C6=C(C=C(F)C(F)=C6)C5=C(C#N)C#N)S2)S3)C(C2=CC=C(CCCCCC)C=C2)(C2=CC=C(CCCCCC)C=C2)C2=C4SC(C3=C(OCC(CC)CCCC)C=C(/C=C4\C(=O)C5=C(C=C(F)C(F)=C5)C4=C(C#N)C#N)S3)=C2)C=C1","IEICO-4F","-5.44","-4.19","0.739","22.8","0.594","10","S. Dai, F. Zhao, Q. Zhang, T.-K. Lau, T. Li, K. Liu, Q. Ling, C. Wang, X. Lu, W. You, X. Zhan, Fused Nonacyclic Electron Acceptors for Efficient Polymer Solar Cells. J. Am. Chem. Soc. 139, 1336–1343 (2017)."
"CCCCC(CC)CSC1=C(F)C=C(C2=C3C=C(C4=CC=C(C5=C6C(=O)C7=C(CC(CC)CCCC)SC(CC(CC)CCCC)=C7C(=O)C6=C(C6=CC=C(C)S6)S5)S4)SC3=C(C3=CC(F)=C(SCC(CC)CCCC)S3)C3=C2SC(C)=C3)S1","PBDB-T-SF","-5.42","-3.64","CCCCCCC1=CC=C(C2(C3=CC=C(CCCCCC)C=C3)C3=CC4=C(C=C3C3=C2C2=C(C=C(/C=C5\C(=O)C6=C(C=C(F)C(F)=C6)C5=C(C#N)C#N)S2)S3)C(C2=CC=C(CCCCCC)C=C2)(C2=CC=C(CCCCCC)C=C2)C2=C4SC3=C2SC(/C=C2\C(=O)C4=C(C=C(F)C(F)=C4)C2=C(C#N)C#N)=C3)C=C1","IT-4F","-5.66","-4.14","0.88","20.5","0.719","13","S. Dai, F. Zhao, Q. Zhang, T.-K. Lau, T. Li, K. Liu, Q. Ling, C. Wang, X. Lu, W. You, X. Zhan, Fused Nonacyclic Electron Acceptors for Efficient Polymer Solar Cells. J. Am. Chem. Soc. 139, 1336–1343 (2017)."
"CCCCC(CC)CC1=C(F)C=C(C2=C3C=C(C)SC3=C(C3=CC(F)=C(CC(CC)CCCC)S3)C3=C2SC(C2=CC=C(C4=C5C(=O)C6=C(CC(CC)CCCC)SC(CC(CC)CCCC)=C6C(=O)C5=C(C5=CC=C(C)S5)S4)S2)=C3)S1","PBDB-TF","-5.54","-3.65","CCCCCCCCCCCC1=C(/C=C2\C(=O)C3=CC=CC=C3C2=C(C#N)C#N)SC2=C1SC1=C2N(CC(CC)CCCC)C2=C1C1=NSN=C1C1=C2N(CC(CC)CCCC)C2=C1SC1=C2SC(/C=C2\C(=O)C3=CC(Cl)=C(Cl)C=C3C2=C(C#N)C#N)=C1CCCCCCCCCCC.FC(F)F","BTIC-2Cl-γCF3","-5.55","-4","0.84","25.09","0.7699","16.31","S. Dai, F. Zhao, Q. Zhang, T.-K. Lau, T. Li, K. Liu, Q. Ling, C. Wang, X. Lu, W. You, X. Zhan, Fused Nonacyclic Electron Acceptors for Efficient Polymer Solar Cells. J. Am. Chem. Soc. 139, 1336–1343 (2017)."
"CCCCC(CC)CC1=C(F)C=C(C2=C3C=C(C)SC3=C(C3=CC(F)=C(CC(CC)CCCC)S3)C3=C2SC(C2=CC=C(C4=C5C(=O)C6=C(CC(CC)CCCC)SC(CC(CC)CCCC)=C6C(=O)C5=C(C5=CC=C(C)S5)S4)S2)=C3)S1","PBDB-TF","-5.54","-3.65","CCCCCCC1=CC=C(C2(C3=CC=C(CCCCCC)C=C3)C3=C(C=C4C(=C3)C3=C(C5=C(C=C(/C=C6\C(=O)C7=C(C=C(F)C(F)=C7F)C6=C(C#N)C#N)S5)S3)C43C4=C(C=C(CCCCCC)C=C4)C4=C3C=CC(CCCCCC)=C4)C3=C2C2=C(C=C(/C=C4\C(=O)C5=C(C=C(F)C(F)=C5F)C4=C(C#N)C#N)S2)S3)C=C1","ITIC-6F","-5.78","-4.16","0.81","21.2","0.667","11.41","S. Dai, F. Zhao, Q. Zhang, T.-K. Lau, T. Li, K. Liu, Q. Ling, C. Wang, X. Lu, W. You, X. Zhan, Fused Nonacyclic Electron Acceptors for Efficient Polymer Solar Cells. J. Am. Chem. Soc. 139, 1336–1343 (2017)."
"CCCCC(CC)CC1=C(F)C=C(C2=C3C=C(C4=CC=C(C5=C6C(=O)C7=C(CC(CC)CCCC)SC(CC(C)CC)=C7C(=O)C6=C(C6=CC=C(C)S6)S5)S4)SC3=C(C3=CC(F)=C(CC(CC)CCCC)S3)C3=C2SC(C)=C3)S1","PBDB-T-2F","-5.45","-3.55","CCCCCCCCCCCC1=C(/C=C2\C(=O)C3=C(C=C4C=C(F)C(F)=CC4=C3)C2=C(C#N)C#N)SC2=C1SC1=C2N(CC(C)C)C2=C1C1=NSN=C1C1=C2N(CC(C)C)C2=C1SC1=C2SC(/C=C2\C(=O)C3=C(C=C4C=C(F)C(F)=CC4=C3)C2=C(C#N)C#N)=C1CCCCCCCCCCC","BT-BO-L4F","-5.58","-3.98","0.83","28.4","0.703","16.6","S. Dai, F. Zhao, Q. Zhang, T.-K. Lau, T. Li, K. Liu, Q. Ling, C. Wang, X. Lu, W. You, X. Zhan, Fused Nonacyclic Electron Acceptors for Efficient Polymer Solar Cells. J. Am. Chem. Soc. 139, 1336–1343 (2017)."
"CCCCC(CC)CC1=C(F)C=C(C2=C3C=C(C4=CC=C(C5=C6C(=O)C7=C(CC(CC)CCCC)SC(CC(C)CC)=C7C(=O)C6=C(C6=CC=C(C)S6)S5)S4)SC3=C(C3=CC(F)=C(CC(CC)CCCC)S3)C3=C2SC(C)=C3)S1","PBDB-T-2F","-5.45","-3.55","CCCCCCC1=CC=C(C2(C3=CC=C(CCCCCC)C=C3)C3=CC4=C(C=C3C3=C2C2=C(C=C(/C=C5\C(=O)C6=C(C=C(Cl)C(Cl)=C6)C5=C(C#N)C#N)S2)S3)C(C2=CC=C(CCCCCC)C=C2)(C2=CC=C(CCCCCC)C=C2)C2=C4SC3=C2SC(/C=C2\C(=O)C4=C(C=C(Cl)C(Cl)=C4)C2=C(C#N)C#N)=C3)C=C1","IT-4Cl","-5.75","-4.09","0.79","22.67","0.752","13.45","S. Dai, F. Zhao, Q. Zhang, T.-K. Lau, T. Li, K. Liu, Q. Ling, C. Wang, X. Lu, W. You, X. Zhan, Fused Nonacyclic Electron Acceptors for Efficient Polymer Solar Cells. J. Am. Chem. Soc. 139, 1336–1343 (2017)."
"CCCCC(CC)CC1=C(F)C=C(C2=C3C=C(C4=CC=C(C5=C6C(=O)C7=C(CC(CC)CCCC)SC(CC(C)CC)=C7C(=O)C6=C(C6=CC=C(C)S6)S5)S4)SC3=C(C3=CC(F)=C(CC(CC)CCCC)S3)C3=C2SC(C)=C3)S1","PBDB-T-2F","-5.45","-3.55","CCCCCCC1=CC=C(C2(C3=CC=C(CCCCCC)C=C3)C3=CC4=C(C=C3C3=C2C2=C(C=C(/C=C5\C(=O)C6=C(C=C(F)C(F)=C6)C5=C(C#N)C#N)[Se]2)S3)C(C2=CC=C(CCCCCC)C=C2)(C2=CC=C(CCCCCC)C=C2)C2=C4SC3=C2[Se]C(/C=C2\C(=O)C4=C(C=C(F)C(F)=C4)C2=C(C#N)C#N)=C3)C=C1","SRID-4F","-5.52","-3.9","0.85","20.21","0.752","13.05","S. Dai, F. Zhao, Q. Zhang, T.-K. Lau, T. Li, K. Liu, Q. Ling, C. Wang, X. Lu, W. You, X. Zhan, Fused Nonacyclic Electron Acceptors for Efficient Polymer Solar Cells. J. Am. Chem. Soc. 139, 1336–1343 (2017)."
"CCCCC(CC)CC1=C(F)C=C(C2=C3C=C(C4=CC=C(C5=C6C(=O)C7=C(CC(CC)CCCC)SC(CC(C)CC)=C7C(=O)C6=C(C6=CC=C(C)S6)S5)S4)SC3=C(C3=CC(F)=C(CC(CC)CCCC)S3)C3=C2SC(C)=C3)S1","PBDB-T-2F","-5.45","-3.55","CCCCCCC1=CC=C(C2(C3=CC=C(CCCCCC)C=C3)C3=CC4=C(C=C3C3=C2C2=C(C=C(/C=C5\C(=O)C6=C(C=C(F)C(F)=C6)C5=C(C#N)C#N)S2)[Se]3)C(C2=CC=C(CCCCCC)C=C2)(C2=CC=C(CCCCCC)C=C2)C2=C4[Se]C3=C2SC(/C=C2\C(=O)C4=C(C=C(F)C(F)=C4)C2=C(C#N)C#N)=C3)C=C1","TRID-4F","-5.52","-3.9","0.89","18.45","0.75","12.33","S. Dai, F. Zhao, Q. Zhang, T.-K. Lau, T. Li, K. Liu, Q. Ling, C. Wang, X. Lu, W. You, X. Zhan, Fused Nonacyclic Electron Acceptors for Efficient Polymer Solar Cells. J. Am. Chem. Soc. 139, 1336–1343 (2017)."
"CCCCC(CC)CC1=C2C(=O)C3=C(C4=CC=C(C)S4)SC(C4=CC=C(C)S4)=C3C(=O)C2=C(CC(CC)CCCC)S1","PBDB-T","-5.34","-3.44","CCCCCCCCC(CCCCCCCC)N1C2=C(SC(/C=C3\C(=O)C4=C(C=C(F)C(F)=C4)C3=C(C#N)C#N)=C2)C2=C1C1=C(S2)C2=C(S1)C1=C(C=C(/C=C3\C(=O)C4=C(C=C(F)C(F)=C4)C3=C(C#N)C#N)S1)N2C(CCCCCCCC)CCCCCCCC","SN6IC-4F","-5.52","-4.11","0.78","23.2","0.73","13.2","S. Dai, F. Zhao, Q. Zhang, T.-K. Lau, T. Li, K. Liu, Q. Ling, C. Wang, X. Lu, W. You, X. Zhan, Fused Nonacyclic Electron Acceptors for Efficient Polymer Solar Cells. J. Am. Chem. Soc. 139, 1336–1343 (2017)."
"CCCCC(CC)CC1=C2C(=O)C3=C(C4=CC=C(C)S4)SC(C4=CC=C(C)S4)=C3C(=O)C2=C(CC(CC)CCCC)S1","PBDB-T","-5.34","-3.44","CCCCCCC1=CC=C(C2(C3=CC=C(CCCCCC)C=C3)C3=C(SC4=C3SC(/C=C3\C(=O)C5=CC(F)=C(F)C=C5C3=C(C#N)C#N)=C4)C3=C2C2=C(S3)C3=C(S2)C2=C(C4=C(C=C(/C=C5\C(=O)C6=CC(F)=C(F)C=C6C5=C(C#N)C#N)S4)S2)C3(C2=CC=C(CCCCCC)C=C2)C2=CC=C(CCCCCC)C=C2)C=C1","6TIC-4F","-5.45","-4.14","0.723","23","0.67","11.14","S. Dai, F. Zhao, Q. Zhang, T.-K. Lau, T. Li, K. Liu, Q. Ling, C. Wang, X. Lu, W. You, X. Zhan, Fused Nonacyclic Electron Acceptors for Efficient Polymer Solar Cells. J. Am. Chem. Soc. 139, 1336–1343 (2017)."
