Repository: JinYSun/BiBERTa

BiBERTa

### **<u>Deep learning-assisted to accelerate the discovery of donor/acceptor pairs for high-performance organic solar cells</u>**

## <u>Motivation</u>

It is a deep learning-based framework built for new donor/acceptor pairs discovery. The framework contains data collection section, PCE prediction section and molecular discovery section. Specifically, a large D/A pair dataset was built by collecting experimental data from literature. Then, a novel RoBERTa-based bi-encoder model (BiBERTa) was developed for PCE prediction by using the SMILES of donor and acceptor pairs as the input. Two pretrained ChemBERTa2 encoders were loaded as initial parameters of the bi-encoder.

File: BiBERTa/dataset/OSC/data.csv (part 12 of 41)
"Donor","Donor_Name","HOMO/D","LUMO/D","Acceptor","Acceptor_Name","HOMO/A","LUMO/A","Voc","Jsc","FF","PCE","reference"
"CCCCC(CC)CC1=C2C(=O)C3=C(C4=CC=C(C)S4)SC(C4=CC=C(C)S4)=C3C(=O)C2=C(CC(CC)CCCC)S1","PBDB-T","-5.34","-3.44","CCCCCCCCN1C2=C(SC(/C=C3\C(=O)C4=C(C=C(F)C(F)=C4)C3=C(C#N)C#N)=C2)C2=C1C1=C(S2)C2=CC3=C(C=C2C1(C1=CC=C(CCCCCC)C=C1)C1=CC=C(CCCCCC)C=C1)C1=C(C2=C(S1)C1=C(C=C(/C=C4\C(=O)C5=C(C=C(F)C(F)=C5)C4=C(C#N)C#N)S1)N2CCCCCCCC)C3(C1=CC=C(CCCCCC)C=C1)C1=CC=C(CCCCCC)C=C1","INPIC-4F","-5.42","-3.94","0.85","21.61","0.715","13.13","S. Dai, F. Zhao, Q. Zhang, T.-K. Lau, T. Li, K. Liu, Q. Ling, C. Wang, X. Lu, W. You, X. Zhan, Fused Nonacyclic Electron Acceptors for Efficient Polymer Solar Cells. J. Am. Chem. Soc. 139, 1336–1343 (2017)."
"CCCCC(CC)CC1=C2C(=O)C3=C(C4=CC=C(C)S4)SC(C4=CC=C(C)S4)=C3C(=O)C2=C(CC(CC)CCCC)S1","PBDB-T","-5.34","-3.44","CCCCCCC1=CC=C(C2(C3=CC=C(CCCCCC)C=C3)C3=CC4=C(C=C3C3=C2C2=C(S3)C3=C(C=C(/C=C5\C(=O)C6=C(C=CC(C)=C6)C5=C(C#N)C#N)S3)S2)C(C2=CC=C(CCCCCC)C=C2)(C2=CC=C(CCCCCC)C=C2)C2=C4SC3=C2SC(/C=C2\C(=O)C4=C(C=CC(C)=C4)C2=C(C#N)C#N)=C3)C=C1","IDT8CN-M","-5.54","-3.91","0.92","17.11","0.789","12.43","S. Dai, F. Zhao, Q. Zhang, T.-K. Lau, T. Li, K. Liu, Q. Ling, C. Wang, X. Lu, W. You, X. Zhan, Fused Nonacyclic Electron Acceptors for Efficient Polymer Solar Cells. J. Am. Chem. Soc. 139, 1336–1343 (2017)."
"CCCCC(CC)CC1=C2C(=O)C3=C(C4=CC=C(C)S4)SC(C4=CC=C(C)S4)=C3C(=O)C2=C(CC(CC)CCCC)S1","PBDB-T","-5.34","-3.44","CCCCCCC1=CC=C(C2(C3=CC=C(CCCCCC)C=C3)C3=CC4=C(C=C3C3=C2C2=C(C=C(/C=C5\C(=O)C6=C(C=CC=C6)C5=C(C#N)C#N)S2)S3)C(C2=CC=C(CCCCCC)C=C2)(C2=CC=C(CCCCCC)C=C2)C2=C4SC3=C2SC(/C=C2\C(=O)C4=C(C=CC=C4)C2=C(C#N)C#N)=C3)C=C1","ITIC","-5.51","-3.78","0.899","16.81","0.742","11.2","S. Dai, F. Zhao, Q. Zhang, T.-K. Lau, T. Li, K. Liu, Q. Ling, C. Wang, X. Lu, W. You, X. Zhan, Fused Nonacyclic Electron Acceptors for Efficient Polymer Solar Cells. J. Am. Chem. Soc. 139, 1336–1343 (2017)."
"CCCCC(CC)CC1=C2C(=O)C3=C(C4=CC=C(C)S4)SC(C4=CC=C(C)S4)=C3C(=O)C2=C(CC(CC)CCCC)S1","PBDB-T","-5.34","-3.44","CCCCCCC1=CC=C(C2(C3=CC=C(CCCCCC)C=C3)C3=C(C=C4C(=C3)C3=C(C5=C(C=C(/C=C6\C(=O)C7=C(C=CC(C)=C7)C6=C(C#N)C#N)S5)S3)C4(C3=CC=C(CCCCCC)C=C3)C3=CC=C(CCCCCC)C=C3)C3=C2C=C(/C=C2\C(=O)C4=C(C=CC(C)=C4)C2=C(C#N)C#N)S3)C=C1","IDT6CN-M","-5.6","-3.87","0.91","16.02","0.7683","11.2","S. Dai, F. Zhao, Q. Zhang, T.-K. Lau, T. Li, K. Liu, Q. Ling, C. Wang, X. Lu, W. You, X. Zhan, Fused Nonacyclic Electron Acceptors for Efficient Polymer Solar Cells. J. Am. Chem. Soc. 139, 1336–1343 (2017)."
"CCCCCCC(CCCC)CCC1=C2C=C(C3=CC=C(C4=C(F)C(F)=C(C5=CC=C(C)S5)C5=NN(CC(CCCC)CCCCCC)N=C54)S3)SC2=C(CCC(CCCC)CCCCCC)C2=C1SC(C)=C2","FTAZ","-5.38","-3.17","CCCCCCC1=CC=C(C2(C3=CC=C(CCCCCC)C=C3)C3=CC4=C(C=C3C3=C2C2=C(S3)C3=C(C=C(/C=C5\C(=O)C6=C(C=C(F)C(F)=C6)C5=C(C#N)C#N)S3)S2)C(C2=CC=C(CCCCCC)C=C2)(C2=CC=C(CCCCCC)C=C2)C2=C4SC3=C2SC2=C3SC(/C=C3\C(=O)C4=C(C=C(F)C(F)=C4)C3=C(C#N)C#N)=C2)C=C1","F9IC","-5.52","-3.97","0.873","20.2","0.664","11.7","S. Dai, F. Zhao, Q. Zhang, T.-K. Lau, T. Li, K. Liu, Q. Ling, C. Wang, X. Lu, W. You, X. Zhan, Fused Nonacyclic Electron Acceptors for Efficient Polymer Solar Cells. J. Am. Chem. Soc. 139, 1336–1343 (2017)."
"CCCCCCC(CCCC)CC1=C(C)SC(C2=CC3=C(S2)C2=C(C=C(C4=CC(CC(CCCC)CCCCCC)=C(C5=CC6=C(C7=CC=C(CC(CC)CCCC)S7)C7=C(C=C(C)S7)C(C7=CC=C(CC(CC)CCCC)S7)=C6S5)S4)S2)C2=NSN=C23)=C1","D18","-5.52","-3.47","CCCCCCCCCCCC1=C(/C=C2\C(=O)C3=C(C=C(F)C(F)=C3)C2=C(C#N)C#N)SC2=C1SC1=C2N(CC(CC)CCCC)C2=C1C1=N[Se]N=C1C1=C2N(CC(CC)CCCC)C2=C1SC1=C2SC(/C=C2\C(=O)C3=C(C=C(F)C(F)=C3)C2=C(C#N)C#N)=C1CCCCCCCCCCC","Y6Se","-5.7","-4.15","0.84","27.98","0.75","17.7","S. Dai, F. Zhao, Q. Zhang, T.-K. Lau, T. Li, K. Liu, Q. Ling, C. Wang, X. Lu, W. You, X. Zhan, Fused Nonacyclic Electron Acceptors for Efficient Polymer Solar Cells. J. Am. Chem. Soc. 139, 1336–1343 (2017)."
"CCCCCCC(CCCC)CCC1=C2C=C(C3=CC=C(C4=C(F)C(F)=C(C5=CC=C(C)S5)C5=NN(CC(CCCC)CCCCCC)N=C54)S3)SC2=C(CCC(CCCC)CCCCCC)C2=C1SC(C)=C2","FTAZ","-5.38","-3.17","CCCCCCC1=CC=C(C2(C3=CC=C(CCCCCC)C=C3)C3=CC4=C(C=C3C3=C2C2=C(S3)C3=C(C=C(/C=C5\C(=O)C6=C(C=C(F)C(F)=C6)C5=C(C#N)C#N)S3)S2)C(C2=CC=C(CCCCCC)C=C2)(C2=CC=C(CCCCCC)C=C2)C2=C4SC3=C2SC2=C3SC(/C=C3\C(=O)C4=C(C=C(F)C(F)=C4)C3=C(C#N)C#N)=C2)C=C1","INIC3","-5.52","-4.02","0.85","19.44","0.674","11.5","J. Zhao, C. Yao, Y. Zhu, J. Cai, M. U. Ali, J. Miao, H. Meng, Synthesis and characterization of new nonfullerene electron acceptors with a chrysene core. Dyes and Pigments. 174, 108012 (2020)."
"CCCCCCC(CCCC)CCC1=C2C=C(C3=CC=C(C4=C(F)C(F)=C(C5=CC=C(C)S5)C5=NN(CC(CCCC)CCCCCC)N=C54)S3)SC2=C(CCC(CCCC)CCCCCC)C2=C1SC(C)=C2","FTAZ","-5.38","-3.17","CCCCCCC1=CC=C(C2(C3=CC=C(CCCCCC)C=C3)C3=CC4=C(C=C3C3=C2C2=C(S3)C3=C(C=C(/C=C5\C(=O)C6=C(C=CC(F)=C6)C5=C(C#N)C#N)S3)S2)C(C2=CC=C(CCCCCC)C=C2)(C2=CC=C(CCCCCC)C=C2)C2=C4SC3=C2SC2=C3SC(/C=C3\C(=O)C4=C(C=CC(F)=C4)C3=C(C#N)C#N)=C2)C=C1","INIC2","-5.52","-3.98","0.903","17.56","0.668","10.8","J. Zhao, C. Yao, Y. Zhu, J. Cai, M. U. Ali, J. Miao, H. Meng, Synthesis and characterization of new nonfullerene electron acceptors with a chrysene core. Dyes and Pigments. 174, 108012 (2020)."
"CCCCCCC(CCCC)CCC1=C2C=C(C3=CC=C(C4=C(F)C(F)=C(C5=CC=C(C)S5)C5=NN(CC(CCCC)CCCCCC)N=C54)S3)SC2=C(CCC(CCCC)CCCCCC)C2=C1SC(C)=C2","FTAZ","-5.38","-3.17","CCCCCCC1=CC=C(C2(C3=CC=C(CCCCCC)C=C3)C3=CC4=C(C=C3C3=C2C2=C(S3)C3=C(C=C(/C=C5\C(=O)C6=C(C=CC=C6)C5=C(C#N)C#N)S3)S2)C(C2=CC=C(CCCCCC)C=C2)(C2=CC=C(CCCCCC)C=C2)C2=C4SC3=C2SC2=C3SC(/C=C3\C(=O)C4=C(C=CC=C4)C3=C(C#N)C#N)=C2)C=C1","INIC1","-5.54","-3.97","0.929","16.63","0.643","10.1","J. Zhao, C. Yao, Y. Zhu, J. Cai, M. U. Ali, J. Miao, H. Meng, Synthesis and characterization of new nonfullerene electron acceptors with a chrysene core. Dyes and Pigments. 174, 108012 (2020)."
"CCCCCCCCC(CCCCCC)CN1N=C2C(=N1)C(C1=CC=C(C3=CC4=C(C5=CC(F)=C(CC(CC)CCCC)S5)C5=C(C=C(C)S5)C(C5=CC(F)=C(CC(CC)CCCC)S5)=C4S3)S1)=C(F)C(F)=C2C1=CC=CS1","J52-2F","-5.36","-3.42","CCCCCCC1=CC=C(C2(C3=CC=C(CCCCCC)C=C3)C3=CC=CC4=C3C(=CC3=C4C=C4C5=C(C=C(/C=C6\C(=O)C7=C(C=C(F)C(F)=C7)C6=C(C#N)C#N)S5)C(C5=CC=C(CCCCCC)C=C5)(C5=CC=C(CCCCCC)C=C5)C5=C4C3=CC=C5)C3=C2C=C(/C=C2\C(=O)C4=C(C=C(F)C(F)=C4)C2=C(C#N)C#N)S3)C=C1","CRIC-4F","-5.687","-3.9","0.887","13.12","0.482","5.61","X. Li, T. Yan, H. Bin, G. Han, L. Xue, F. Liu, Y. Yi, Z.-G. Zhang, T. P. Russell, Y. Li, Insertion of double bond π-bridges of A–D–A acceptors for high performance near-infrared polymer solar cells. J. Mater. Chem. A. 5, 22588–22597 (2017)."
"CCCCCCCCCCCCSC1=CC=C(C2=C3C=C(C4=CC=C(C5=C(F)C(F)=C(C6=CC=C(C)S6)C6=NN(CC(CC)CCCC)N=C65)S4)SC3=C(C3=CC=C(SCCCCCCCCCCCC)S3)C3=C2SC(C)=C3)S1","J61","-5.27","-3.21","CCCCCCC1(CCCCCC)C2=CC3=C(C=C2C2=C1C=C(/C=C1\C(=O)C4=C(C=CC=C4)C1=C(C#N)C#N)S2)C(CCCCCC)(CCCCCC)C1=C3SC(/C=C2\C(=O)C3=C(C=CC=C3)C2=C(C#N)C#N)=C1","IDT-IC","","","0.9","12.93","0.5848","6.81","H. Lai, Q. Zhao, Z. Chen, H. Chen, P. Chao, Y. Zhu, Y. Lang, N. Zhen, D. Mo, Y. Zhang, F. He, Trifluoromethylation Enables a 3D Interpenetrated Low-Band-Gap Acceptor for Efficient Organic Solar Cells. Joule. 4, 688–700 (2020)."
"CCCCC(CC)CC1=C(F)C=C(C2=C3C=C(C4=CC=C(C5=C6C(=O)C7=C(CC(CC)CCCC)SC(CC(CC)CCCC)=C7C(=O)C6=C(C6=CC=C(C)S6)S5)S4)SC3=C(C3=CC(F)=C(CC(CC)CCCC)S3)C3=C2SC(C)=C3)S1","PM6","-5.45","-3.64","CCCCCCCCCCCC1=C(/C=C2\C(=O)C3=CC=CC=C3C2=C(C#N)C#N)SC2=C1SC1=C2N(CC(CC)CCCC)C2=C1C1=NSN=C1C1=C2N(CC(CC)CCCC)C2=C1SC1=C2SC(/C=C2\C(=O)C3=CC(F)=CC=C3C2=C(C#N)C#N)=C1CCCCCCCCCCC","BTIC-F-m","-5.42","-3.9","0.92","21.41","0.6909","13.61","Z. Fei, F. D. Eisner, X. Jiao, M. Azzouzi, J. A. Röhr, Y. Han, M. Shahid, A. S. R. Chesman, C. D. Easton, C. R. McNeill, T. D. Anthopoulos, J. Nelson, M. Heeney, An Alkylated Indacenodithieno[3,2-b]thiophene-Based Nonfullerene Acceptor with High Crystallinity Exhibiting Single Junction Solar Cell Efficiencies Greater than 13% with Low Voltage Losses. Advanced Materials. 30, 1705209 (2018)."
"CCCCC(CC)CC1=C(F)C=C(C2=C3C=C(C4=CC=C(C5=C6C(=O)C7=C(CC(CC)CCCC)SC(CC(CC)CCCC)=C7C(=O)C6=C(C6=CC=C(C)S6)S5)S4)SC3=C(C3=CC(F)=C(CC(CC)CCCC)S3)C3=C2SC(C)=C3)S1","PM6","-5.45","-3.64","CCCCCCCCCCCC1=C(/C=C2\C(=O)C3=CC(Cl)=CC=C3C2=C(C#N)C#N)SC2=C1SC1=C2N(CC(CC)CCCC)C2=C1C1=NSN=C1C1=C2N(CC(CC)CCCC)C2=C1SC1=C2SC(/C=C2\C(=O)C3=CC(Cl)=CC=C3C2=C(C#N)C#N)=C1CCCCCCCCCCC","BTIC-Cl-m","-5.42","-3.91","0.88","21.35","0.697","13.16","Z. Fei, F. D. Eisner, X. Jiao, M. Azzouzi, J. A. Röhr, Y. Han, M. Shahid, A. S. R. Chesman, C. D. Easton, C. R. McNeill, T. D. Anthopoulos, J. Nelson, M. Heeney, An Alkylated Indacenodithieno[3,2-b]thiophene-Based Nonfullerene Acceptor with High Crystallinity Exhibiting Single Junction Solar Cell Efficiencies Greater than 13% with Low Voltage Losses. Advanced Materials. 30, 1705209 (2018)."
"CCCCC(CC)CC1=C2C(=O)C3=C(C4=CC=C(C)S4)SC(C4=CC=C(C)S4)=C3C(=O)C2=C(CC(CC)CCCC)S1","PBDB-T","-5.34","-3.44","CCCCCCCCC1(CCCCCCCC)C2=CC3=C(C=C2C2=C1C1=C(C=C(/C=C4/C(=O)C5=CC=CC=C5C4=C(C#N)C#N)S1)S2)C(CCCCCCCC)(CCCCCCCC)C1=C3SC2=C1SC(/C=C1/C(=O)C3=CC=CC=C3C1=C(C#N)C#N)=C2","C8-ITIC","-5.63","-3.91","0.86","19.7","0.7","11.9","K. Jiang, Q. Wei, J. Y. L. Lai, Z. Peng, H. K. Kim, J. Yuan, L. Ye, H. Ade, Y. Zou, H. Yan, Alkyl Chain Tuning of Small Molecule Acceptors for Efficient Organic Solar Cells. Joule. 3, 3020–3033 (2019)."
"CCCCC(CC)CC1=C(F)C=C(C2=C3C=C(C4=CC=C(C5=C6C(=O)C7=C(CC(CC)CCCC)SC(CC(CC)CCCC)=C7C(=O)C6=C(C6=CC=C(C)S6)S5)S4)SC3=C(C3=CC(F)=C(CC(CC)CCCC)S3)C3=C2SC(C)=C3)S1","PM6","-5.45","-3.64","CCCCCCCCN1C(=O)C2=CC(C3=CC=C(C=C4C(=O)C5=C(C=CC=C5)C4=O)S3)=C3C(=O)N(CCCCCCCC)C(=O)C4=CC(C5=CC=C(C=C6C(=O)C7=C(C=CC=C7)C6=O)S5)=C(C1=O)C2=C43","N4","","","0.819","25.01","0.699","14.31","C. Zhang, J. Yuan, K. L. Chiu, H. Yin, W. Liu, G. Zheng, J. K. W. Ho, S. Huang, G. Yu, F. Gao, Y. Zou, S. K. So, A disorder-free conformation boosts phonon and charge transfer in an electron-deficient-core-based non-fullerene acceptor. J. Mater. Chem. A. 8, 8566–8574 (2020)."
"CCCCC(CC)CC1=C(F)C=C(C2=C3C=C(C4=CC=C(C5=C6C(=O)C7=C(CC(CC)CCCC)SC(CC(CC)CCCC)=C7C(=O)C6=C(C6=CC=C(C)S6)S5)S4)SC3=C(C3=CC(F)=C(CC(CC)CCCC)S3)C3=C2SC(C)=C3)S1","PM6","-5.45","-3.64","CCCCC(CC)CN1N=C2C(=N1)C1=C(C3=C2C2=C(C4=C(C=C(/C=C5\C(=O)C6=C(C=C(F)C(F)=C6)C5=C(C#N)C#N)C4)S2)N3CC(CC)CCCC)N(CC(CC)CCCC)C2=C1SC1=C2SC(/C=C2\C(=O)C3=C(C=C(F)C(F)=C3)C2=C(C#N)C#N)=C1","Y3","-5.55","-4.01","0.81","24.1","0.664","13.24","K. Matsumoto, K. Yamashita, Y. Sakoda, H. Ezoe, Y. Tanaka, T. Okazaki, M. Ohkita, S. Tanaka, Y. Aoki, D. Kiriya, S. Kashimura, M. Maekawa, T. Kuroda-Sowa, T. Okubo, Organic Thin-film Solar Cells Using Benzotrithiophene Derivatives Bearing Acceptor Units as Non-Fullerene Acceptors. European Journal of Organic Chemistry. 2021, 4620–4629 (2021)."
"CCCCC(CC)COC(=O)C1=C(F)C2=C(C)SC(C3=CC4=C(C5=CC=C(CC(CC)CCCC)S5)C5=C(C=C(C)S5)C(C5=CC=C(CC(CC)CCCC)S5)=C4S3)=C2S1","PTB7-Th","-5.22","-3.64","CCCCCCCCOC(=O)C1=CC2=C(/C=C3\C(=O)C4=C(C=CC=C4)C3=C(C#N)C#N)SC(C3=CC4=C(S3)C3=CC5=C(C=C3C4(C3=CC=C(CCCCCC)C=C3)C3=CC=C(CCCCCC)C=C3)C3=C(C=C(C4=C6SC(C(=O)OCCCCCCCC)=CC6=C(/C=C6\C(=O)C7=C(C=CC=C7)C6=C(C#N)C#N)S4)S3)C5(C3=CC=C(CCCCCC)C=C3)C3=CC=C(CCCCCC)C=C3)=C2S1","ATT-2","","","0.73","20.75","0.64","9.58","S. Hong, C. E. Song, D. H. Ryu, S. K. Lee, W. S. Shin, E. Lim, Cyclohexyl-substituted non-fullerene small-molecule acceptors for organic solar cells. New J. Chem. 45, 10373–10382 (2021)."
"CCCCC(CC)COC(=O)C1=C(F)C2=C(C)SC(C3=CC4=C(C5=CC=C(CC(CC)CCCC)S5)C5=C(C=C(C)S5)C(C5=CC=C(CC(CC)CCCC)S5)=C4S3)=C2S1","PTB7-Th","-5.22","-3.64","CCCCCCC1=CC=C(C2(C3=CC=C(CCCCCC)C=C3)C3=C(SC4=C3SC(/C=C3\C(=O)C5=C(C=CC=C5)C3=C(C#N)C#N)=C4)C3=C2C2=C(S3)C3=C(S2)C2=C(C4=C(C=C(/C=C5\C(=O)C6=C(C=CC=C6)C5=C(C#N)C#N)S4)S2)C3(C2=CC=C(CCCCCC)C=C2)C2=CC=C(CCCCCC)C=C2)C=C1","6TIC","-5.45","-3.94","0.831","20.11","0.6616","11.07","S. Hong, C. E. Song, D. H. Ryu, S. K. Lee, W. S. Shin, E. Lim, Cyclohexyl-substituted non-fullerene small-molecule acceptors for organic solar cells. New J. Chem. 45, 10373–10382 (2021)."
"CCCCC(CC)COC(=O)C1=C(F)C2=C(C)SC(C3=CC4=C(C5=CC=C(CC(CC)CCCC)S5)C5=C(C=C(C)S5)C(C5=CC=C(CC(CC)CCCC)S5)=C4S3)=C2S1","PTB7-Th","-5.22","-3.64","CCCCCCC1(CCCCCC)C2=CC3=C(C=C2C2=C1C=C(/C=C1\C(=O)C4=C(C=CC=C4)C1=C(C#N)C#N)S2)C(CCCCCC)(CCCCCC)C1=C3SC(/C=C2\C(=O)C3=C(C=CC=C3)C2=C(C#N)C#N)=C1","IDT-IC","","","0.83","9.53","0.4","3.16","S. Hong, C. E. Song, D. H. Ryu, S. K. Lee, W. S. Shin, E. Lim, Cyclohexyl-substituted non-fullerene small-molecule acceptors for organic solar cells. New J. Chem. 45, 10373–10382 (2021)."
"CCCCC(CC)CC1=C(F)C=C(C2=C3C=C(C4=CC=C(C5=C6C(=O)C7=C(CC(CC)CCCC)SC(CC(CC)CCCC)=C7C(=O)C6=C(C6=CC=C(C)S6)S5)S4)SC3=C(C3=CC(F)=C(CC(CC)CCCC)S3)C3=C2SC(C)=C3)S1","PM6","-5.45","-3.64","CCCCCCCCCCCC1=C(/C=C2\C(=O)C3=CC(C(F)(F)F)=CC=C3C2=C(C#N)C#N)SC2=C1SC1=C2N(CC(CC)CCCC)C2=C1C1=NSN=C1C1=C2N(CC(CC)CCCC)C2=C1SC1=C2SC(/C=C2\C(=O)C3=CC(C(F)(F)F)=CC=C3C2=C(C#N)C#N)=C1CCCCCCCCCCC","BTIC-CF3-γ","-5.45","-3.96","0.85","25.19","0.7282","15.59","S. Hong, C. E. Song, D. H. Ryu, S. K. Lee, W. S. Shin, E. Lim, Cyclohexyl-substituted non-fullerene small-molecule acceptors for organic solar cells. New J. Chem. 45, 10373–10382 (2021)."
"CCCCC(CC)CC1=C(F)C=C(C2=C3C=C(C4=CC=C(C5=C6C(=O)C7=C(CC(CC)CCCC)SC(CC(CC)CCCC)=C7C(=O)C6=C(C6=CC=C(C)S6)S5)S4)SC3=C(C3=CC(F)=C(CC(CC)CCCC)S3)C3=C2SC(C)=C3)S1","PM6","-5.45","-3.64","CCCCCCC1=C(/C=C2\C(=O)C3=C(C=C(F)C(F)=C3)C2=C(C#N)C#N)SC2=C1SC1=C2N(CC(CC)CCCC)C2=C1C1=NN(CC(CC)CCCC)N=C1C1=C2N(CC(CC)CCCC)C2=C1SC1=C2SC(/C=C2\C(=O)C3=C(C=C(F)C(F)=C3)C2=C(C#N)C#N)=C1CCCCCC","Y18","","","0.84","24.91","0.764","16.01","S. Hong, C. E. Song, D. H. Ryu, S. K. Lee, W. S. Shin, E. Lim, Cyclohexyl-substituted non-fullerene small-molecule acceptors for organic solar cells. New J. Chem. 45, 10373–10382 (2021)."
"CCCCC(CC)CC1=C(F)C=C(C2=C3C=C(C4=CC=C(C5=C6C(=O)C7=C(CC(CC)CCCC)SC(CC(CC)CCCC)=C7C(=O)C6=C(C6=CC=C(C)S6)S5)S4)SC3=C(C3=CC(F)=C(CC(CC)CCCC)S3)C3=C2SC(C)=C3)S1","PM6","-5.45","-3.64","CCCCC(CC)CN1C2=C(SC3=C2SC(/C=C2\C(=O)C4=C(C=C(F)C(F)=C4)C2=C(C#N)C#N)=C3CCCCCCC2=CC=CC=C2)C2=C1C1=C(C3=NSN=C32)C2=C(C3=C(S2)C(CCCCCCC2=CC=CC=C2)=C(/C=C2\C(=O)C4=C(C=C(F)C(F)=C4)\C2=C(/C)C#N)S3)N1CC(CC)CCCC","BTP-C6Ph","","","0.839","24.3","0.762","15.5","S. Hong, C. E. Song, D. H. Ryu, S. K. Lee, W. S. Shin, E. Lim, Cyclohexyl-substituted non-fullerene small-molecule acceptors for organic solar cells. New J. Chem. 45, 10373–10382 (2021)."
"CCCCC(CC)CC1=C(F)C=C(C2=C3C=C(C4=CC=C(C5=C6C(=O)C7=C(CC(CC)CCCC)SC(CC(CC)CCCC)=C7C(=O)C6=C(C6=CC=C(C)S6)S5)S4)SC3=C(C3=CC(F)=C(CC(CC)CCCC)S3)C3=C2SC(C)=C3)S1","PM6","-5.45","-3.64","CCCCCCCCCCCN1C2=C(SC3=C2SC(/C=C2\C(=O)C4=C(C=C(F)C(F)=C4)\C2=C(/C)C#N)=C3CC(CC)CCCC)C2=C1C1=C(C3=NSN=C32)C2=C(C3=C(S2)C(CC(CC)CCCC)=C(/C=C2\C(=O)C4=C(C=C(F)C(F)=C4)\C2=C(/C)C#N)S3)N1CCCCCCCCCCC","N-C11","","","0.852","21.47","0.706","12.91","S. Hong, C. E. Song, D. H. Ryu, S. K. Lee, W. S. Shin, E. Lim, Cyclohexyl-substituted non-fullerene small-molecule acceptors for organic solar cells. New J. Chem. 45, 10373–10382 (2021)."
"CCCCC(CC)CC1=CC=C(C2=C3C=C(C4=C(F)C=C(C5=C6C(=O)C7=C(CC(CC)CCCC)SC(CC(CC)CCCC)=C7C(=O)C6=C(C6=CC(F)=C(C)S6)S5)S4)SC3=C(C3=CC=C(CC(CC)CCCC)S3)C3=C2SC(C)=C3)S1","PFBDBT","-5.47","-3.46","CCCCCCCCC1(CCCCCCCC)C2=CC3=C(C=C2C2=C1C1=C(C=C(/C=C4/C(=O)C5=CC=CC=C5C4=C(C#N)C#N)S1)S2)C(CCCCCCCC)(CCCCCCCC)C1=C3SC2=C1SC(/C=C1/C(=O)C3=CC=CC=C3C1=C(C#N)C#N)=C2","C8-ITIC","-5.63","-3.91","0.94","19.6","0.72","12.4","S. Hong, C. E. Song, D. H. Ryu, S. K. Lee, W. S. Shin, E. Lim, Cyclohexyl-substituted non-fullerene small-molecule acceptors for organic solar cells. New J. Chem. 45, 10373–10382 (2021)."
"CCCCC(CC)CC1=C2C(=O)C3=C(C4=CC=C(C)S4)SC(C4=CC=C(C)S4)=C3C(=O)C2=C(CC(CC)CCCC)S1","PBDB-T","-5.34","-3.44","CCCCCCC1=CC=C(C2(C3=CC=C(CCCCCC)C=C3)C3=C(SC(/C=C4\C(=O)C5=C(C=CC=C5)C4=C(C#N)C#N)=C3)C3=C2C2=CC4=C(C=C2S3)C2=C(S4)C3=C(C=C(/C=C4\C(=O)C5=C(C=CC=C5)C4=C(C#N)C#N)S3)C2(C2=CC=C(CCCCCC)C=C2)C2=CC=C(CCCCCC)C=C2)C=C1","NFBDT","","","0.868","17.85","0.672","10.42","S. Hong, C. E. Song, D. H. Ryu, S. K. Lee, W. S. Shin, E. Lim, Cyclohexyl-substituted non-fullerene small-molecule acceptors for organic solar cells. New J. Chem. 45, 10373–10382 (2021)."
"CCCCCCC1=C(C)SC(C)=C1","P3HT","-5.1","-3.1","CCCCC(CC)CC1(CC(CC)CCCC)C2=CC3=C(C=C2C2=C1C=C(C1=CC=C(/C=C4\SC(=S)N(CC)C4=O)C4=NSN=C14)S2)C(CC(CC)CCCC)(CC(CC)CCCC)C1=C3SC(C2=CC=C(/C=C3\SC(=S)N(CC)C3=O)C3=NSN=C23)=C1","EH-IDTBr","","","0.76","12.1","0.62","6","S. Hong, C. E. Song, D. H. Ryu, S. K. Lee, W. S. Shin, E. Lim, Cyclohexyl-substituted non-fullerene small-molecule acceptors for organic solar cells. New J. Chem. 45, 10373–10382 (2021)."
"CCCCCCC1=C(C)SC(C)=C1","P3HT","-5.1","-3.1","CCCCCCCCC1=C(C2=CC3=C4SC(C5=C(CCCCCCCC)C=C(/C=C6\SC(=C(C#N)C#N)N(CCCCCCCC)C6=O)S5)=CC4=C4SC(C5=C(CCCCCCCC)C=C(/C=C6\SC(=C(C#N)C#N)N(CCCCCCCC)C6=O)S5)=CC4=C3S2)SC(/C=C2\SC(=C(C#N)C#N)N(CCCCCCCC)C2=O)=C1","BTT-OT-OTZDM","-5.7","-3.6","0.83","2.84","0.48","1.13","S. Hong, C. E. Song, D. H. Ryu, S. K. Lee, W. S. Shin, E. Lim, Cyclohexyl-substituted non-fullerene small-molecule acceptors for organic solar cells. New J. Chem. 45, 10373–10382 (2021)."
"CCCCCCC1=C(C)SC(C)=C1","P3HT","-5.1","-3.1","CCCCCCCCC1=C(C2=CC3=C4SC(C5=C(CCCCCCCC)C=C(/C=C6\SC(=S)N(CCCCCCCC)C6=O)S5)=CC4=C4SC(C5=C(CCCCCCCC)C=C(/C=C6\SC(=S)N(CCCCCCCC)C6=O)S5)=CC4=C3S2)SC(/C=C2\SC(=S)N(CCCCCCCC)C2=O)=C1","BTT-OT-ORD","-5.6","-3.6","0.74","1.39","0.46","0.47","S. Hong, C. E. Song, D. H. Ryu, S. K. Lee, W. S. Shin, E. Lim, Cyclohexyl-substituted non-fullerene small-molecule acceptors for organic solar cells. New J. Chem. 45, 10373–10382 (2021)."
"CCCCCCCCCCCCSC1=CC=C(C2=C3C=C(C4=CC=C(C5=C(F)C(F)=C(C6=CC=C(C)S6)C6=NN(CC(CC)CCCC)N=C65)S4)SC3=C(C3=CC=C(SCCCCCCCCCCCC)S3)C3=C2SC(C)=C3)S1","J61","-5.27","-3.21","CCCCCCC1=CC=C(C2(C3=CC=C(CCCCCC)C=C3)C3=CC4=C(C=C3C3=C2C=C(/C=C/C=C2\C(=O)C5=C(C=CC=C5)C2=C(C#N)C#N)S3)C(C2=CC=C(CCCCCC)C=C2)(C2=CC=C(CCCCCC)C=C2)C2=C4SC(/C=C/C=C3\C(=O)C4=C(C=CC=C4)C3=C(C#N)C#N)=C2)C=C1","SJ-IC","-5.61","-3.94","0.83","16.99","0.6595","9.27","S. Hong, C. E. Song, D. H. Ryu, S. K. Lee, W. S. Shin, E. Lim, Cyclohexyl-substituted non-fullerene small-molecule acceptors for organic solar cells. New J. Chem. 45, 10373–10382 (2021)."
"CCCCCCCCC(CCCCCC)CN1N=C2C(=N1)C(C1=CC=C(C3=CC4=C(C5=CC(F)=C(CC(CC)CCCC)S5)C5=C(C=C(C)S5)C(C5=CC(F)=C(CC(CC)CCCC)S5)=C4S3)S1)=C(F)C(F)=C2C1=CC=CS1","J52-2F","-5.36","-3.42","CCCCCCC1=CC=C(C2(C3=CC=C(CCCCCC)C=C3)C3=CC=CC4=C3C(=CC3=C4C=C4C5=C(C=C(/C=C6\C(=O)C7=C(C=CC=C7)C6=C(C#N)C#N)S5)C(C5=CC=C(CCCCCC)C=C5)(C5=CC=C(CCCCCC)C=C5)C5=C4C3=CC=C5)C3=C2C=C(/C=C2\C(=O)C4=C(C=CC=C4)C2=C(C#N)C#N)S3)C=C1","CRIC","-5.44","-3.82","0.937","13.41","0.487","6.12","S. Hong, C. E. Song, D. H. Ryu, S. K. Lee, W. S. Shin, E. Lim, Cyclohexyl-substituted non-fullerene small-molecule acceptors for organic solar cells. New J. Chem. 45, 10373–10382 (2021)."
"CCCCCCC(CCCC)CCC1=C2C=C(C3=CC=C(C4=C(F)C(F)=C(C5=CC=C(C)S5)C5=NN(CC(CCCC)CCCCCC)N=C54)S3)SC2=C(CCC(CCCC)CCCCCC)C2=C1SC(C)=C2","FTAZ","-5.38","-3.17","CCCCCCC1=CC=C(C2(C3=CC=C(CCCCCC)C=C3)C3=CC4=C(C=C3C3=C2C2=C(S3)C3=C(C=C(/C=C5\C(=O)C6=C(C=CC=C6)C5=C(C#N)C#N)S3)S2)C(C2=CC=C(CCCCCC)C=C2)(C2=CC=C(CCCCCC)C=C2)C2=C4SC3=C2SC2=C3SC(/C=C3\C(=O)C4=C(C=CC=C4)C3=C(C#N)C#N)=C2)C=C1","INIC","-5.45","-3.88","0.957","13.51","0.579","7.7","S. Hong, C. E. Song, D. H. Ryu, S. K. Lee, W. S. Shin, E. Lim, Cyclohexyl-substituted non-fullerene small-molecule acceptors for organic solar cells. New J. Chem. 45, 10373–10382 (2021)."
"CCCCC(CC)COC(=O)C1=C(F)C2=C(C)SC(C3=CC4=C(C5=CC=C(CC(CC)CCCC)S5)C5=C(C=C(C)S5)C(C5=CC=C(CC(CC)CCCC)S5)=C4S3)=C2S1","PTB7-Th","-5.22","-3.64","O=C1/C(=C/C2=CC=C(C3=CC=C(/C=C4\SC(=S)N(CCCC5CCCCC5)C4=O)S3)S2)SC(=S)N1CCCC1CCCCC1","T2-Cy6PRH","-5.67","-3.62","1.03","11.04","0.4","4.6","Y. Tang, H. Feng, Y. Liang, H. Tang, Z. Du, J. Xu, F. Huang, Y. Cao, Dithienobenzothiadiazole-Bridged Nonfullerene Electron Acceptors for Efficient Organic Solar Cells. ACS Appl. Polym. Mater. (2021), doi:10.1021/acsapm.1c01406."
"CCCCC(CC)CC1=C(F)C=C(C2=C3C=C(C4=CC=C(C5=C6C(=O)C7=C(CC(CC)CCCC)SC(CC(CC)CCCC)=C7C(=O)C6=C(C6=CC=C(C)S6)S5)S4)SC3=C(C3=CC(F)=C(CC(CC)CCCC)S3)C3=C2SC(C)=C3)S1","PM6","-5.45","-3.64","CCCCCCC(CCC)CC1(CC(CCC)CCCCCC)C2=C(SC(/C=C3\C(=O)C4=C(C=C(F)C(F)=C4)C3=C(C#N)C#N)=C2)C2=C1C=C(C1=CC3=C(S1)C1=C(C=C(C4=CC5=C(S4)C4=C(C=C(/C=C6\C(=O)C7=C(C=C(F)C(F)=C7)C6=C(C#N)C#N)S4)C5(CC(CCC)CCCCCC)CC(CCC)CCCCCC)S1)C1=NSN=C13)S2","DTBCIC-F","-5.59","-3.82","0.91","19.15","0.6785","11.66","H. Li, J. Chen, L. Yi, J. Cao, M. Xiao, W. Zhuang, J. Li, R. Xia, J. Yu, Z. Tang, Easily synthesized pyrene-based nonfullerene acceptors for efficient organic solar cells. Synthetic Metals. 281, 116904 (2021)."
"CCCCC(CC)CC1=C(F)C=C(C2=C3C=C(C4=CC=C(C5=C6C(=O)C7=C(CC(CC)CCCC)SC(CC(CC)CCCC)=C7C(=O)C6=C(C6=CC=C(C)S6)S5)S4)SC3=C(C3=CC(F)=C(CC(CC)CCCC)S3)C3=C2SC(C)=C3)S1","PM6","-5.45","-3.64","CCCCCCC(CCC)CC1(CC(CCC)CCCCCC)C2=C(SC(/C=C3\C(=O)C4=C(C=C(Cl)C(Cl)=C4)C3=C(C#N)C#N)=C2)C2=C1C=C(C1=CC3=C(S1)C1=C(C=C(C4=CC5=C(S4)C4=C(C=C(/C=C6\C(=O)C7=C(C=C(Cl)C(Cl)=C7)C6=C(C#N)C#N)S4)C5(CC(CCC)CCCCCC)CC(CCC)CCCCCC)S1)C1=NSN=C13)S2","DTBCIC-CL","-5.55","-3.71","1.01","12.38","0.5586","7.02","H. Li, J. Chen, L. Yi, J. Cao, M. Xiao, W. Zhuang, J. Li, R. Xia, J. Yu, Z. Tang, Easily synthesized pyrene-based nonfullerene acceptors for efficient organic solar cells. Synthetic Metals. 281, 116904 (2021)."
"CCCCC(CC)CC1=C2C(=O)C3=C(C4=CC=C(C)S4)SC(C4=CC=C(C)S4)=C3C(=O)C2=C(CC(CC)CCCC)S1","PBDB-T","-5.34","-3.44","CCCCCCCCCCC(CCCCCCCC)CC1=C(/C=C2\C(=O)C3=C(C=C(F)C(F)=C3)C2=C(C#N)C#N)SC(C2=CC(C(C)C)=C3C=CC4=C(C5=CC(CC(CCCCCCCC)CCCCCCCCCC)=C(/C=C6\C(=O)C7=C(C=C(F)C(F)=C7)C6=C(C#N)C#N)S5)C=C(C(C)C)C5=C4C3=C2C=C5)=C1","Py-2F","-5.58","-3.62","0.92","15.44","0.6822","9.73","I. N. Kim, S. J. Jeon, Y. H. Kim, H. S. Lee, Y. W. Han, N. G. Yang, D. H. Hong, C. H. Jung, D. K. Moon, Synthesis of 3,4-dimethoxythiophene spacer-based non-fullerene acceptors for efficient organic solar cells. Synthetic Metals. 280, 116880 (2021)."
"CCCCC(CC)CC1=C2C(=O)C3=C(C4=CC=C(C)S4)SC(C4=CC=C(C)S4)=C3C(=O)C2=C(CC(CC)CCCC)S1","PBDB-T","-5.34","-3.44","CCCCCCCCCCC(CCCCCCCC)CC1=C(/C=C2\C(=O)C3=C(C=CC=C3)C2=C(C#N)C#N)SC(C2=CC(C(C)C)=C3C=CC4=C(C5=CC(CC(CCCCCCCC)CCCCCCCCCC)=C(/C=C6\C(=O)C7=C(C=CC=C7)C6=C(C#N)C#N)S5)C=C(C(C)C)C5=C4C3=C2C=C5)=C1","Py-2H","-5.67","-3.46","1.01","10.64","0.4781","5.13","I. N. Kim, S. J. Jeon, Y. H. Kim, H. S. Lee, Y. W. Han, N. G. Yang, D. H. Hong, C. H. Jung, D. K. Moon, Synthesis of 3,4-dimethoxythiophene spacer-based non-fullerene acceptors for efficient organic solar cells. Synthetic Metals. 280, 116880 (2021)."
"CCCCC(CC)CC1=C2C(=O)C3=C(C4=CC=C(C)S4)SC(C4=CC=C(C)S4)=C3C(=O)C2=C(CC(CC)CCCC)S1","PBDB-T","-5.34","-3.44","CCCCCCC1=CC=C(C2(C3=CC=C(CCCCCC)C=C3)C3=CC4=C(C=C3C3=C2C2=C(C=C(C5=C(OC)C(OC)=C(/C=C6\C(=O)C7=C(C=C(F)C(F)=C7)C6=C(C#N)C#N)S5)S2)S3)C(C2=CC=C(CCCCCC)C=C2)(C2=CC=C(CCCCCC)C=C2)C2=C4SC3=C2SC(C2=C(OC)C(OC)=C(/C=C4\C(=O)C5=C(C=C(F)C(F)=C5)C4=C(C#N)C#N)S2)=C3)C=C1","IDTT2OT-4F","-5.15","-3.29","0.86","19.3","0.624","10.4","J. Cai, X. Zhang, C. Guo, Y. Zhuang, L. Wang, D. Li, D. Liu, T. Wang, Asymmetric and Halogenated Fused-Ring Electron Acceptor for Efficient Organic Solar Cells. Advanced Functional Materials. 31, 2102189 (2021)."
"CCCCC(CC)CC1=C2C(=O)C3=C(C4=CC=C(C)S4)SC(C4=CC=C(C)S4)=C3C(=O)C2=C(CC(CC)CCCC)S1","PBDB-T","-5.34","-3.44","CCCCCCC1=CC=C(C2(C3=CC=C(CCCCCC)C=C3)C3=CC4=C(C=C3C3=C2C2=C(C=C(C5=C(OC)C(OC)=C(/C=C6\C(=O)C7=C(C=C(F)C=C7)C6=C(C#N)C#N)S5)S2)S3)C(C2=CC=C(CCCCCC)C=C2)(C2=CC=C(CCCCCC)C=C2)C2=C4SC3=C2SC(C2=C(OC)C(OC)=C(/C=C4\C(=O)C5=C(C=CC(F)=C5)C4=C(C#N)C#N)S2)=C3)C=C1","IDTT2OT-2F","-5.12","-3.23","0.88","17.5","0.651","10.04","J. Cai, X. Zhang, C. Guo, Y. Zhuang, L. Wang, D. Li, D. Liu, T. Wang, Asymmetric and Halogenated Fused-Ring Electron Acceptor for Efficient Organic Solar Cells. Advanced Functional Materials. 31, 2102189 (2021)."
"CCCCC(CC)CC1=C2C(=O)C3=C(C4=CC=C(C)S4)SC(C4=CC=C(C)S4)=C3C(=O)C2=C(CC(CC)CCCC)S1","PBDB-T","-5.34","-3.44","CCCCCCC1=CC=C(C2(C3=CC=C(CCCCCC)C=C3)C3=CC4=C(C=C3C3=C2C2=C(C=C(C5=C(OC)C(OC)=C(/C=C6\C(=O)C7=C(C=CC=C7)C6=C(C#N)C#N)S5)S2)S3)C(C2=CC=C(CCCCCC)C=C2)(C2=CC=C(CCCCCC)C=C2)C2=C4SC3=C2SC(C2=C(OC)C(OC)=C(/C=C4\C(=O)C5=C(C=CC=C5)C4=C(C#N)C#N)S2)=C3)C=C1","IDTT2OT","-5.06","-3.15","0.93","12.3","0.567","6.46","J. Cai, X. Zhang, C. Guo, Y. Zhuang, L. Wang, D. Li, D. Liu, T. Wang, Asymmetric and Halogenated Fused-Ring Electron Acceptor for Efficient Organic Solar Cells. Advanced Functional Materials. 31, 2102189 (2021)."
"CCCCC(CC)CC1=C(F)C=C(C2=C3C=C(C4=CC=C(C5=C6C(=O)C7=C(CC(CC)CCCC)SC(CC(C)CC)=C7C(=O)C6=C(C6=CC=C(C)S6)S5)S4)SC3=C(C3=CC(F)=C(CC(CC)CCCC)S3)C3=C2SC(C)=C3)S1","PBDB-T-2F","-5.45","-3.55","CCCCCCC1=CC=C(C2(C3=CC=C(CCCCCC)C=C3)C3=CC4=C(C=C3C3=C2C2=C(C=C(/C=C5\C(=O)C6=C(C=C(F)C(F)=C6)C5=C(C#N)C#N)S2)S3)C(C2=CC=C(CCCCCC)C=C2)(C2=CC=C(CCCCCC)C=C2)C2=C4SC3=C2SC(/C=C2\C(=O)C4=C(C=C(C)S4)C2=C(C#N)C#N)=C3)C=C1","IDTT-Cl-2F","-5.42","-3.92","0.94","18.8","0.701","12.4","Y. Zhou, M. Li, H. Lu, H. Jin, X. Wang, Y. Zhang, S. Shen, Z. Ma, J. Song, Z. Bo, High-Efficiency Organic Solar Cells Based on a Low-Cost Fully Non-Fused Electron Acceptor. Advanced Functional Materials. 31, 2101742 (2021)."
"CCCCC(CC)CC1=C(F)C=C(C2=C3C=C(C4=CC=C(C5=C6C(=O)C7=C(CC(CC)CCCC)SC(CC(C)CC)=C7C(=O)C6=C(C6=CC=C(C)S6)S5)S4)SC3=C(C3=CC(F)=C(CC(CC)CCCC)S3)C3=C2SC(C)=C3)S1","PBDB-T-2F","-5.45","-3.55","CCCCCCC1=CC=C(C2(C3=CC=C(CCCCCC)C=C3)C3=CC4=C(C=C3C3=C2C2=C(C=C(/C=C5\C(=O)C6=C(C=C(F)C(F)=C6)C5=C(C#N)C#N)S2)S3)C(C2=CC=C(CCCCCC)C=C2)(C2=CC=C(CCCCCC)C=C2)C2=C4SC3=C2SC(/C=C2\C(=O)C4=C(C=C(C)S4)C2=C(C#N)C#N)=C3)C=C1","IDTT-M-2F","-5.4","-3.87","0.97","17.4","0.661","11.4","Y. Zhou, M. Li, H. Lu, H. Jin, X. Wang, Y. Zhang, S. Shen, Z. Ma, J. Song, Z. Bo, High-Efficiency Organic Solar Cells Based on a Low-Cost Fully Non-Fused Electron Acceptor. Advanced Functional Materials. 31, 2101742 (2021)."
"CCCCC(CC)CC1=C(F)C=C(C2=C3C=C(C4=CC=C(C5=C6C(=O)C7=C(CC(CC)CCCC)SC(CC(C)CC)=C7C(=O)C6=C(C6=CC=C(C)S6)S5)S4)SC3=C(C3=CC(F)=C(CC(CC)CCCC)S3)C3=C2SC(C)=C3)S1","PBDB-T-2F","-5.45","-3.55","CCCCCCC1=CC=C(C2(C3=CC=C(CCCCCC)C=C3)C3=CC4=C(C=C3C3=C2C2=C(C=C(/C=C5\C(=O)C6=C(C=C(Cl)S6)C5=C(C#N)C#N)S2)S3)C(C2=CC=C(CCCCCC)C=C2)(C2=CC=C(CCCCCC)C=C2)C2=C4SC3=C2SC(/C=C2\C(=O)C4=C(C=C(Cl)S4)C2=C(C#N)C#N)=C3)C=C1","ITCC-Cl","-5.4","-3.78","1.01","17","0.649","11.1","Y. Zhou, M. Li, H. Lu, H. Jin, X. Wang, Y. Zhang, S. Shen, Z. Ma, J. Song, Z. Bo, High-Efficiency Organic Solar Cells Based on a Low-Cost Fully Non-Fused Electron Acceptor. Advanced Functional Materials. 31, 2101742 (2021)."
"CCCCC(CC)CC1=C(F)C=C(C2=C3C=C(C4=CC=C(C5=C6C(=O)C7=C(CC(CC)CCCC)SC(CC(C)CC)=C7C(=O)C6=C(C6=CC=C(C)S6)S5)S4)SC3=C(C3=CC(F)=C(CC(CC)CCCC)S3)C3=C2SC(C)=C3)S1","PBDB-T-2F","-5.45","-3.55","CCCCCCC1=CC=C(C2(C3=CC=C(CCCCCC)C=C3)C3=CC4=C(C=C3C3=C2C2=C(C=C(/C=C5\C(=O)C6=C(C=C(C)S6)C5=C(C#N)C#N)S2)S3)C(C2=CC=C(CCCCCC)C=C2)(C2=CC=C(CCCCCC)C=C2)C2=C4SC3=C2SC(/C=C2\C(=O)C4=C(C=C(Cl)S4)C2=C(C#N)C#N)=C3)C=C1","ITCC-M","-5.35","-3.69","1.01","17","0.588","9.2","Y. Zhou, M. Li, H. Lu, H. Jin, X. Wang, Y. Zhang, S. Shen, Z. Ma, J. Song, Z. Bo, High-Efficiency Organic Solar Cells Based on a Low-Cost Fully Non-Fused Electron Acceptor. Advanced Functional Materials. 31, 2101742 (2021)."
"CCCCC(CCC)CC1=C(Cl)C=C(C2=C3C=C(C4=CC=C(C5=C6C(=O)C7=C(CC(CC)CCCC)SC(CC(CC)CCCC)=C7C(=O)C6=C(C6=CC=C(C)S6)S5)S4)SC3=C(C3=CC(Cl)=C(CC(CC)CCCC)S3)C3=C2SC(C)=C3)S1","PBDB-T-2Cl","-5.53","-3.69","CCCCCCC1=CC=C(C2(C3=CC=C(CCCCCC)C=C3)C3=CC4=C(C=C3C3=C2C2=C(C=C(/C=C5\C(=O)C6=C(C=C(F)C(F)=C6)C5=C(C#N)C#N)S2)S3)C(C2=CC=C(CCCCCC)C=C2)(C2=CC=C(CCCCCC)C=C2)C2=C4SC3=C2SC(/C=C2\C(=O)C4=C(C=C(C)S4)C2=C(C#N)C#N)=C3)C=C1","IDTT-Cl-2F","-5.42","-3.92","0.96","19.2","0.711","13.1","Y. Zhou, M. Li, H. Lu, H. Jin, X. Wang, Y. Zhang, S. Shen, Z. Ma, J. Song, Z. Bo, High-Efficiency Organic Solar Cells Based on a Low-Cost Fully Non-Fused Electron Acceptor. Advanced Functional Materials. 31, 2101742 (2021)."
"CCCCC(CCC)CC1=C(Cl)C=C(C2=C3C=C(C4=CC=C(C5=C6C(=O)C7=C(CC(CC)CCCC)SC(CC(CC)CCCC)=C7C(=O)C6=C(C6=CC=C(C)S6)S5)S4)SC3=C(C3=CC(Cl)=C(CC(CC)CCCC)S3)C3=C2SC(C)=C3)S1","PBDB-T-2Cl","-5.53","-3.69","CCCCCCC1=CC=C(C2(C3=CC=C(CCCCCC)C=C3)C3=CC4=C(C=C3C3=C2C2=C(C=C(/C=C5\C(=O)C6=C(C=C(F)C(F)=C6)C5=C(C#N)C#N)S2)S3)C(C2=CC=C(CCCCCC)C=C2)(C2=CC=C(CCCCCC)C=C2)C2=C4SC3=C2SC(/C=C2\C(=O)C4=C(C=C(C)S4)C2=C(C#N)C#N)=C3)C=C1","IDTT-M-2F","-5.4","-3.87","0.99","17.3","0.668","11.5","Y. Zhou, M. Li, H. Lu, H. Jin, X. Wang, Y. Zhang, S. Shen, Z. Ma, J. Song, Z. Bo, High-Efficiency Organic Solar Cells Based on a Low-Cost Fully Non-Fused Electron Acceptor. Advanced Functional Materials. 31, 2101742 (2021)."
"CCCCC(CCC)CC1=C(Cl)C=C(C2=C3C=C(C4=CC=C(C5=C6C(=O)C7=C(CC(CC)CCCC)SC(CC(CC)CCCC)=C7C(=O)C6=C(C6=CC=C(C)S6)S5)S4)SC3=C(C3=CC(Cl)=C(CC(CC)CCCC)S3)C3=C2SC(C)=C3)S1","PBDB-T-2Cl","-5.53","-3.69","CCCCCCC1=CC=C(C2(C3=CC=C(CCCCCC)C=C3)C3=CC4=C(C=C3C3=C2C2=C(C=C(/C=C5\C(=O)C6=C(C=C(Cl)S6)C5=C(C#N)C#N)S2)S3)C(C2=CC=C(CCCCCC)C=C2)(C2=CC=C(CCCCCC)C=C2)C2=C4SC3=C2SC(/C=C2\C(=O)C4=C(C=C(Cl)S4)C2=C(C#N)C#N)=C3)C=C1","ITCC-Cl","-5.4","-3.78","1.04","16.7","0.657","11.3","Y. Zhou, M. Li, H. Lu, H. Jin, X. Wang, Y. Zhang, S. Shen, Z. Ma, J. Song, Z. Bo, High-Efficiency Organic Solar Cells Based on a Low-Cost Fully Non-Fused Electron Acceptor. Advanced Functional Materials. 31, 2101742 (2021)."
"CCCCC(CCC)CC1=C(Cl)C=C(C2=C3C=C(C4=CC=C(C5=C6C(=O)C7=C(CC(CC)CCCC)SC(CC(CC)CCCC)=C7C(=O)C6=C(C6=CC=C(C)S6)S5)S4)SC3=C(C3=CC(Cl)=C(CC(CC)CCCC)S3)C3=C2SC(C)=C3)S1","PBDB-T-2Cl","-5.53","-3.69","CCCCCCC1=CC=C(C2(C3=CC=C(CCCCCC)C=C3)C3=CC4=C(C=C3C3=C2C2=C(C=C(/C=C5\C(=O)C6=C(C=C(C)S6)C5=C(C#N)C#N)S2)S3)C(C2=CC=C(CCCCCC)C=C2)(C2=CC=C(CCCCCC)C=C2)C2=C4SC3=C2SC(/C=C2\C(=O)C4=C(C=C(Cl)S4)C2=C(C#N)C#N)=C3)C=C1","ITCC-M","-5.35","-3.69","1.19","12.5","0.589","8.7","Y. Zhou, M. Li, H. Lu, H. Jin, X. Wang, Y. Zhang, S. Shen, Z. Ma, J. Song, Z. Bo, High-Efficiency Organic Solar Cells Based on a Low-Cost Fully Non-Fused Electron Acceptor. Advanced Functional Materials. 31, 2101742 (2021)."
"CCCCC(CC)CC1=C2C(=O)C3=C(C4=CC=C(C)S4)SC(C4=CC=C(C)S4)=C3C(=O)C2=C(CC(CC)CCCC)S1","PBDB-T","-5.34","-3.44","CCCCC(CC)CC1=C(/C=C2\C(=O)C3=CC(F)=C(F)C=C3C2=C(C#N)C#N)SC(C2=CC(CC(CC)CCCC)=C(C3=C(CC(CC)CCCC)C=C(C4=CC(CC(CC)CCCC)=C(/C=C5\C(=O)C6=CC(F)=C(F)C=C6C5=C(C#N)C#N)S4)S3)S2)=C1","4T-3","-5.86","-3.98","0.81","17.27","0.7245","10.15","Z. Zhang, D. Li, H. Zhang, X. Ma, Y.-N. Chen, A. Zhang, X. Xu, Y. Liu, Z. Ma, Z. Bo, An asymmetric A–DA′D–π-A type non-fullerene acceptor for high-performance organic solar cells. J. Mater. Chem. C. 10, 2792–2799 (2022)."
"CCCCC(CC)CC1=C2C(=O)C3=C(C4=CC=C(C)S4)SC(C4=CC=C(C)S4)=C3C(=O)C2=C(CC(CC)CCCC)S1","PBDB-T","-5.34","-3.44","CCCCCCCCC1=C(/C=C2\C(=O)C3=CC(F)=C(F)C=C3C2=C(C#N)C#N)SC(C2=CC(CC(CC)CCCC)=C(C3=C(CC(CC)CCCC)C=C(C4=CC(CCCCCCCC)=C(/C=C5\C(=O)C6=CC(F)=C(F)C=C6C5=C(C#N)C#N)S4)S3)S2)=C1","4T-2","-5.85","-4.02","0.82","15.68","0.7032","9.09","Z. Zhang, D. Li, H. Zhang, X. Ma, Y.-N. Chen, A. Zhang, X. Xu, Y. Liu, Z. Ma, Z. Bo, An asymmetric A–DA′D–π-A type non-fullerene acceptor for high-performance organic solar cells. J. Mater. Chem. C. 10, 2792–2799 (2022)."
"CCCCC(CC)CC1=C2C(=O)C3=C(C4=CC=C(C)S4)SC(C4=CC=C(C)S4)=C3C(=O)C2=C(CC(CC)CCCC)S1","PBDB-T","-5.34","-3.44","CCCCC(CC)COC1=C(/C=C2\C(=O)C3=CC(F)=C(F)C=C3C2=C(C#N)C#N)SC(C2=CC(CC(CC)CCCC)=C(C3=C(CC(CC)CCCC)C=C(C4=CC(OCC(CC)CCCC)=C(/C=C5\C(=O)C6=CC(F)=C(F)C=C6C5=C(C#N)C#N)S4)S3)S2)=C1","4T-4","-5.85","-3.86","0.94","14.27","0.6182","8.27","Z. Zhang, D. Li, H. Zhang, X. Ma, Y.-N. Chen, A. Zhang, X. Xu, Y. Liu, Z. Ma, Z. Bo, An asymmetric A–DA′D–π-A type non-fullerene acceptor for high-performance organic solar cells. J. Mater. Chem. C. 10, 2792–2799 (2022)."
"CCCCC(CC)CC1=C2C(=O)C3=C(C4=CC=C(C)S4)SC(C4=CC=C(C)S4)=C3C(=O)C2=C(CC(CC)CCCC)S1","PBDB-T","-5.34","-3.44","CCCCCCCCC1=C(/C=C2\C(=O)C3=CC(F)=C(F)C=C3C2=C(C#N)C#N)SC(C2=CC(CCCCCCCC)=C(C3=C(CCCCCCCC)C=C(C4=CC(CCCCCCCC)=C(/C=C5\C(=O)C6=CC(F)=C(F)C=C6C5=C(C#N)C#N)S4)S3)S2)=C1","4T-1","-5.71","-4.09","0.84","12.7","0.5171","5.53","Z. Zhang, D. Li, H. Zhang, X. Ma, Y.-N. Chen, A. Zhang, X. Xu, Y. Liu, Z. Ma, Z. Bo, An asymmetric A–DA′D–π-A type non-fullerene acceptor for high-performance organic solar cells. J. Mater. Chem. C. 10, 2792–2799 (2022)."
"CCCCC(CC)CC1=C2C(=O)C3=C(C4=CC=C(C)S4)SC(C4=CC=C(C)S4)=C3C(=O)C2=C(CC(CC)CCCC)S1","PBDB-T","-5.34","-3.44","CCCCCCCCCCC(CCCC)COC1=C(/C=C2\C(=O)C3=C(C=C(F)C(F)=C3)C2=C(C#N)C#N)SC(C2=CC3=C(S2)C2=C(C4=C(C5=NSN=C52)C2=C(C=C(/C=C5\C(=O)C6=C(C=C(F)C(F)=C6)C5=C(C#N)C#N)S2)N4CC(CCC)CCCCCCCC)N3CC(CCC)CCCCCCCC)=C1","L2","-5.56","-3.88","0.82","24.01","0.7173","14.06","L. Zhang, S. Tu, W. Wang, Q. Ling, Brominated Small-Molecule Acceptors with a Simple Non-fused Framework for Efficient Organic Solar Cells. ACS Appl. Energy Mater. 4, 4805–4814 (2021)."
"CCCCC(CC)CC1=C2C(=O)C3=C(C4=CC=C(C)S4)SC(C4=CC=C(C)S4)=C3C(=O)C2=C(CC(CC)CCCC)S1","PBDB-T","-5.34","-3.44","CCCCCCCCC(CCC)CN1C2=C(SC(/C=C3\C(=O)C4=C(C=C(F)C(F)=C4)C3=C(C#N)C#N)=C2)C2=C1C1=C(C3=NSN=C32)C2=C(C=C(/C=C3\C(=O)C4=C(C=C(F)C(F)=C4)C3=C(C#N)C#N)S2)N1CC(CCC)CCCCCCCC","L1","-5.68","-3.79","0.69","7.44","0.4027","2.07","L. Zhang, S. Tu, W. Wang, Q. Ling, Brominated Small-Molecule Acceptors with a Simple Non-fused Framework for Efficient Organic Solar Cells. ACS Appl. Energy Mater. 4, 4805–4814 (2021)."
"CCCCC(CC)CC1=C2C(=O)C3=C(C4=CC=C(C)S4)SC(C4=CC=C(C)S4)=C3C(=O)C2=C(CC(CC)CCCC)S1","PBDB-T","-5.34","-3.44","CCCCCCCCCCC(CCCC)COC1=C(/C=C2\C(=O)C3=C(C=C(F)C(F)=C3)C2=C(C#N)C#N)SC(C2=CC3=C(S2)C2=C(C4=C(C5=NSN=C52)C2=C(C=C(C5=CC(OCC(CCCC)CCCCCCCCCC)=C(/C=C6\C(=O)C7=C(C=C(F)C(F)=C7)C6=C(C#N)C#N)S5)S2)N4CC(CCC)CCCCCCCC)N3CC(CCC)CCCCCCCC)=C1","L3","-5.38","-3.87","0.91","4.07","0.4083","1.78","L. Zhang, S. Tu, W. Wang, Q. Ling, Brominated Small-Molecule Acceptors with a Simple Non-fused Framework for Efficient Organic Solar Cells. ACS Appl. Energy Mater. 4, 4805–4814 (2021)."
"CCCCC(CC)CC1=C(F)C=C(C2=C3C=C(C4=CC=C(C5=C6C(=O)C7=C(CC(CC)CCCC)SC(CC(CC)CCCC)=C7C(=O)C6=C(C6=CC=C(C)S6)S5)S4)SC3=C(C3=CC(F)=C(CC(CC)CCCC)S3)C3=C2SC(C)=C3)S1","PM6","-5.45","-3.64","CCCCCCCCC(CCCCCCCC)N1C2=CC(C3=CC=C(/C=C4\C(=O)C5=CC(Br)=CC=C5C4=C(C#N)C#N)S3)=CC=C2C2=CC=C(C3=CC=C(/C=C4\C(=O)C5=CC(Br)=CC=C5C4=C(C#N)C#N)S3)C=C21","C8IDT-Br","-5.73","-3.86","0.97","15.66","0.6481","9.85","B. Lu, Z. Zhang, B. Jia, G. Cai, J. Zhu, X. Lu, X. Zhan, Y. Yao, Precise Synthesis of Fused Decacyclic Electron Acceptor Isomers for Organic Solar Cells. Solar RRL. 5, 2100163 (2021)."
"CCCCC(CC)CC1=C(F)C=C(C2=C3C=C(C4=CC=C(C5=C6C(=O)C7=C(CC(CC)CCCC)SC(CC(CC)CCCC)=C7C(=O)C6=C(C6=CC=C(C)S6)S5)S4)SC3=C(C3=CC(F)=C(CC(CC)CCCC)S3)C3=C2SC(C)=C3)S1","PM6","-5.45","-3.64","CCCCCCCCC1(CCCCCCCC)C2=CC(C3=CC=C(/C=C4\C(=O)C5=CC(Br)=CC=C5C4=C(C#N)C#N)S3)=CC=C2C2=CC=C(C3=CC=C(/C=C4\C(=O)C5=CC(Br)=CC=C5C4=C(C#N)C#N)S3)C=C21","F8IDT-Br","-5.82","-3.87","0.98","14.6","0.6776","9.7","B. Lu, Z. Zhang, B. Jia, G. Cai, J. Zhu, X. Lu, X. Zhan, Y. Yao, Precise Synthesis of Fused Decacyclic Electron Acceptor Isomers for Organic Solar Cells. Solar RRL. 5, 2100163 (2021)."
"CCCCC(CC)CC1=C(F)C=C(C2=C3C=C(C4=CC=C(C5=C6C(=O)C7=C(CC(CC)CCCC)SC(CC(CC)CCCC)=C7C(=O)C6=C(C6=CC=C(C)S6)S5)S4)SC3=C(C3=CC(F)=C(CC(CC)CCCC)S3)C3=C2SC(C)=C3)S1","PM6","-5.45","-3.64","CCCCCCC1=CC=C(C2(C3=CC=C(CCCCCC)C=C3)C3=CC=C4C(=C3C3=C2C2=C(S3)C3=C(C=C(/C=C5\C(=O)C6=C(C=C(F)C(F)=C6)C5=C(C#N)C#N)S3)S2)C=CC2=C4C3=C(C4=C(S3)C3=C(C=C(/C=C5\C(=O)C6=C(C=C(F)C(F)=C6)C5=C(C#N)C#N)S3)S4)C2(C2=CC=C(CCCCCC)C=C2)C2=CC=C(CC3=CC=C4C=C5C=CC(C)=CC5=CC4=C3)C=C2)C=C1","FTIC2","-5.51","-4.02","0.947","17.2","0.713","11.7","J. Lin, Q. Guo, Q. Liu, J. Lv, H. Liang, Y. Wang, L. Zhu, F. Liu, X. Guo, M. Zhang, A Noncovalently Fused-Ring Asymmetric Electron Acceptor Enables Efficient Organic Solar Cells. Chinese Journal of Chemistry. 39, 2685–2691 (2021)."
"CCCCC(CC)CC1=C(F)C=C(C2=C3C=C(C4=CC=C(C5=C6C(=O)C7=C(CC(CC)CCCC)SC(CC(CC)CCCC)=C7C(=O)C6=C(C6=CC=C(C)S6)S5)S4)SC3=C(C3=CC(F)=C(CC(CC)CCCC)S3)C3=C2SC(C)=C3)S1","PM6","-5.45","-3.64","CCCCCCC1=CC=C(C2(C3=CC=C(CCCCCC)C=C3)C3=CC4=CC5=C(C=C4C=C3C3=C2C2=C(S3)C3=C(C=C(/C=C4\C(=O)C6=C(C=C(F)C(F)=C6)C4=C(C#N)C#N)S3)S2)C(C2=CC=C(CCCCCC)C=C2)(C2=CC=C(CCCCCC)C=C2)C2=C5SC3=C2SC2=C3SC(/C=C3\C(=O)C4=C(C=C(F)C(F)=C4)C3=C(C#N)C#N)=C2)C=C1","FTIC1","-5.53","-4.03","0.943","13.8","0.685","8.98","J. Lin, Q. Guo, Q. Liu, J. Lv, H. Liang, Y. Wang, L. Zhu, F. Liu, X. Guo, M. Zhang, A Noncovalently Fused-Ring Asymmetric Electron Acceptor Enables Efficient Organic Solar Cells. Chinese Journal of Chemistry. 39, 2685–2691 (2021)."
"CCCCC(CC)CC1=C(F)C=C(C2=C3C=C(C4=CC=C(C5=C6C(=O)C7=C(CC(CC)CCCC)SC(CC(CC)CCCC)=C7C(=O)C6=C(C6=CC=C(C)S6)S5)S4)SC3=C(C3=CC(F)=C(CC(CC)CCCC)S3)C3=C2SC(C)=C3)S1","PM6","-5.45","-3.64","CCCCCCC1=CC=C(C2(C3=CC=C(CCCCCC)C=C3)C3=CC4=C(C=C3C3=C2C=C(/C=C2\C(=O)C5=C(C=C(F)C(F)=C5)C2=C(C#N)C#N)S3)C(C2=CC=C(CCCCCC)C=C2)(C2=CC=C(CCCCCC)C=C2)C2=C4SC(/C=C3\C(=O)C4=C(C=C(F)C(F)=C4)C3=C(C#N)C#N)=C2)C=C1","PI-4F","-5.8","-4.06","0.87","21.9","0.72","13.8","J. Gao, Y. Li, S. Li, X. Xia, X. Lu, M. Shi, H. Chen, Non-fullerene acceptors with nitrogen-containing six-membered heterocycle cores for the applications in organic solar cells. Solar Energy Materials and Solar Cells. 225, 111046 (2021)."
"CCCCC(CC)CC1=C(F)C=C(C2=C3C=C(C4=CC=C(C5=C6C(=O)C7=C(CC(CC)CCCC)SC(CC(CC)CCCC)=C7C(=O)C6=C(C6=CC=C(C)S6)S5)S4)SC3=C(C3=CC(F)=C(CC(CC)CCCC)S3)C3=C2SC(C)=C3)S1","PM6","-5.45","-3.64","CCCCCCC1=CC=C(C2(C3=CC=C(CCCCCC)C=C3)C3=CC4=C(C=C3C3=C2C=C(C2=C(SCC(CC)CCCC)C=C(/C=C5\C(=O)C6=C(C=C(F)C(F)=C6)C5=C(C#N)C#N)S2)S3)C(C2=CC=C(CCCCCC)C=C2)(C2=CC=C(CCCCCC)C=C2)C2=C4SC(/C=C3\C(=O)C4=C(C=C(F)C(F)=C4)C3=C(C#N)C#N)=C2)C=C1","PIST-4F","-5.65","-4.03","0.84","13.2","0.64","7.1","J. Gao, Y. Li, S. Li, X. Xia, X. Lu, M. Shi, H. Chen, Non-fullerene acceptors with nitrogen-containing six-membered heterocycle cores for the applications in organic solar cells. Solar Energy Materials and Solar Cells. 225, 111046 (2021)."
"CCCCC(CC)CC1=C(F)C=C(C2=C3C=C(C4=CC=C(C5=C6C(=O)C7=C(CC(CC)CCCC)SC(CC(CC)CCCC)=C7C(=O)C6=C(C6=CC=C(C)S6)S5)S4)SC3=C(C3=CC(F)=C(CC(CC)CCCC)S3)C3=C2SC(C)=C3)S1","PM6","-5.45","-3.64","CCCCC(CC)CC1(CC(CC)CCCC)C2=C(SC(/C=C3\C(=O)C4=CC(F)=C(F)C=C4C3=C(C#N)C#N)=C2)C2=C1C=C(C1=NC=C(C3=CC4C(S3)C3=C(C=C(/C=C5\C(=O)C6=CC(F)=C(F)C=C6C5=C(C#N)C#N)S3)C4(CC(CC)CCCC)CC(CC)CCCC)N=C1)S2","NCIC","","","0.879","17.53","0.667","10.32","S. J. Jeon, Y. H. Kim, I. N. Kim, N. G. Yang, J. H. Yun, D. K. Moon, Utilizing 3,4-ethylenedioxythiophene (EDOT)-bridged non-fullerene acceptors for efficient organic solar cells. Journal of Energy Chemistry. 65, 194–204 (2022)."
"CCCCC(CC)CC1=C(F)C=C(C2=C3C=C(C4=CC=C(C5=C6C(=O)C7=C(CC(CC)CCCC)SC(CC(CC)CCCC)=C7C(=O)C6=C(C6=CC=C(C)S6)S5)S4)SC3=C(C3=CC(F)=C(CC(CC)CCCC)S3)C3=C2SC(C)=C3)S1","PM6","-5.45","-3.64","CCCCC(CC)CC1(CC(CC)CCCC)C2=C(SC(/C=C3\C(=O)C4=CC(F)=C(F)C=C4C3=C(C#N)C#N)=C2)C2=C1C=C(C1=CC=C(C3=CC4C(S3)C3=C(C=C(/C=C5\C(=O)C6=CC(F)=C(F)C=C6C5=C(C#N)C#N)S3)C4(CC(CC)CCCC)CC(CC)CCCC)N=N1)S2","NOCIC","","","0.907","16.22","0.67","9.89","S. J. Jeon, Y. H. Kim, I. N. Kim, N. G. Yang, J. H. Yun, D. K. Moon, Utilizing 3,4-ethylenedioxythiophene (EDOT)-bridged non-fullerene acceptors for efficient organic solar cells. Journal of Energy Chemistry. 65, 194–204 (2022)."
"CCCCC(CC)CC1=C(F)C=C(C2=C3C=C(C4=CC=C(C5=C6C(=O)C7=C(CC(CC)CCCC)SC(CC(CC)CCCC)=C7C(=O)C6=C(C6=CC=C(C)S6)S5)S4)SC3=C(C3=CC(F)=C(CC(CC)CCCC)S3)C3=C2SC(C)=C3)S1","PM6","-5.45","-3.64","CCCCCCCCCCCC1=C(/C=C2\C(=O)C3=C(C=C(Cl)C(Cl)=C3)C2=C(C#N)C#N)SC2=C1SC1=C2N(CC(CCCC)CCCCCC)C2=C1C1=NSN=C1C1=C2N(CC(CCCC)CCCCCC)C2=C1SC1=C2SC(/C=C2\C(=O)C3=C(C=C(Cl)C(Cl)=C3)C2=C(C#N)C#N)=C1CCCCCCCCCCC","BTP-BO-4Cl","","","0.84","24.06","0.7148","14.4","J. Cao, S. Qu, L. Yang, H. Wang, F. Du, J. Yu, W. Tang, Asymmetric simple unfused acceptor enabling over 12% efficiency organic solar cells. Chemical Engineering Journal. 412, 128770 (2021)."
