Repository: JinYSun/BiBERTa

BiBERTa

### **<u>Deep learning-assisted to accelerate the discovery of donor/acceptor pairs for high-performance organic solar cells</u>**

## <u>Motivation</u>

It is a deep learning-based framework built for new donor/acceptor pairs discovery. The framework contains data collection section, PCE prediction section and molecular discovery section. Specifically, a large D/A pair dataset was built by collecting experimental data from literature. Then, a novel RoBERTa-based bi-encoder model (BiBERTa) was developed for PCE prediction by using the SMILES of donor and acceptor pairs as the input. Two pretrained ChemBERTa2 encoders were loaded as initial parameters of the bi-encoder.

File: BiBERTa/dataset/OSC/data.csv (part 13 of 41)
"Donor","Donor_Name","HOMO/D","LUMO/D","Acceptor","Acceptor_Name","HOMO/A","LUMO/A","Voc","Jsc","FF","PCE","reference"
"CCCCC(CC)CC1=C2C(=O)C3=C(C4=CC=C(C)S4)SC(C4=CC=C(C)S4)=C3C(=O)C2=C(CC(CC)CCCC)S1","PBDB-T","-5.34","-3.44","CCCCCCC1=CC=C(C2(C3=CC=C(CCCCCC)C=C3)C3=CC4=C(C=C3C3=C2C=C(C2=C5OCCOC5=C(/C=C5\C(=O)C6=C(C=C(F)C(F)=C6)C5=C(C#N)C#N)S2)S3)C(C2=CC=C(CCCCCC)C=C2)(C2=CC=C(CCCCCC)C=C2)C2=C4SC(C3=C4OCCOC4=C(/C=C4\C(=O)C5=C(C=C(F)C(F)=C5)C4=C(C#N)C#N)S3)=C2)C=C1","IDT-ED-4F","-5.38","-3.88","0.88","22.14","0.5304","10.4","J. Cao, S. Qu, L. Yang, H. Wang, F. Du, J. Yu, W. Tang, Asymmetric simple unfused acceptor enabling over 12% efficiency organic solar cells. Chemical Engineering Journal. 412, 128770 (2021)."
"CCCCC(CC)CC1=C2C(=O)C3=C(C4=CC=C(C)S4)SC(C4=CC=C(C)S4)=C3C(=O)C2=C(CC(CC)CCCC)S1","PBDB-T","-5.34","-3.44","CCCCCCCCC1(CCCCCCCC)C2=CC3=C(C=C2C2=C1C=C(C1=C4OCCOC4=C(/C=C4\C(=O)C5=C(C=C(F)C(F)=C5)C4=C(C#N)C#N)S1)C=C2)C(CCCCCCCC)(CCCCCCCC)C1=C3C=CC(C2=C3OCCOC3=C(/C=C3\C(=O)C4=C(C=C(F)C(F)=C4)C3=C(C#N)C#N)S2)=C1","IFL-ED-4F","-5.71","-3.84","0.94","13.64","0.5824","7.5","J. Cao, S. Qu, L. Yang, H. Wang, F. Du, J. Yu, W. Tang, Asymmetric simple unfused acceptor enabling over 12% efficiency organic solar cells. Chemical Engineering Journal. 412, 128770 (2021)."
"CCCCC(CC)CC1=C2C(=O)C3=C(C4=CC=C(C)S4)SC(C4=CC=C(C)S4)=C3C(=O)C2=C(CC(CC)CCCC)S1","PBDB-T","-5.34","-3.44","CCCCCCC1=CC=C(C2(C3=CC=C(CCCCCC)C=C3)C3=CC4=C(C=C3C3=C2C2=C(C=CS2)S3)C(C2=CC=C(CCCCCC)C=C2)(C2=CC=C(CCCCCC)C=C2)C2=C4SC3=C2SC(C2=C4OCCOC4=C(/C=C4\C(=O)C5=C(C=C(F)C(F)=C5)C4=C(C#N)C#N)S2)=C3)C=C1","IDTT-ED-2F","-5.47","-3.81","0.91","5.1","0.3175","1.5","J. Cao, S. Qu, L. Yang, H. Wang, F. Du, J. Yu, W. Tang, Asymmetric simple unfused acceptor enabling over 12% efficiency organic solar cells. Chemical Engineering Journal. 412, 128770 (2021)."
"CCCCC(CC)CC1=C2C(=O)C3=C(C4=CC=C(C)S4)SC(C4=CC=C(C)S4)=C3C(=O)C2=C(CC(CC)CCCC)S1","PBDB-T","-5.34","-3.44","CCCCCCCCC(CCCCCC)COC1=CC(/C=C/C2=CC3=C(C=C(/C=C4\C(=O)C5=CC(F)=C(F)C=C5C4=C(C#N)C#N)S3)N2C(CCCCCCCC)CCCCCCCC)=C(OCC(CCCCCC)CCCCCCCC)C=C1C1=CC(CCCCCC)=C(/C=C2\C(=O)C3=CC(F)=C(F)C=C3C2=C(C#N)C#N)S1","DBT-4F","-5.67","-3.87","0.88","19.65","0.7024","12.14","H. Lin, M. A. Adil, Q. Zhang, J. Zhang, Q. Wang, Small-molecule acceptors with long alkyl chains for high-performance as-cast nonfullerene organic solar cells. Organic Electronics. 93, 106167 (2021)."
"CCCCC(CC)CC1=C2C(=O)C3=C(C4=CC=C(C)S4)SC(C4=CC=C(C)S4)=C3C(=O)C2=C(CC(CC)CCCC)S1","PBDB-T","-5.34","-3.44","CCCCCCCCC(CCCCCC)COC1=CC(C2=CC3=C(S2)C2=C(C=C(/C=C4\C(=O)C5=CC(F)=C(F)C=C5C4=C(C#N)C#N)S2)N3C(CCCCCCCC)CCCCCCCC)=C(OCC(CCCCCC)CCCCCCCC)C=C1C1=CC2=C(S1)C1=C(C=C(/C=C3\C(=O)C4=CC(F)=C(F)C=C4C3=C(C#N)C#N)S1)N2C(CCCCCCCC)CCCCCCCC","DBD-4F","-5.55","-3.74","0.88","15.92","0.5952","8.34","H. Lin, M. A. Adil, Q. Zhang, J. Zhang, Q. Wang, Small-molecule acceptors with long alkyl chains for high-performance as-cast nonfullerene organic solar cells. Organic Electronics. 93, 106167 (2021)."
"CCCCC(CC)CC1=C2C(=O)C3=C(C4=CC=C(C)S4)SC(C4=CC=C(C)S4)=C3C(=O)C2=C(CC(CC)CCCC)S1","PBDB-T","-5.34","-3.44","CCCCCCCCOC1=C(C2=CC3=C(S2)C2=C(C=C(/C=C4\C(=O)C5=C(C=C(F)C(F)=C5)C4=C(C#N)C#N)S2)N3C(CCCCCCCC)CCCCCCCC)C2=NSN=C2C(C2=CC3C(S2)C2=C(C=C(/C=C4\C(=O)C5=C(C=C(F)C(F)=C5)C4=C(C#N)C#N)S2)N3C(CCCCCCCC)CCCCCCCC)=C1OCCCCCCCC","DBTD-4F","-5.51","-3.9","0.81","12.91","0.5302","5.55","H. Lin, M. A. Adil, Q. Zhang, J. Zhang, Q. Wang, Small-molecule acceptors with long alkyl chains for high-performance as-cast nonfullerene organic solar cells. Organic Electronics. 93, 106167 (2021)."
"CCCCC(CC)CC1=C(F)C=C(C2=C3C=C(C4=CC=C(C5=C6C(=O)C7=C(CC(CC)CCCC)SC(CC(CC)CCCC)=C7C(=O)C6=C(C6=CC=C(C)S6)S5)S4)SC3=C(C3=CC(F)=C(CC(CC)CCCC)S3)C3=C2SC(C)=C3)S1","PM6","-5.45","-3.64","CCCCCCCCCCCCCCCCC1(CCCCCCCCCCCCCCCC)C2=CC3=C(C=C2C2=C1C=C(/C=C1\C(=O)C4=CSC=C4C1=C(C#N)C#N)S2)C(CCCCCCCCCCCCCCCC)(CCCCCCCCCCCCCCCC)C1=C3SC(/C=C2\C(=O)C3=CSC=C3C2=C(C#N)C#N)=C1","IDTC16-Th","-5.55","-3.71","0.998","13.1","0.6959","9.09","Q.-Q. Zhang, Y. Li, D. Wang, Z. Chen, Y. Li, S. Li, H. Zhu, X. Lu, H. Chen, C.-Z. Li, Intrinsically Chemo- and Thermostable Electron Acceptors for Efficient Organic Solar Cells. BCSJ. 94, 183–190 (2021)."
"CCCCC(CC)CC1=C(F)C=C(C2=C3C=C(C4=CC=C(C5=C6C(=O)C7=C(CC(CC)CCCC)SC(CC(CC)CCCC)=C7C(=O)C6=C(C6=CC=C(C)S6)S5)S4)SC3=C(C3=CC(F)=C(CC(CC)CCCC)S3)C3=C2SC(C)=C3)S1","PM6","-5.45","-3.64","CCCCCCCCCCCCCCCCC1(CCCCCCCCCCCCCCCC)C2=CC3=C(C=C2C2=C1C=C(/C=C1\C(=O)C4=C(C=CC=C4)C1=C(C#N)C#N)S2)C(CCCCCCCCCCCCCCCC)(CCCCCCCCCCCCCCCC)C1=C3SC(/C=C2\C(=O)C3=C(C=CC=C3)C2=C(C#N)C#N)=C1","IDTC16-IC","-5.52","-3.68","1.046","9.87","0.5698","5.89","Q.-Q. Zhang, Y. Li, D. Wang, Z. Chen, Y. Li, S. Li, H. Zhu, X. Lu, H. Chen, C.-Z. Li, Intrinsically Chemo- and Thermostable Electron Acceptors for Efficient Organic Solar Cells. BCSJ. 94, 183–190 (2021)."
"CCCCC(CC)CC1=C(F)C=C(C2=C3C=C(C4=CC=C(C5=C6C(=O)C7=C(CC(CC)CCCC)SC(CC(CC)CCCC)=C7C(=O)C6=C(C6=CC=C(C)S6)S5)S4)SC3=C(C3=CC(F)=C(CC(CC)CCCC)S3)C3=C2SC(C)=C3)S1","PM6","-5.45","-3.64","CCCCCCCCCCCCCCCCC1(CCCCCCCCCCCCCCCC)C2=CC3=C(C=C2C2=C1C=C(/C=C1\C(=O)C4=C(C=C(F)C(F)=C4)C1=C(C#N)C#N)S2)C(CCCCCCCCCCCCCCCC)(CCCCCCCCCCCCCCCC)C1=C3SC(/C=C2\C(=O)C3=C(C=C(F)C(F)=C3)C2=C(C#N)C#N)=C1","IDTC16-4F","-5.54","-3.79","0.899","7.1","0.7148","9.42","Q.-Q. Zhang, Y. Li, D. Wang, Z. Chen, Y. Li, S. Li, H. Zhu, X. Lu, H. Chen, C.-Z. Li, Intrinsically Chemo- and Thermostable Electron Acceptors for Efficient Organic Solar Cells. BCSJ. 94, 183–190 (2021)."
"CCCCC(CC)CC1=C2C(=O)C3=C(C4=CC=C(C)S4)SC(C4=CC=C(C)S4)=C3C(=O)C2=C(CC(CC)CCCC)S1","PBDB-T","-5.34","-3.44","CCCCCCC1=CC=C(C2(C3=CC=C(CCCCCC)C=C3)C3=CC4=C(C=C3C3=C2C=C(C2=CC5=C(S2)/C(=C(\C)C#N)C2=CC(F)=C(F)C=C25)S3)C(C2=CC=C(CCCCCC)C=C2)(C2=CC=C(CCCCCC)C=C2)C2=C4SC(C3=CC4=C(S3)C(=C(C#N)C#N)C3=CC(F)=C(F)C=C34)=C2)C=C1","Q1-4F","-5.54","-3.99","0.73","15.63","0.69","7.93","L. Yuan, S. Liang, C. Xiao, Q. Chen, W. Li, Near-Infrared Nonfullerene Acceptors Based on 4H-Cyclopenta[1,2-b:5,4-b′]dithiophene for Organic Solar Cells and Organic Field-Effect Transistors. Chemistry – An Asian Journal. 16, 4171–4178 (2021)."
"CCCCC(CC)CC1=C2C(=O)C3=C(C4=CC=C(C)S4)SC(C4=CC=C(C)S4)=C3C(=O)C2=C(CC(CC)CCCC)S1","PBDB-T","-5.34","-3.44","CCCCCCC1=CC=C(C2(C3=CC=C(CCCCCC)C=C3)C3=CC4=C(C=C3C3=C2C=C(C2=CC5=C(S2)/C(=C(\C)C#N)C2=CC=CC=C25)S3)C(C2=CC=C(CCCCCC)C=C2)(C2=CC=C(CCCCCC)C=C2)C2=C4SC(C3=CC4=C(S3)C(=C(C#N)C#N)C3=CC=C(F)C=C34)=C2)C=C1","Q1-2F","-5.43","-3.9","0.76","12.4","0.64","6.05","L. Yuan, S. Liang, C. Xiao, Q. Chen, W. Li, Near-Infrared Nonfullerene Acceptors Based on 4H-Cyclopenta[1,2-b:5,4-b′]dithiophene for Organic Solar Cells and Organic Field-Effect Transistors. Chemistry – An Asian Journal. 16, 4171–4178 (2021)."
"CCCCC(CC)CC1=C2C(=O)C3=C(C4=CC=C(C)S4)SC(C4=CC=C(C)S4)=C3C(=O)C2=C(CC(CC)CCCC)S1","PBDB-T","-5.34","-3.44","CCCCCCC1=CC=C(C2(C3=CC=C(CCCCCC)C=C3)C3=CC4=C(C=C3C3=C2C=C(C2=CC5=C(S2)/C(=C(\C)C#N)C2=CC=CC=C25)S3)C(C2=CC=C(CCCCCC)C=C2)(C2=CC=C(CCCCCC)C=C2)C2=C4SC(C3=CC4=C(S3)C(=C(C#N)C#N)C3=CC=CC=C34)=C2)C=C1","Q1-0F","-5.4","-3.78","0.89","7.2","0.44","2.75","L. Yuan, S. Liang, C. Xiao, Q. Chen, W. Li, Near-Infrared Nonfullerene Acceptors Based on 4H-Cyclopenta[1,2-b:5,4-b′]dithiophene for Organic Solar Cells and Organic Field-Effect Transistors. Chemistry – An Asian Journal. 16, 4171–4178 (2021)."
"CCCCC(CC)CC1=C2C(=O)C3=C(C4=CC=C(C)S4)SC(C4=CC=C(C)S4)=C3C(=O)C2=C(CC(CC)CCCC)S1","PBDB-T","-5.34","-3.44","CCCCCCCCC1(CCCCCCCC)C2=C(SC(/C=C3\C(=O)C4=C(C=C(F)C(F)=C4)C3=C(C#N)C#N)=C2)C2=C1C=C(C1=CC3=C(S1)C1=C(C=C(/C=C4\C(=O)C5=C(C=C(F)C(F)=C5)C4=C(C#N)C#N)S1)C3(CCCCCCCC)CCCCCCCC)S2","CPIC-2","-5.3","-3.52","0.69","22.72","0.6366","10.01","M. Privado, H. Dahiya, P. de la Cruz, M. L. Keshtov, F. Langa, G. D. Sharma, A ternary organic solar cell with 15.6% efficiency containing a new DPP-based acceptor. J. Mater. Chem. C. 9, 16272–16281 (2021)."
"CCCCC(CC)CC1=C2C(=O)C3=C(C4=CC=C(C)S4)SC(C4=CC=C(C)S4)=C3C(=O)C2=C(CC(CC)CCCC)S1","PBDB-T","-5.34","-3.44","CCCCCCCCC1(CCCCCCCC)C2=C(SC(/C=C3\C(=O)C4=C(C=C(F)C(F)=C4)C3=C(C#N)C#N)=C2)C2=C1C=C(C1=CC3=C(S1)C1=C(C=C(C4=CC5=C(S4)C4=C(C=C(/C=C6\C(=O)C7=C(C=C(F)C(F)=C7)\C6=C(/C)C#N)S4)C5(CCCCCCCC)CCCCCCCC)S1)C3(CCCCCCCC)CCCCCCCC)S2","CPIC-3","-5.2","-3.48","0.71","5.77","0.4154","1.71","M. Privado, H. Dahiya, P. de la Cruz, M. L. Keshtov, F. Langa, G. D. Sharma, A ternary organic solar cell with 15.6% efficiency containing a new DPP-based acceptor. J. Mater. Chem. C. 9, 16272–16281 (2021)."
"CCCCC(CC)CC1=C2C(=O)C3=C(C4=CC=C(C)S4)SC(C4=CC=C(C)S4)=C3C(=O)C2=C(CC(CC)CCCC)S1","PBDB-T","-5.34","-3.44","CCCCCCCCC1(CCCCCCCC)C2=C(SC(/C=C3\C(=O)C4=C(C=C(F)C(F)=C4)C3=C(C#N)C#N)=C2)C2=C1C=C(/C=C1\C(=O)C3=C(C=C(F)C(F)=C3)C1=C(C#N)C#N)S2","CPIC-1","-5.61","-3.62","0.38","5.16","0.3188","0.63","M. Privado, H. Dahiya, P. de la Cruz, M. L. Keshtov, F. Langa, G. D. Sharma, A ternary organic solar cell with 15.6% efficiency containing a new DPP-based acceptor. J. Mater. Chem. C. 9, 16272–16281 (2021)."
"CCCCCCCCCCC(CCCCCCCC)CCC1=CC=C(C2=NC3=C(S2)C2=C(SC(C)=C2)C2=C3C=C(C3=CC4=C(C5=CC=C(CC(CC)CCCC)S5)C5=C(C=C(C)S5)C(C5=CC=C(CC(CC)CCCC)S5)=C4S3)S2)S1","TDTBTA","","","CCCCCCC1=C(SC(/C=C2S/C(N(C\2=O)CC)=C(C#N)\C#N)=C1CCCCCC)C#CC3=CC=C(S3)C4=C5C(N(C(C6=CC=C(S6)C#CC7=C(C(CCCCCC)=C(S7)/C=C8S/C(N(C\8=O)CC)=C(C#N)\C#N)CCCCCC)=C5C(N4CC(CCCC)CC)=O)CC(CCCC)CC)=O","MPU6","-5.54","-3.7","1.04","20.38","0.62","13.14","Q. Wang, K. Huang, Y. Zhang, L. Ye, W. Ni, M. Li, Y. Geng, Near-infrared absorbing non-fullerene acceptors with unfused D-A-D core for efficient organic solar cells. Organic Electronics. 92, 106131 (2021)."
"CCCCC(CC)CC1=C2C(=O)C3=C(C4=CC=C(C)S4)SC(C4=CC=C(C)S4)=C3C(=O)C2=C(CC(CC)CCCC)S1","PBDB-T","-5.34","-3.44","CCCCC(CC)CC1=C2C(=O)C3=C(C4=CC5=C(S4)C4=C(C=C(/C=C6\C(=O)C7=C(C=C(F)C(F)=C7)C6=C(C#N)C#N)S4)C5(CC(CC)CCCC)CC(CC)CCCC)SC(C4=CC5=C(S4)C4=C(C=C(/C=C6\C(=O)C7=C(C=C(F)C(F)=C7)C6=C(C#N)C#N)S4)C5(CC(CC)CCCC)CC(CC)CCCC)=C3C(=O)C2=C(CC(CC)CCCC)S1","BCPDT-2","-5.4","-3.79","0.81","19.01","0.67","10.46","Z. Jia, S. Qin, L. Meng, Q. Ma, I. Angunawela, J. Zhang, X. Li, Y. He, W. Lai, N. Li, H. Ade, C. J. Brabec, Y. Li, High performance tandem organic solar cells via a strongly infrared-absorbing narrow bandgap acceptor. Nat Commun. 12, 178 (2021)."
"CCCCC(CC)CC1=C2C(=O)C3=C(C4=CC=C(C)S4)SC(C4=CC=C(C)S4)=C3C(=O)C2=C(CC(CC)CCCC)S1","PBDB-T","-5.34","-3.44","CCCCCCCCC1(C)C2=C(SC(/C=C3\C(=O)C4=C(C=C(F)C(F)=C4)C3=C(C#N)C#N)=C2)C2=C1C=C(C1=C3C(=O)C4=C(CC(CC)CCCC)SC(CC(CC)CCCC)=C4C(=O)C3=C(C3=CC4=C(S3)C3=C(C=C(/C=C5\C(=O)C6=C(C=C(F)C(F)=C6)C5=C(C#N)C#N)S3)C4(CCCCCCCC)CCCCCCCC)S1)S2","BCPDT-1","-5.36","-3.85","0.75","16.03","0.578","7.1","Z. Jia, S. Qin, L. Meng, Q. Ma, I. Angunawela, J. Zhang, X. Li, Y. He, W. Lai, N. Li, H. Ade, C. J. Brabec, Y. Li, High performance tandem organic solar cells via a strongly infrared-absorbing narrow bandgap acceptor. Nat Commun. 12, 178 (2021)."
"CCCCC(CC)COC(=O)C1=C(F)C2=C(C)SC(C3=CC4=C(C5=CC=C(CC(CC)CCCC)S5)C5=C(C=C(C)S5)C(C5=CC=C(CC(CC)CCCC)S5)=C4S3)=C2S1","PTB7-Th","-5.22","-3.64","CCCCCCCCCCCC1=C(/C=C/C=C2\C(=O)C3=C(C=CC(F)=C3)C2=C(C#N)C#N)SC2=C1SC1=C2N(CC(CC)CCCC)C2=C1C1=NSN=C1C1=C2N(CC(CC)CCCC)C2=C1SC1=C2SC(/C=C/C=C2\C(=O)C3=C(C=C(F)C(F)=C3)C2=C(C#N)C#N)=C1CCCCCCCCCCC","BTPV-4F","-5.67","-3.89","0.65","28.3","0.659","12.1","J. Huang, S. Li, J. Qin, L. Xu, X. Zhu, L.-M. Yang, Facile Modification of a Noncovalently Fused-Ring Electron Acceptor Enables Efficient Organic Solar Cells. ACS Appl. Mater. Interfaces. 13, 45806–45814 (2021)."
"CCCCC(CC)CC1=C2C(=O)C3=C(C4=CC=C(C)S4)SC(C4=CC=C(C)S4)=C3C(=O)C2=C(CC(CC)CCCC)S1","PBDB-T","-5.34","-3.44","CCCCCCC1=CC=C(C2=NC3=C(N=C2C2=CC=C(CCCCCC)C=C2)C(C2=CC4=C(S2)C2=C(C=C(/C=C5\C(=O)C6=C(C=C(Cl)C(Cl)=C6)C5=C(C#N)C#N)S2)C4(CC(CC)CCCC)CC(CC)CCCC)=C(F)C(F)=C3C2=CC3=C(S2)C2=C(C=C(/C=C4\C(=O)C5=C(C=CC(Cl)=C5)C4=C(C#N)C#N)S2)C3(CC(CC)CCCC)CC(CC)CCCC)C=C1","QOC6-4CL","-5.62","-3.87","0.782","22.91","0.69001","12.32","S. Ma, H. Feng, X. Liu, Z. Hu, X. Yang, Y. Liang, J. Zhang, F. Huang, Y. Cao, Dodecacyclic-Fused Electron Acceptors with Multiple Electron-Deficient Units for Efficient Organic Solar Cells. ChemSusChem. 14, 3544–3552 (2021)."
"CCCCC(CC)CC1=C2C(=O)C3=C(C4=CC=C(C)S4)SC(C4=CC=C(C)S4)=C3C(=O)C2=C(CC(CC)CCCC)S1","PBDB-T","-5.34","-3.44","CCCCCCC1=CC=C(C2=NC3=C(N=C2C2=CC=C(CCCCCC)C=C2)C(C2=CC4=C(S2)C2=C(C=C(/C=C5\C(=O)C6=C(C=CC=C6)C5=C(C#N)C#N)S2)C4(CC(CC)CCCC)CC(CC)CCCC)=C(F)C(F)=C3C2=CC3=C(S2)C2=C(C=C(/C=C4\C(=O)C5=C(C=CC=C5)C4=C(C#N)C#N)S2)C3(CC(CC)CCCC)CC(CC)CCCC)C=C1","QOC6-4H","-5.59","-3.8","0.862","16.19","0.5664","7.9","S. Ma, H. Feng, X. Liu, Z. Hu, X. Yang, Y. Liang, J. Zhang, F. Huang, Y. Cao, Dodecacyclic-Fused Electron Acceptors with Multiple Electron-Deficient Units for Efficient Organic Solar Cells. ChemSusChem. 14, 3544–3552 (2021)."
"CCCCC(CC)CC1=C2C(=O)C3=C(C4=CC=C(C)S4)SC(C4=CC=C(C)S4)=C3C(=O)C2=C(CC(CC)CCCC)S1","PBDB-T","-5.34","-3.44","CCCCCCCCCCC(CCCCCCCC)CN1C2=C(SC3=C2C2=NN(CC(CC)CCCC)N=C2C2=C3SC(/C=C3\C(=O)C4=C(C=C(Cl)C(Cl)=C4)C3=C(C#N)C#N)=C2)C2=C1C1=C(C3=NSN=C32)C2=C(C3=C(S2)C2=C(C=C(/C=C4\C(=O)C5=C(C=C(Cl)C(Cl)=C5)C4=C(C#N)C#N)S2)C2=NN(CC(CC)CCCC)N=C23)N1CC(CCCCCCCC)CCCCCCCCCC","MS-4CL","-5.68","-3.99","0.81","20.3","0.712","11.79","R. Ming, G. Li, C. Xu, Z. Luo, W. Ning, C. Zhong, X. Liu, C. Ye, F. Zhang, C. Yang, Naphthalene-fused octacyclic electron-donating central core constructs non-fullerene acceptors for organic solar cells. Chemical Engineering Journal. 425, 130618 (2021)."
"CCCCC(CC)CC1=C2C(=O)C3=C(C4=CC=C(C)S4)SC(C4=CC=C(C)S4)=C3C(=O)C2=C(CC(CC)CCCC)S1","PBDB-T","-5.34","-3.44","CCCCCCCCCCC(CCCCCCCC)CN1C2=C(SC3=C2C2=NN(CC(CC)CCCC)N=C2C2=C3SC(/C=C3\C(=O)C4=C(C=C(F)C(F)=C4)C3=C(C#N)C#N)=C2)C2=C1C1=C(C3=NSN=C32)C2=C(C3=C(S2)C2=C(C=C(/C=C4\C(=O)C5=C(C=C(F)C(F)=C5)C4=C(C#N)C#N)S2)C2=NN(CC(CC)CCCC)N=C23)N1CC(CCCCCCCC)CCCCCCCCCC","MS-4F","-5.63","-3.91","0.85","19.61","0.7059","11.75","R. Ming, G. Li, C. Xu, Z. Luo, W. Ning, C. Zhong, X. Liu, C. Ye, F. Zhang, C. Yang, Naphthalene-fused octacyclic electron-donating central core constructs non-fullerene acceptors for organic solar cells. Chemical Engineering Journal. 425, 130618 (2021)."
"CCCCC(CC)CC1=C(F)C=C(C2=C3C=C(C4=CC=C(C5=C6C(=O)C7=C(CC(CC)CCCC)SC(CC(CC)CCCC)=C7C(=O)C6=C(C6=CC=C(C)S6)S5)S4)SC3=C(C3=CC(F)=C(CC(CC)CCCC)S3)C3=C2SC(C)=C3)S1","PM6","-5.45","-3.64","CCCCCCC1=CC=C(C2(C3=CC=C(CCCCCC)C=C3)C3=CC4=C(OCC(CC)CCCC)C5=C(C=C4C(OCC(CC)CCCC)=C3C3=C2C2=C(C=C(/C=C4\C(=O)C6=C(C=C(F)C(F)=C6)C4=C(C#N)C#N)S2)S3)C(C2=CC=C(CCCCCC)C=C2)(C2=CC=C(CCCCCC)C=C2)C2=C5SC3=C2SC(/C=C2\C(=O)C4=C(C=C(F)C(F)=C4)C2=C(C#N)C#N)=C3)C=C1","NITT-BF","-5.71","-4.1","0.94","18.08","0.7238","12.3","Y.-N. Chen, R. Zheng, J. Wang, H. Wang, M. Li, Y. Wang, H. Lu, Z. Zhang, Y. Liu, Z. Tang, Z. Bo, Improving the performance of organic solar cells by side chain engineering of fused ring electron acceptors. J. Mater. Chem. C. 9, 6937–6943 (2021)."
"CCCCC(CC)CC1=C(F)C=C(C2=C3C=C(C4=CC=C(C5=C6C(=O)C7=C(CC(CC)CCCC)SC(CC(CC)CCCC)=C7C(=O)C6=C(C6=CC=C(C)S6)S5)S4)SC3=C(C3=CC(F)=C(CC(CC)CCCC)S3)C3=C2SC(C)=C3)S1","PM6","-5.45","-3.64","CCCCCCC1=CC=C(C2(C3=CC=C(CCCCCC)C=C3)C3=CC4=C(OCC(CC)CCCC)C5=C(C=C4C(OCC(CC)CCCC)=C3C3=C2C2=C(C=C(/C=C4\C(=O)C6=C(Cl)SC=C6C4=C(C#N)C#N)S2)S3)C(C2=CC=C(CCCCCC)C=C2)(C2=CC=C(CCCCCC)C=C2)C2=C5SC3=C2SC(/C=C2\C(=O)C4=C(Cl)SC=C4C2=C(C#N)C#N)=C3)C=C1","NITT-ThCl","-5.75","-4.15","0.97","16.3","0.6062","9.58","Y.-N. Chen, R. Zheng, J. Wang, H. Wang, M. Li, Y. Wang, H. Lu, Z. Zhang, Y. Liu, Z. Tang, Z. Bo, Improving the performance of organic solar cells by side chain engineering of fused ring electron acceptors. J. Mater. Chem. C. 9, 6937–6943 (2021)."
"CCCCC(CC)CC1=C(F)C=C(C2=C3C=C(C4=CC=C(C5=C6C(=O)C7=C(CC(CC)CCCC)SC(CC(CC)CCCC)=C7C(=O)C6=C(C6=CC=C(C)S6)S5)S4)SC3=C(C3=CC(F)=C(CC(CC)CCCC)S3)C3=C2SC(C)=C3)S1","PM6","-5.45","-3.64","CCCCCCCCC1=C(/C=C2\C(=O)C3=C(C=C(F)C(F)=C3)C2=C(C#N)C#N)SC2=C1C(C1=CC=C(CCCCCC)C=C1)(C1=CC=C(CCCCCC)C=C1)C1=C2SC2=C1SC1=C2C(C2=CC=C(CCCCCC)C=C2)(C2=CC=C(CCCCCC)C=C2)C2=C1SC(/C=C1\C(=O)C3=C(C=C(F)C(F)=C3)C1=C(C#N)C#N)=C2CCCCCCCC","4TIC-C8-2F","-5.68","-3.88","0.78","22.7","0.715","12.65","J. Huang, C.-Y. Gao, X.-H. Fan, X. Zhu, L.-M. Yang, A–D–C–D–A type non-fullerene acceptors based on the benzotriazole (BTA) unfused core for organic solar cells. New J. Chem. 45, 12802–12807 (2021)."
"CCCCC(CC)CC1=C(F)C=C(C2=C3C=C(C4=CC=C(C5=C6C(=O)C7=C(CC(CC)CCCC)SC(CC(CC)CCCC)=C7C(=O)C6=C(C6=CC=C(C)S6)S5)S4)SC3=C(C3=CC(F)=C(CC(CC)CCCC)S3)C3=C2SC(C)=C3)S1","PM6","-5.45","-3.64","CCCCCCC1=CC=C(C2(C3=CC=C(CCCCCC)C=C3)C3=C(SC(/C=C4\C(=O)C5=C(C=C(F)C(F)=C5)C4=C(C#N)C#N)=C3)C3=C2C2=C(S3)C3=C(S2)C2=C(C=C(/C=C4\C(=O)C5=C(C=C(F)C(F)=C5)C4=C(C#N)C#N)S2)C3(C2=CC=C(CCCCCC)C=C2)C2=CC=C(CCCCCC)C=C2)C=C1","4TIC-2F","-5.73","-3.82","0.79","18.9","0.668","10.03","J. Huang, C.-Y. Gao, X.-H. Fan, X. Zhu, L.-M. Yang, A–D–C–D–A type non-fullerene acceptors based on the benzotriazole (BTA) unfused core for organic solar cells. New J. Chem. 45, 12802–12807 (2021)."
"CCCCC(CC)CC1=C(F)C=C(C2=C3C=C(C4=CC=C(C5=C6C(=O)C7=C(CC(CC)CCCC)SC(CC(CC)CCCC)=C7C(=O)C6=C(C6=CC=C(C)S6)S5)S4)SC3=C(C3=CC(F)=C(CC(CC)CCCC)S3)C3=C2SC(C)=C3)S1","PM6","-5.45","-3.64","CCCCCCCCOC1=C(/C=C2\C(=O)C3=C(C=C(F)C(F)=C3)C2=C(C#N)C#N)SC2=C1C(C1=CC=C(CCCCCC)C=C1)(C1=CC=C(CCCCCC)C=C1)C1=C2SC2=C1SC1=C2C(C2=CC=C(CCCCCC)C=C2)(C2=CC=C(CCCCCC)C=C2)C2=C1SC(/C=C1\C(=O)C3=C(C=C(F)C(F)=C3)C1=C(C#N)C#N)=C2OCCCCCCCC","4TIC-OC8-2F","-5.78","-3.83","0.85","18.82","0.637","10.13","J. Huang, C.-Y. Gao, X.-H. Fan, X. Zhu, L.-M. Yang, A–D–C–D–A type non-fullerene acceptors based on the benzotriazole (BTA) unfused core for organic solar cells. New J. Chem. 45, 12802–12807 (2021)."
"CCCCC(CC)CC1=C2C(=O)C3=C(C4=CC=C(C)S4)SC(C4=CC=C(C)S4)=C3C(=O)C2=C(CC(CC)CCCC)S1","PBDB-T","-5.34","-3.44","CCCCCCCCCCC(CCCCCC)N1N=C2C(=N1)C(C1=CC3=C(S1)C1=C(C=C(/C=C4\C(=O)C5=C(C=C(F)C(F)=C5)C4=C(C#N)C#N)S1)C3(CC(CC)CCCC)CC(CC)CCCC)=C(F)C(F)=C2C1=CC2=C(S1)C1=C(C=C(/C=C3\C(=O)C4=C(C=C(F)C(F)=C4)C3=C(C#N)C#N)S1)C2(CC(CC)CCCC)CC(CC)CCCC","BTC6-4F","-5.56","-3.86","0.79","19.81","0.7165","11.23","D. Luo, X. Lai, N. Zheng, C. Duan, Z. Wang, K. Wang, A. K. K. Kyaw, High-performance and low-energy loss organic solar cells with non-fused ring acceptor by alkyl chain engineering. Chemical Engineering Journal. 420, 129768 (2021)."
"CCCCC(CC)CC1=C2C(=O)C3=C(C4=CC=C(C)S4)SC(C4=CC=C(C)S4)=C3C(=O)C2=C(CC(CC)CCCC)S1","PBDB-T","-5.34","-3.44","CCCCCCCCCCC(CCCCCC)N1N=C2C(=N1)C(C1=CC3=C(S1)C1=C(C=C(/C=C4\C(=O)C5=C(C=CC(F)=C5)C4=C(C#N)C#N)S1)C3(CC(CC)CCCC)CC(CC)CCCC)=C(F)C(F)=C2C1=CC2=C(S1)C1=C(C=C(/C=C3\C(=O)C4=C(C=CC(F)=C4)C3=C(C#N)C#N)S1)C2(CC(CC)CCCC)CC(CC)CCCC","BTC6-2F","-5.52","-3.8","0.81","19.32","0.6414","10.1","D. Luo, X. Lai, N. Zheng, C. Duan, Z. Wang, K. Wang, A. K. K. Kyaw, High-performance and low-energy loss organic solar cells with non-fused ring acceptor by alkyl chain engineering. Chemical Engineering Journal. 420, 129768 (2021)."
"CCCCC(CC)CC1=C2C(=O)C3=C(C4=CC=C(C)S4)SC(C4=CC=C(C)S4)=C3C(=O)C2=C(CC(CC)CCCC)S1","PBDB-T","-5.34","-3.44","CCCCCCCCCCC(CCCCCC)N1N=C2C(=N1)C(C1=CC3=C(S1)C1=C(C=C(/C=C4\C(=O)C5=C(C=CC=C5)C4=C(C#N)C#N)S1)C3(CC(CC)CCCC)CC(CC)CCCC)=C(F)C(F)=C2C1=CC2=C(S1)C1=C(C=C(/C=C3\C(=O)C4=C(C=CC=C4)C3=C(C#N)C#N)S1)C2(CC(CC)CCCC)CC(CC)CCCC","BTC6-0F","-5.47","-3.71","0.87","17.99","0.542","8.49","D. Luo, X. Lai, N. Zheng, C. Duan, Z. Wang, K. Wang, A. K. K. Kyaw, High-performance and low-energy loss organic solar cells with non-fused ring acceptor by alkyl chain engineering. Chemical Engineering Journal. 420, 129768 (2021)."
"CCCCC(CC)CC1=C(F)C=C(C2=C3C=C(C4=CC=C(C5=C6C(=O)C7=C(CC(CC)CCCC)SC(CC(CC)CCCC)=C7C(=O)C6=C(C6=CC=C(C)S6)S5)S4)SC3=C(C3=CC(F)=C(CC(CC)CCCC)S3)C3=C2SC(C)=C3)S1","PM6","-5.45","-3.64","CCCCC(CC)CC1=C2C(=O)C3=C(C4=CC5=C(S4)C4=C(C=C(/C=C6\C(=O)C7=C(C=C(F)C(F)=C7)C6=C(C#N)C#N)S4)C5(CC(CC)CCCC)CC(CC)CCCC)SC(C4=CC5=C(S4)C4=C(C=C(/C=C6\C(=O)C7=C(C=C(F)C(F)=C7)C6=C(C#N)C#N)S4)C5(CC(CC)CCCC)CC(CC)CCCC)=C3C(=O)C2=C(CC(CC)CCCC)S1","BDC-4F-C8","-5.66","-3.73","0.895","21.32","0.656","12.53","Y. Chen, R. Ma, T. Liu, Y. Xiao, H. K. Kim, J. Zhang, C. Ma, H. Sun, F. Bai, X. Guo, K. S. Wong, X. Lu, H. Yan, Side-Chain Engineering on Y-Series Acceptors with Chlorinated End Groups Enables High-Performance Organic Solar Cells. Advanced Energy Materials. 11, 2003777 (2021)."
"CCCCC(CC)CC1=C2C(=O)C3=C(C4=CC=C(C)S4)SC(C4=CC=C(C)S4)=C3C(=O)C2=C(CC(CC)CCCC)S1","PBDB-T","-5.34","-3.44","CCCCC(CC)CC1=C2C(=O)C3=C(C4=CC5=C(S4)C4=C(C=C(/C=C6\C(=O)C7=C(C=C(F)C(F)=C7)C6=C(C#N)C#N)S4)C5(CC(CC)CCCC)CC(CC)CCCC)SC(C4=CC5=C(S4)C4=C(C=C(/C=C6\C(=O)C7=C(C=C(F)C(F)=C7)C6=C(C#N)C#N)S4)C5(CC(CC)CCCC)CC(CC)CCCC)=C3C(=O)C2=C(CC(CC)CCCC)S1","BDC-4F-C8","-5.66","-3.73","0.785","22.31","0.643","11.25","Y. Chen, R. Ma, T. Liu, Y. Xiao, H. K. Kim, J. Zhang, C. Ma, H. Sun, F. Bai, X. Guo, K. S. Wong, X. Lu, H. Yan, Side-Chain Engineering on Y-Series Acceptors with Chlorinated End Groups Enables High-Performance Organic Solar Cells. Advanced Energy Materials. 11, 2003777 (2021)."
"CCCCC(CC)CC1=C2C(=O)C3=C(C4=CC=C(C)S4)SC(C4=CC=C(C)S4)=C3C(=O)C2=C(CC(CC)CCCC)S1","PBDB-T","-5.34","-3.44","CCCCCCCC1(CCCCCC)C2=C(SC(/C=C3\C(=O)C4=C(C=C(F)C(F)=C4)C3=C(C#N)C#N)=C2)C2=C1C=C(C1=C3C(=O)C4=C(CC(CC)CCCC)SC(CC(CC)CCCC)=C4C(=O)C3=C(C3=CC4=C(S3)C3=C(C=C(/C=C5\C(=O)C6=C(C=C(F)C(F)=C6)C5=C(C#N)C#N)S3)C4(CCCCCC)CCCCCC)S1)S2","BDC-4F-C6","-5.72","-3.76","0.728","19.5","0.464","6.58","Y. Chen, R. Ma, T. Liu, Y. Xiao, H. K. Kim, J. Zhang, C. Ma, H. Sun, F. Bai, X. Guo, K. S. Wong, X. Lu, H. Yan, Side-Chain Engineering on Y-Series Acceptors with Chlorinated End Groups Enables High-Performance Organic Solar Cells. Advanced Energy Materials. 11, 2003777 (2021)."
"CCCCC(CC)CC1=C(F)C=C(C2=C3C=C(C4=CC=C(C5=C6C(=O)C7=C(CC(CC)CCCC)SC(CC(CC)CCCC)=C7C(=O)C6=C(C6=CC=C(C)S6)S5)S4)SC3=C(C3=CC(F)=C(CC(CC)CCCC)S3)C3=C2SC(C)=C3)S1","PM6","-5.45","-3.64","CCCCCCCCCCCC1=C(/C=C2\C(=O)C3=C(C=C(Cl)C(Cl)=C3)C2=C(C#N)C#N)SC2=C1OC1=C2N(CC(CCCC)CCCCCCC)C2=C1C1=NSN=C1C1=C2N(CC(CCCC)CCCCCC)C2=C1SC1=C2SC(/C=C2\C(=O)C3=C(C=C(Cl)C(Cl)=C3)C2=C(C#N)C#N)=C1CCCCCCCCCCC","BTP-4Cl-C12","-5.81","-3.95","0.85","25.73","0.746","16.3","Z. Xia, J. Zhang, X. Gao, W. Song, J. Ge, L. Xie, X. Zhang, Z. Liu, Z. Ge, Fine-Tuning the Dipole Moment of Asymmetric Non-Fullerene Acceptors Enabling Efficient and Stable Organic Solar Cells. ACS Appl. Mater. Interfaces. 13, 23983–23992 (2021)."
"CCCCC(CC)CC1=C(F)C=C(C2=C3C=C(C4=CC=C(C5=C6C(=O)C7=C(CC(CC)CCCC)SC(CC(CC)CCCC)=C7C(=O)C6=C(C6=CC=C(C)S6)S5)S4)SC3=C(C3=CC(F)=C(CC(CC)CCCC)S3)C3=C2SC(C)=C3)S1","PM6","-5.45","-3.64","CCCCCCCCCCCOC1=C(/C=C2\C(=O)C3=C(C=C(Cl)C(Cl)=C3)C2=C(C#N)C#N)SC2=C1OC1=C2N(CC(CCCC)CCCCCCC)C2=C1C1=NSN=C1C1=C2N(CC(CCCC)CCCCCC)C2=C1SC1=C2SC(/C=C2\C(=O)C3=C(C=C(Cl)C(Cl)=C3)C2=C(C#N)C#N)=C1CCCCCCCCCCC","BTP1O-4Cl-C12","-5.84","-3.9","0.91","23.8","0.788","17.1","Z. Xia, J. Zhang, X. Gao, W. Song, J. Ge, L. Xie, X. Zhang, Z. Liu, Z. Ge, Fine-Tuning the Dipole Moment of Asymmetric Non-Fullerene Acceptors Enabling Efficient and Stable Organic Solar Cells. ACS Appl. Mater. Interfaces. 13, 23983–23992 (2021)."
"CCCCC(CC)CC1=C(F)C=C(C2=C3C=C(C4=CC=C(C5=C6C(=O)C7=C(CC(CC)CCCC)SC(CC(CC)CCCC)=C7C(=O)C6=C(C6=CC=C(C)S6)S5)S4)SC3=C(C3=CC(F)=C(CC(CC)CCCC)S3)C3=C2SC(C)=C3)S1","PM6","-5.45","-3.64","CCCCCCCCCCCOC1=C(/C=C2\C(=O)C3=C(C=C(Cl)C(Cl)=C3)C2=C(C#N)C#N)SC2=C1OC1=C2N(CC(CCC)CCCCC)C2=C1C1=NSN=C1C1=C2N(CC(CCC)CCCCC)C2=C1SC1=C2SC(/C=C2\C(=O)C3=C(C=C(Cl)C(Cl)=C3)C2=C(C#N)C#N)=C1OCCCCCCCCCCC","BTP1O-4Cl-C10","-5.81","-3.9","0.9","23.42","0.776","16.4","Z. Xia, J. Zhang, X. Gao, W. Song, J. Ge, L. Xie, X. Zhang, Z. Liu, Z. Ge, Fine-Tuning the Dipole Moment of Asymmetric Non-Fullerene Acceptors Enabling Efficient and Stable Organic Solar Cells. ACS Appl. Mater. Interfaces. 13, 23983–23992 (2021)."
"CCCCC(CC)CC1=C(F)C=C(C2=C3C=C(C4=CC=C(C5=C6C(=O)C7=C(CC(CC)CCCC)SC(CC(CC)CCCC)=C7C(=O)C6=C(C6=CC=C(C)S6)S5)S4)SC3=C(C3=CC(F)=C(CC(CC)CCCC)S3)C3=C2SC(C)=C3)S1","PM6","-5.45","-3.64","CCCCCCCCCCCOC1=C(/C=C2\C(=O)C3=C(C=C(Cl)C(Cl)=C3)C2=C(C#N)C#N)SC2=C1OC1=C2N(CC(CC)CCCC)C2=C1C1=NSN=C1C1=C2N(CC(CC)CCCC)C2=C1SC1=C2SC(/C=C2\C(=O)C3=C(C=C(Cl)C(Cl)=C3)C2=C(C#N)C#N)=C1OCCCCCCCCCCC","BTP1O-4Cl-C8","-5.83","-3.9","0.9","23.37","0.699","14.7","Z. Xia, J. Zhang, X. Gao, W. Song, J. Ge, L. Xie, X. Zhang, Z. Liu, Z. Ge, Fine-Tuning the Dipole Moment of Asymmetric Non-Fullerene Acceptors Enabling Efficient and Stable Organic Solar Cells. ACS Appl. Mater. Interfaces. 13, 23983–23992 (2021)."
"CCCCC(CC)CC1=C(F)C=C(C2=C3C=C(C4=CC=C(C5=C6C(=O)C7=C(CC(CC)CCCC)SC(CC(CC)CCCC)=C7C(=O)C6=C(C6=CC=C(C)S6)S5)S4)SC3=C(C3=CC(F)=C(CC(CC)CCCC)S3)C3=C2SC(C)=C3)S1","PM6","-5.45","-3.64","CCCCCCCCCCCOC1=C(/C=C2\C(=O)C3=C(C=C(Cl)C(Cl)=C3)C2=C(C#N)C#N)SC2=C1OC1=C2N(CC(CCCC)CCCCCCC)C2=C1C1=NSN=C1C1=C2N(CC(CCCC)CCCCCC)C2=C1SC1=C2SC(/C=C2\C(=O)C3=C(C=C(Cl)C(Cl)=C3)C2=C(C#N)C#N)=C1OCCCCCCCCCCC","BTP2O-4Cl-C12","-5.85","-3.79","0.96","21.14","0.772","15.6","Z. Xia, J. Zhang, X. Gao, W. Song, J. Ge, L. Xie, X. Zhang, Z. Liu, Z. Ge, Fine-Tuning the Dipole Moment of Asymmetric Non-Fullerene Acceptors Enabling Efficient and Stable Organic Solar Cells. ACS Appl. Mater. Interfaces. 13, 23983–23992 (2021)."
"CCCCC(CC)CC1=C(F)C=C(C2=C3C=C(C4=CC=C(C5=C6C(=O)C7=C(CC(CC)CCCC)SC(CC(CC)CCCC)=C7C(=O)C6=C(C6=CC=C(C)S6)S5)S4)SC3=C(C3=CC(F)=C(CC(CC)CCCC)S3)C3=C2SC(C)=C3)S1","PM6","-5.45","-3.64","CCCCCCCCC1=C(/C=C2\C(=O)C3=C(C=C(Cl)C(Cl)=C3)C2=C(C#N)C#N)SC2=C1N(CC(CCCC)CCCCCC)C1=C2C2=NCN=C2C2=C1N(CC(CCCC)CCCCCC)C1=C2SC2=C1N(CC(CC)CCCC)C1=C2SC(/C=C2\C(=O)C3=C(C=C(Cl)C(Cl)=C3)C2=C(C#N)C#N)=C1","PTIC-4CL","-5.68","-3.91","0.86","23.3","0.7389","14.81","H. Lai, L. Liu, N. Zheng, L. Han, F. He, Push or Pull Electrons: Acetoxy and Carbomethoxy-Substituted Isomerisms in Organic Solar Cell Acceptors. J. Phys. Chem. Lett. 12, 4666–4673 (2021)."
"CCCCC(CC)CC1=C(F)C=C(C2=C3C=C(C4=CC=C(C5=C6C(=O)C7=C(CC(CC)CCCC)SC(CC(CC)CCCC)=C7C(=O)C6=C(C6=CC=C(C)S6)S5)S4)SC3=C(C3=CC(F)=C(CC(CC)CCCC)S3)C3=C2SC(C)=C3)S1","PM6","-5.45","-3.64","CCCCCCCCC1=C(/C=C2\C(=O)C3=C(C=C(Cl)C(Cl)=C3)C2=C(C#N)C#N)SC2=C1SC1=C2N(CC(CC)CCCC)C2=C1C1=NSN=C1C1=C2N(CC(CC)CCCC)C2=C1SC(/C=C1\C(=O)C3=C(C=C(Cl)C(Cl)=C3)C1=C(C#N)C#N)=C2CCCCCCCC","TB-4CL","-5.81","-3.94","0.836","23.2","0.7456","14.45","H. Lai, L. Liu, N. Zheng, L. Han, F. He, Push or Pull Electrons: Acetoxy and Carbomethoxy-Substituted Isomerisms in Organic Solar Cell Acceptors. J. Phys. Chem. Lett. 12, 4666–4673 (2021)."
"CCCCC(CC)CC1=C(F)C=C(C2=C3C=C(C4=CC=C(C5=C6C(=O)C7=C(CC(CC)CCCC)SC(CC(CC)CCCC)=C7C(=O)C6=C(C6=CC=C(C)S6)S5)S4)SC3=C(C3=CC(F)=C(CC(CC)CCCC)S3)C3=C2SC(C)=C3)S1","PM6","-5.45","-3.64","CCCCCCCCCCCC1=C(/C=C2\C(=O)C3=C(C=C(Cl)C(Cl)=C3)C2=C(C#N)C#N)SC2=C1SC1=C2N(CC(CCCC)CCCCCC)C2=C1C1=NSN=C1C1=C2N(CC(CCCC)CCCCCC)C2=C1SC1=C2N(CC(CC)CCCC)C2=C1SC(/C=C1\C(=O)C3=C(C=C(Cl)C(Cl)=C3)C1=C(C#N)C#N)=C2","PT2IC-4CL","-5.6","-3.9","0.834","20.7","0.7237","12.51","H. Lai, L. Liu, N. Zheng, L. Han, F. He, Push or Pull Electrons: Acetoxy and Carbomethoxy-Substituted Isomerisms in Organic Solar Cell Acceptors. J. Phys. Chem. Lett. 12, 4666–4673 (2021)."
"CCCCC(CC)CC1=C(F)C=C(C2=C3C=C(C)SC3=C(C3=CC(F)=C(CC(CC)CCCC)S3)C3=C2SC(C2=CC=C(C4=C5C(=O)C6=C(CC(CC)CCCC)SC(CC(CC)CCCC)=C6C(=O)C5=C(C5=CC=C(C)S5)S4)S2)=C3)S1","PBDB-TF","-5.54","-3.65","CCCCCCCCCCCC1=C(/C=C2\C(=O)C3=CC(C(=O)OC)=CC=C3C2=C(C#N)C#N)SC2=C1SC1=C2N(CC(CC)CCCC)C2=C1C1=NSN=C1C1=C2N(CC(CC)CCCC)C2=C1SC1=C2SC(/C=C2\C(=O)C3=CC=C(C(=O)OC)C=C3C2=C(C#N)C#N)=C1CCCCCCCCCCC","BTIC-COOMe","-5.41","-3.89","0.9","22.13","0.6671","13.25","S. Ma, Q. Huang, Y. Liang, H. Tang, Y. Chen, J. Zhang, K. Zhang, F. Huang, Y. Cao, Non-fullerene electron acceptors with benzotrithiophene with π-extension terminal groups for the development of high-efficiency organic solar cells. J. Mater. Chem. C. 9, 13896–13903 (2021)."
"CCCCC(CC)CC1=C(F)C=C(C2=C3C=C(C)SC3=C(C3=CC(F)=C(CC(CC)CCCC)S3)C3=C2SC(C2=CC=C(C4=C5C(=O)C6=C(CC(CC)CCCC)SC(CC(CC)CCCC)=C6C(=O)C5=C(C5=CC=C(C)S5)S4)S2)=C3)S1","PBDB-TF","-5.54","-3.65","CCCCCCCCCCCC1=C(/C=C2\C(=O)C3=CC(OC(C)=O)=CC=C3C2=C(C#N)C#N)SC2=C1SC1=C2N(CC(CC)CCCC)C2=C1C1=NSN=C1C1=C2N(CC(CC)CCCC)C2=C1SC1=C2SC(/C=C2\C(=O)C3=CC=C(OC(C)=O)C=C3C2=C(C#N)C#N)=C1CCCCCCCCCCC","BTIC-OCOMe","-5.35","-3.83","0.95","15.55","0.562","8.32","S. Ma, Q. Huang, Y. Liang, H. Tang, Y. Chen, J. Zhang, K. Zhang, F. Huang, Y. Cao, Non-fullerene electron acceptors with benzotrithiophene with π-extension terminal groups for the development of high-efficiency organic solar cells. J. Mater. Chem. C. 9, 13896–13903 (2021)."
"CCCCC(CC)CC1=C2C(=O)C3=C(C4=CC=C(C)S4)SC(C4=CC=C(C)S4)=C3C(=O)C2=C(CC(CC)CCCC)S1","PBDB-T","-5.34","-3.44","CCCCCCC(CCCC)CC1(CC(CCCC)CCCCCC)C2=C(SC(/C=C3\C(=O)C4=C(C=C5C=C(F)C(F)=CC5=C4)C3=C(C#N)C#N)=C2)C2=C1C=C(C1=CC3=C(S1)C1=C(C=C(C4=CC5=C(S4)C4=C(C=C(/C=C6\C(=O)C7=C(C=C8C=C(F)C(F)=CC8=C7)C6=C(C#N)C#N)S4)C5(CC(CCCC)CCCCCC)CC(CCCC)CCCCCC)S1)C1=C3C=C(C(=O)C(CCCC)CCCCCC)S1)S2","BTTBo-4FN","-5.48","-3.86","0.84","19.56","0.7047","11.6","S. Jeong, H. Je, J. H. Lee, S. H. Lee, S.-Y. Jang, K. Park, H. Kang, S.-K. Kwon, Y.-H. Kim, K. Lee, Molecular engineering of non-fullerene acceptors based on thiophene-fused end groups for fullerene-free organic solar cells. Dyes and Pigments. 198, 109987 (2022)."
"CCCCC(CC)CC1=C2C(=O)C3=C(C4=CC=C(C)S4)SC(C4=CC=C(C)S4)=C3C(=O)C2=C(CC(CC)CCCC)S1","PBDB-T","-5.34","-3.44","CCCCCCC(CCCC)CC1(CC(CCCC)CCCCCC)C2=C(SC(/C=C3\C(=O)C4=C(C=C(F)C(F)=C4)C3=C(C#N)C#N)=C2)C2=C1C=C(C1=CC3=C(S1)C1=C(C=C(C4=CC5=C(S4)C4=C(C=C(/C=C6\C(=O)C7=C(C=C(F)C(F)=C7)C6=C(C#N)C#N)S4)C5(CC(CCCC)CCCCCC)CC(CCCC)CCCCCC)S1)C1=C3C=C(C(=O)C(CCCC)CCCCCC)S1)S2","BTTBo-4F","-5.56","-3.85","0.85","15.04","0.6461","8.27","S. Jeong, H. Je, J. H. Lee, S. H. Lee, S.-Y. Jang, K. Park, H. Kang, S.-K. Kwon, Y.-H. Kim, K. Lee, Molecular engineering of non-fullerene acceptors based on thiophene-fused end groups for fullerene-free organic solar cells. Dyes and Pigments. 198, 109987 (2022)."
"CCCCC(CC)CC1=C2C(=O)C3=C(C4=CC=C(C)S4)SC(C4=CC=C(C)S4)=C3C(=O)C2=C(CC(CC)CCCC)S1","PBDB-T","-5.34","-3.44","CCCCC(CC)COC1=CC=CC(C2(C3=CC=CC(OCC(CC)CCCC)=C3)C3=CC4=C(C=C3C3=C2C2=C(C=C(/C=C5\C(=O)C6=CSC(SC)=C6C5=C(C#N)C#N)S2)S3)C(C2=CC=CC(OCC(CC)CCCC)=C2)(C2=CC(OCC(CC)CCCC)=CC=C2)C2=C4SC3=C2SC(/C=C2\C(=O)C4=C(SC)SC=C4C2=C(C#N)C#N)=C3)=C1","IT-SM","-5.51","-3.97","0.84","15.15","0.59","7.55","Y. Xin, J. Liang, Y. Zhong, T. Liang, C. Zhang, X. He, Achieving additive-free organic solar cells by modulating the side-chain length of non-fullerene small molecule acceptors. Dyes and Pigments. 195, 109661 (2021)."
"CCCCC(CC)CC1=C2C(=O)C3=C(C4=CC=C(C)S4)SC(C4=CC=C(C)S4)=C3C(=O)C2=C(CC(CC)CCCC)S1","PBDB-T","-5.34","-3.44","CCCCC(CC)COC1=CC=CC(C2(C3=CC=CC(OCC(CC)CCCC)=C3)C3=CC4=C(C=C3C3=C2C2=C(C=C(/C=C5\C(=O)C6=C(SC)SC(SC)=C6C5=C(C#N)C#N)S2)S3)C(C2=CC=CC(OCC(CC)CCCC)=C2)(C2=CC(OCC(CC)CCCC)=CC=C2)C2=C4SC3=C2SC(/C=C2\C(=O)C4=C(SC)SC(SC)=C4C2=C(C#N)C#N)=C3)=C1","IT-DSM","-5.58","-3.99","0.88","12.54","0.49","5.41","Y. Xin, J. Liang, Y. Zhong, T. Liang, C. Zhang, X. He, Achieving additive-free organic solar cells by modulating the side-chain length of non-fullerene small molecule acceptors. Dyes and Pigments. 195, 109661 (2021)."
"CCCCC(CC)CC1=C2C(=O)C3=C(C4=CC=C(C)S4)SC(C4=CC=C(C)S4)=C3C(=O)C2=C(CC(CC)CCCC)S1","PBDB-T","-5.34","-3.44","CCCCCCOC1=C2SC3=C(C2=C(OCCCCCC)C2=C1C1=C(S2)C2=C(C=C(/C=C4\C(=O)C5=C(C=C(F)C=C5)C4=C(C#N)C#N)S2)N1CC(CCCC)CCCCCC)N(CC(CCCC)CCCCCC)C1=C3SC(/C=C2\C(=O)C3=C(C=CC(F)=C3)C2=C(C#N)C#N)=C1","SNC4C6–F","-5.5","-3.94","0.86","19.1","0.652","10.71","Y. Zhang, Y. Wang, T. Shan, Q. Wei, Y. X. Xu, H. Zhong, Non-Fullerene Acceptors with an Optical Response over 1000 nm toward Efficient Organic Solar Cells. ACS Appl. Mater. Interfaces. 13, 51279–51288 (2021)."
"CCCCC(CC)CC1=C2C(=O)C3=C(C4=CC=C(C)S4)SC(C4=CC=C(C)S4)=C3C(=O)C2=C(CC(CC)CCCC)S1","PBDB-T","-5.34","-3.44","CCCCCCCCC(CCCCCC)CN1C2=C(SC(/C=C3\C(=O)C4=C(C=CC(F)=C4)C3=C(C#N)C#N)=C2)C2=C1C1=C(OCCCCCC)C3=C(C(OCCCCCC)=C1S2)C1=C(S3)C2=C(C=C(/C=C3\C(=O)C4=C(C=C(F)C=C4)C3=C(C#N)C#N)S2)N1CC(CCCCCC)CCCCCCCC","SNC6C8–F","-5.48","-3.93","0.89","16.74","0.621","9.25","Y. Zhang, Y. Wang, T. Shan, Q. Wei, Y. X. Xu, H. Zhong, Non-Fullerene Acceptors with an Optical Response over 1000 nm toward Efficient Organic Solar Cells. ACS Appl. Mater. Interfaces. 13, 51279–51288 (2021)."
"CCCCC(CC)CC1=C2C(=O)C3=C(C4=CC=C(C)S4)SC(C4=CC=C(C)S4)=C3C(=O)C2=C(CC(CC)CCCC)S1","PBDB-T","-5.34","-3.44","CCCCCCOC1=C2SC3=C(C2=C(OCCCCCC)C2=C1C1=C(S2)C2=C(C=C(/C=C4\C(=O)C5=C(C=C(F)C=C5)C4=C(C#N)C#N)S2)N1CC(CC)CCCC)N(CC(CC)CCCC)C1=C3SC(/C=C2\C(=O)C3=C(C=CC(F)=C3)C2=C(C#N)C#N)=C1","SNC2C4–F","-5.41","-4","0.85","10.63","0.47","4.25","Y. Zhang, Y. Wang, T. Shan, Q. Wei, Y. X. Xu, H. Zhong, Non-Fullerene Acceptors with an Optical Response over 1000 nm toward Efficient Organic Solar Cells. ACS Appl. Mater. Interfaces. 13, 51279–51288 (2021)."
"CCCCC(CC)COC(=O)C1=C(F)C2=C(C)SC(C3=CC4=C(C5=CC=C(CC(CC)CCCC)S5)C5=C(C=C(C)S5)C(C5=CC=C(CC(CC)CCCC)S5)=C4S3)=C2S1","PTB7-Th","-5.22","-3.64","CCCCCCCCC1(CCCCCCCC)C2=CC3=C(C=C2C2=C1C=C(C1=C4C(F)=C(C(=O)OCC(CC)CCCC)SC4=C(/C=C4\C(=O)C5=CC(F)=C(F)C=C5C4=C(C#N)C#N)S1)S2)C(CCCCCCCC)(CCCCCCCC)C1=C3SC(C2=C3C(F)=C(C(=O)OCC(CC)CCCC)SC3=C(/C=C3\C(=O)C4=CC(F)=C(F)C=C4C3=C(C#N)C#N)S2)=C1","6-IF4F","-5.42","-4.14","0.59","25.21","0.679","10.22","C.-M. Hsieh, M.-R. Chuang, Y. Yamada, C.-J. Su, Y. J. Chang, M. Murata, U.-S. Jeng, S.-C. Chuang, p-Tetrafluorophenylene Divinylene-Bridged Nonfullerene Acceptors as Binary Components or Additives for High-Efficiency Organic Solar Cells. ACS Appl. Mater. Interfaces. 13, 61473–61486 (2021)."
"CCCCC(CC)COC(=O)C1=C(F)C2=C(C)SC(C3=CC4=C(C5=CC=C(CC(CC)CCCC)S5)C5=C(C=C(C)S5)C(C5=CC=C(CC(CC)CCCC)S5)=C4S3)=C2S1","PTB7-Th","-5.22","-3.64","CCCCCCCCC1(CCCCCCCC)C2=CC3=C(C=C2C2=C1C=C(C1=C4C(F)=C(C(=O)OCC(CC)CCCC)SC4=C(/C=C4\C(=O)C5=CC(F)=C(F)C=C5C4=C(C#N)C#N)S1)S2)C(CCCCCCCC)(CCCCCCCC)C1=C3SC(C2=C3C(F)=C(C(=O)OCC(CC)CCCC)SC3=C(/C=C3\C(=O)C4=CC(F)=CC=C4C3=C(C#N)C#N)S2)=C1","6-IF2F","-5.38","-4.07","0.65","24.69","0.678","10.82","C.-M. Hsieh, M.-R. Chuang, Y. Yamada, C.-J. Su, Y. J. Chang, M. Murata, U.-S. Jeng, S.-C. Chuang, p-Tetrafluorophenylene Divinylene-Bridged Nonfullerene Acceptors as Binary Components or Additives for High-Efficiency Organic Solar Cells. ACS Appl. Mater. Interfaces. 13, 61473–61486 (2021)."
"CCCCC(CC)COC(=O)C1=C(F)C2=C(C)SC(C3=CC4=C(C5=CC=C(CC(CC)CCCC)S5)C5=C(C=C(C)S5)C(C5=CC=C(CC(CC)CCCC)S5)=C4S3)=C2S1","PTB7-Th","-5.22","-3.64","CCCCCCCCC1(CCCCCCCC)C2=CC3=C(C=C2C2=C1C=C(C1=C4C(F)=C(C(=O)OCC(CC)CCCC)SC4=C(/C=C4\C(=O)C5=CC(F)=C(F)C=C5C4=C(C#N)C#N)S1)S2)C(CCCCCCCC)(CCCCCCCC)C1=C3SC(C2=C3C(F)=C(C(=O)OCC(CC)CCCC)SC3=C(/C=C3\C(=O)C4=CC=CC=C4C3=C(C#N)C#N)S2)=C1","6-IFIC","-5.34","-4.02","0.69","22.35","0.614","9.35","C.-M. Hsieh, M.-R. Chuang, Y. Yamada, C.-J. Su, Y. J. Chang, M. Murata, U.-S. Jeng, S.-C. Chuang, p-Tetrafluorophenylene Divinylene-Bridged Nonfullerene Acceptors as Binary Components or Additives for High-Efficiency Organic Solar Cells. ACS Appl. Mater. Interfaces. 13, 61473–61486 (2021)."
"CCCCC(CC)CC1=C2C(=O)C3=C(C4=CC=C(C)S4)SC(C4=CC=C(C)S4)=C3C(=O)C2=C(CC(CC)CCCC)S1","PBDB-T","-5.34","-3.44","CCCCCCC1=CC=C(C2(C3=CC=C(CCCCCC)C=C3)C3=CC4=C(C=C3C3=C2C2=C(C=C(/C=C5\C(=O)C6=C(C=CC(C)=C6)C5=C(C#N)C#N)S2)S3)C(C2=CC=C(CCCCCC)C=C2)(C2=CC=C(CCCCCC)C=C2)C2=C4SC3=C2SC(/C=C2\C(=O)C4=C(C=CC(C)=C4)C2=C(C#N)C#N)=C3)C=C1","IT-M","-5.58","-3.98","0.92","18.3","0.664","11.1","Z. Liu, Q. Mao, J. Wang, F. Wu, D. Zhou, Y. Cheng, S. Huang, B. Huang, C. Yang, L. Chen, Exploiting Novel Unfused-Ring Acceptor for Efficient Organic Solar Cells with Record Open-Circuit Voltage and Fill Factor. ChemSusChem. 15, e202102563 (2022)."
"CCCCC(CC)CC1=C2C(=O)C3=C(C4=CC=C(C)S4)SC(C4=CC=C(C)S4)=C3C(=O)C2=C(CC(CC)CCCC)S1","PBDB-T","-5.34","-3.44","CCCCCCC1=CC=C(C2(C3=CC=C(CCCCCC)C=C3)C3=CC4=C(C=C3C3=C2C2=C(C=C(/C=C5\C(=O)C6=C(C=C(F)C(F)=C6)C5=C(C#N)C#N)S2)S3)C(C2=CC=C(CCCCCC)C=C2)(C2=CC=C(CCCCCC)C=C2)C2=C4SC3=C2SC(C2=C(C#N)C(C#N)=C(C4=CC5=C(S4)C4=C(S5)C5=CC6=C(C=C5C4(C4=CC=C(CCCCCC)C=C4)C4=CC=C(CCCCCC)C=C4)C4=C(C5=C(C=C(/C=C7\C(=O)C8=C(C=C(F)C(F)=C8)C7=C(C#N)C#N)S5)S4)C6(C4=CC=C(CCCCCC)C=C4)C4=CC=C(CCCCCC)C=C4)C4=NSN=C42)=C3)C=C1","CNDTBT-IDTT-FINCN","-5.56","-3.98","0.82","17.06","0.65","9.13","Z. Liu, Q. Mao, J. Wang, F. Wu, D. Zhou, Y. Cheng, S. Huang, B. Huang, C. Yang, L. Chen, Exploiting Novel Unfused-Ring Acceptor for Efficient Organic Solar Cells with Record Open-Circuit Voltage and Fill Factor. ChemSusChem. 15, e202102563 (2022)."
"CCCCC(CC)CC1=C2C(=O)C3=C(C4=CC=C(C)S4)SC(C4=CC=C(C)S4)=C3C(=O)C2=C(CC(CC)CCCC)S1","PBDB-T","-5.34","-3.44","CCCCCCC1=CC=C(C2(C3=CC=C(CCCCCC)C=C3)C3=CC4=C(C=C3C3=C2C2=C(C=C(/C=C5\C(=O)C6=C(C=C(F)C(F)=C6)C5=C(C#N)C#N)S2)S3)C(C2=CC=C(CCCCCC)C=C2)(C2=CC=C(CCCCCC)C=C2)C2=C4SC3=C2SC(C2=C(F)C(F)=C(C4=CC5=C(S4)C4=C(S5)C5=CC6=C(C=C5C4(C4=CC=C(CCCCCC)C=C4)C4=CC=C(CCCCCC)C=C4)C4=C(C5=C(C=C(/C=C7\C(=O)C8=C(C=C(F)C(F)=C8)C7=C(C#N)C#N)S5)S4)C6(C4=CC=C(CCCCCC)C=C4)C4=CC=C(CCCCCC)C=C4)C4=NSN=C42)=C3)C=C1","FDTBT-IDTT-FINCN","-5.46","-3.92","0.86","13.56","0.62","7.27","Z. Liu, Q. Mao, J. Wang, F. Wu, D. Zhou, Y. Cheng, S. Huang, B. Huang, C. Yang, L. Chen, Exploiting Novel Unfused-Ring Acceptor for Efficient Organic Solar Cells with Record Open-Circuit Voltage and Fill Factor. ChemSusChem. 15, e202102563 (2022)."
"CCCCC(CC)CC1=C2C(=O)C3=C(C4=CC=C(C)S4)SC(C4=CC=C(C)S4)=C3C(=O)C2=C(CC(CC)CCCC)S1","PBDB-T","-5.34","-3.44","CCCCCCC(CCCC)CC1(CC(CCCC)CCCCCC)C2=C(SC(CC3C(=O)C4=CC(F)=C(F)C=C4C3=C(C#N)C#N)=C2)C2=C1C=C(C1=CC3=C(S1)C1=C(C=C(C4=CC5=C(S4)C4=C(C=C(CC6C(=O)C7=C(C=C(F)C(F)=C7)C6=C(C#N)C#N)S4)C5(CC(CCCC)CCCCCC)CC(CCCC)CCCCCC)S1)C1=NSN=C13)S2","BTCD-2FIC","-5.48","-3.9","0.85","18.24","0.73","11.32","Y. Shi, J. Pan, H. Zhang, C. Yang, Z. Zhang, D. Deng, J. Zhang, K. Lu, Z. Wei, The substituents on the intermediate electron-deficient groups in small molecular acceptors result appropriate morphologies for organic solar cells. Organic Electronics. 93, 106133 (2021)."
"CCCCC(CC)CC1=C2C(=O)C3=C(C4=CC=C(C)S4)SC(C4=CC=C(C)S4)=C3C(=O)C2=C(CC(CC)CCCC)S1","PBDB-T","-5.34","-3.44","CCCCCCC(CCCC)CC1(CC(CCCC)CCCCCC)C2=C(SC(CC3C(=O)C4=CC=CC=C4C3=C(C#N)C#N)=C2)C2=C1C=C(C1=CC3=C(S1)C1=C(C=C(C4=CC5=C(S4)C4=C(C=C(CC6C(=O)C7=C(C=CC=C7)C6=C(C#N)C#N)S4)C5(CC(CCCC)CCCCCC)CC(CCCC)CCCCCC)S1)C1=NSN=C13)S2","BTCD-IC","-5.42","-3.82","0.89","16.15","0.64","8.96","Y. Shi, J. Pan, H. Zhang, C. Yang, Z. Zhang, D. Deng, J. Zhang, K. Lu, Z. Wei, The substituents on the intermediate electron-deficient groups in small molecular acceptors result appropriate morphologies for organic solar cells. Organic Electronics. 93, 106133 (2021)."
"CCCCC(CC)CC1=C2C(=O)C3=C(C4=CC=C(C)S4)SC(C4=CC=C(C)S4)=C3C(=O)C2=C(CC(CC)CCCC)S1","PBDB-T","-5.34","-3.44","CCCCCCCCOC1=C(C2=CC3=C(S2)C2=C(C=C(/C=C4\C(=O)C5=C(C=C(F)C(F)=C5)C4=C(C#N)C#N)S2)C3(CC(CC)CCCC)CC(CC)CCCC)C2=NSN=C2C(C2=CC3=C(S2)C2=C(C=C(/C=C4\C(=O)C5=C(C=C(F)C(F)=C5)C4=C(C#N)C#N)S2)C3(CC(CC)CCCC)CC(CC)CCCC)=C1OCCCCCCCC","BTOC8-IC4F","-5.48","-3.96","0.77","18.1","0.4166","5.81","H. Lu, H. Jin, H. Huang, W. Liu, Z. Tang, J. Zhang, Z. Bo, High-Efficiency Organic Solar Cells Based on Asymmetric Acceptors Bearing One 3D Shape-Persistent Terminal Group. Advanced Functional Materials. 31, 2103445 (2021)."
"CCCCC(CC)CC1=C2C(=O)C3=C(C4=CC=C(C)S4)SC(C4=CC=C(C)S4)=C3C(=O)C2=C(CC(CC)CCCC)S1","PBDB-T","-5.34","-3.44","CCCCCCCCC(CCCCCC)CN1N=C2C(=N1)C(C1=CC3=C(S1)C1=C(C=C(/C=C4\C(=O)C5=C(C=C(F)C(F)=C5)C4=C(C#N)C#N)S1)C3(CC(CC)CCCC)CC(CC)CCCC)=C(F)C(F)=C2C1=CC2=C(S1)C1=C(C=C(/C=C3\C(=O)C4=C(C=C(F)C(F)=C4)C3=C(C#N)C#N)S1)C2(CC(CC)CCCC)CC(CC)CCCC","TR2F-IC4F","-5.57","-3.94","0.77","17.95","0.4263","5.89","H. Lu, H. Jin, H. Huang, W. Liu, Z. Tang, J. Zhang, Z. Bo, High-Efficiency Organic Solar Cells Based on Asymmetric Acceptors Bearing One 3D Shape-Persistent Terminal Group. Advanced Functional Materials. 31, 2103445 (2021)."
