Repository: JinYSun/BiBERTa

BiBERTa

### **<u>Deep learning-assisted to accelerate the discovery of donor/acceptor pairs for high-performance organic solar cells</u>**

## <u>Motivation</u>

It is a deep learning-based framework built for new donor/acceptor pairs discovery. The framework contains data collection section, PCE prediction section and molecular discovery section. Specifically, a large D/A pair dataset was built by collecting experimental data from literature. Then, a novel RoBERTa-based bi-encoder model (BiBERTa) was developed for PCE prediction by using the SMILES of donor and acceptor pairs as the input. Two pretrained ChemBERTa2 encoders were loaded as initial parameters of the bi-encoder.

File: BiBERTa/dataset/OSC/data.csv (part 14 of 41)
"Donor","Donor_Name","HOMO/D","LUMO/D","Acceptor","Acceptor_Name","HOMO/A","LUMO/A","Voc","Jsc","FF","PCE","reference"
"CCCCC(CC)CC1=C2C(=O)C3=C(C4=CC=C(C)S4)SC(C4=CC=C(C)S4)=C3C(=O)C2=C(CC(CC)CCCC)S1","PBDB-T","-5.34","-3.44","CCCCCCCCC(CCCCCC)COC1=C(C2=CC3=C(S2)C2=C(C=C(/C=C4\C(=O)C5=C(C=C(F)C(F)=C5)C4=C(C#N)C#N)S2)C3(CC(CC)CCCC)CC(CC)CCCC)C2=NSN=C2C(C2=CC3=C(S2)C2=C(C=C(/C=C4\C(=O)C5=C(C=C(F)C(F)=C5)C4=C(C#N)C#N)S2)C3(CC(CC)CCCC)CC(CC)CCCC)=C1OCC(CCCCCC)CCCCCCCC","BTOC6C8-IC4F","-5.52","-3.92","0.8","17.02","0.5544","7.55","H. Lu, H. Jin, H. Huang, W. Liu, Z. Tang, J. Zhang, Z. Bo, High-Efficiency Organic Solar Cells Based on Asymmetric Acceptors Bearing One 3D Shape-Persistent Terminal Group. Advanced Functional Materials. 31, 2103445 (2021)."
"CCCCC(CC)CC1=C2C(=O)C3=C(C4=CC=C(C)S4)SC(C4=CC=C(C)S4)=C3C(=O)C2=C(CC(CC)CCCC)S1","PBDB-T","-5.34","-3.44","CCCCCCCCC1=C(/C=C2\C(=O)C3=C(C=C(Cl)C(Cl)=C3)C2=C(C#N)C#N)SC2=C1SC1=C2N(CC(CC)CCCC)C2=C1C1=NN(CC(CC)CCCC)N=C1C1=C2N(CC(CC)CCCC)C2=C1SC1=C2SC(/C=C2\C(=O)C3=C(C=C4C(=C3)C3=C4C4C=CC3C4)C2=C(C#N)C#N)=C1CCCCCCCC","LL3","-5.48","-3.78","0.86","26.97","0.7227","16.82","L. Meng, H.-H. Gao, S. Wu, Y. Sun, X. Wan, Y. Yang, J. Wang, Z. Guo, H. Chen, C. Li, Y. Chen, Structural optimization of acceptor molecules guided by a semi-empirical model for organic solar cells with efficiency over 15%. Sci. China Mater. 64, 2388–2396 (2021)."
"CCCCC(CC)CC1=C2C(=O)C3=C(C4=CC=C(C)S4)SC(C4=CC=C(C)S4)=C3C(=O)C2=C(CC(CC)CCCC)S1","PBDB-T","-5.34","-3.44","CCCCCCCCC1=C(/C=C2\C(=O)C3=C(C=C(Cl)C(Cl)=C3)C2=C(C#N)C#N)SC2=C1SC1=C2N(CC(CC)CCCC)C2=C1C1=NN(CC(CC)CCCC)N=C1C1=C2N(CC(CC)CCCC)C2=C1SC1=C2SC(/C=C2\C(=O)C3=C(C=C(Cl)C(Cl)=C3)C2=C(C#N)C#N)=C1CCCCCCCC","LL3-2CL","-5.53","-3.92","0.79","26.96","0.677","14.4","L. Meng, H.-H. Gao, S. Wu, Y. Sun, X. Wan, Y. Yang, J. Wang, Z. Guo, H. Chen, C. Li, Y. Chen, Structural optimization of acceptor molecules guided by a semi-empirical model for organic solar cells with efficiency over 15%. Sci. China Mater. 64, 2388–2396 (2021)."
"CCCCC(CC)CC1=C2C(=O)C3=C(C4=CC=C(C)S4)SC(C4=CC=C(C)S4)=C3C(=O)C2=C(CC(CC)CCCC)S1","PBDB-T","-5.34","-3.44","CCCCCCCCCCCC1=C(/C=C2\C(=O)C3=C(C=C(Cl)C(Cl)=C3)C2=C(C#N)C#N)SC2=C1SC1=C2N(CC(CC)CCCC)C2=C1C1=NSN=C1C1=C2N(CC(CC)CCCC)C2=C1SC1=C2SC(/C=C2\C(=O)C3=C(C=C(Cl)C(Cl)=C3)C2=C(C#N)C#N)=C1CCCCCCCCCCC","LL2-2CL","-5.64","-4.02","0.72","26.66","0.671","12.95","L. Meng, H.-H. Gao, S. Wu, Y. Sun, X. Wan, Y. Yang, J. Wang, Z. Guo, H. Chen, C. Li, Y. Chen, Structural optimization of acceptor molecules guided by a semi-empirical model for organic solar cells with efficiency over 15%. Sci. China Mater. 64, 2388–2396 (2021)."
"CCCCC(CC)CC1=C2C(=O)C3=C(C4=CC=C(C)S4)SC(C4=CC=C(C)S4)=C3C(=O)C2=C(CC(CC)CCCC)S1","PBDB-T","-5.34","-3.44","CCCCCCCCCCCC1=C(/C=C2\C(=O)C3=C(C=C4C(=C3)C3=C4C4C=CC3C4)C2=C(C#N)C#N)SC2=C1SC1=C2N(CC(CC)CCCC)C2=C1C1=NSN=C1C1=C2N(CC(CC)CCCC)C2=C1SC1=C2SC(/C=C2\C(=O)C3=C(C=C(Cl)C(Cl)=C3)C2=C(C#N)C#N)=C1CCCCCCCC","LL4","-5.56","-3.82","0.82","26.05","0.7087","15.18","L. Meng, H.-H. Gao, S. Wu, Y. Sun, X. Wan, Y. Yang, J. Wang, Z. Guo, H. Chen, C. Li, Y. Chen, Structural optimization of acceptor molecules guided by a semi-empirical model for organic solar cells with efficiency over 15%. Sci. China Mater. 64, 2388–2396 (2021)."
"CCCCC(CC)CC1=C2C(=O)C3=C(C4=CC=C(C)S4)SC(C4=CC=C(C)S4)=C3C(=O)C2=C(CC(CC)CCCC)S1","PBDB-T","-5.34","-3.44","CCCCCCCCC1=C(/C=C2\C(=O)C3=C(C=C(Cl)C(Cl)=C3)C2=C(C#N)C#N)SC2=C1SC1=C2N(CC(CC)CCCC)C2=C1C1=NSN=C1C1=C2N(CC(CC)CCCC)C2=C1SC1=C2SC(/C=C2\C(=O)C3=C(C=C(Cl)C(Cl)=C3)C2=C(C#N)C#N)=C1CCCCCCCC","LL4-2CL","-5.56","-3.99","0.71","25.36","0.7087","11.97","L. Meng, H.-H. Gao, S. Wu, Y. Sun, X. Wan, Y. Yang, J. Wang, Z. Guo, H. Chen, C. Li, Y. Chen, Structural optimization of acceptor molecules guided by a semi-empirical model for organic solar cells with efficiency over 15%. Sci. China Mater. 64, 2388–2396 (2021)."
"CCCCC(CC)CC1=C2C(=O)C3=C(C4=CC=C(C)S4)SC(C4=CC=C(C)S4)=C3C(=O)C2=C(CC(CC)CCCC)S1","PBDB-T","-5.34","-3.44","CCCCCCCCCCCC1=C(/C=C2\C(=O)C3=C(C=C(Cl)C(Cl)=C3)C2=C(C#N)C#N)SC2=C1SC1=C2N(CC(CC)CCCC)C2=C1C1=NSN=C1C1=C2N(CC(CC)CCCC)C2=C1SC1=C2SC(/C=C2\C(=O)C3=C(C=C4C(=C3)C3=C4C4C=CC3C4)C2=C(C#N)C#N)=C1CCCCCCCCCCC","LL2","-5.58","-3.88","0.84","24.24","0.7267","14.75","L. Meng, H.-H. Gao, S. Wu, Y. Sun, X. Wan, Y. Yang, J. Wang, Z. Guo, H. Chen, C. Li, Y. Chen, Structural optimization of acceptor molecules guided by a semi-empirical model for organic solar cells with efficiency over 15%. Sci. China Mater. 64, 2388–2396 (2021)."
"CCCCC(CC)CC1=C(F)C=C(C2=C3C=C(C4=CC=C(C5=C6C(=O)C7=C(CC(CC)CCCC)SC(CC(CC)CCCC)=C7C(=O)C6=C(C6=CC=C(C)S6)S5)S4)SC3=C(C3=CC(F)=C(CC(CC)CCCC)S3)C3=C2SC(C)=C3)S1","PM6","-5.45","-3.64","CCCCCCCCC1=C(/C=C2\C(=O)C3=C(C=C(F)C(F)=C3)C2=C(C#N)C#N)SC2=C1SC1=C2C(C2=CC=C(CCCCCC)C=C2)(C2=CC=C(CCCCCC)C=C2)C2=C1SC1=C2SC2=C1C(C1=CC=C(CCCCCC)C=C1)(C1=CC=C(CCCCCC)C=C1)C1=C2SC(/C=C2\C(=O)C3=C(C=C(F)C(F)=C3)C2=C(C#N)C#N)=C1CCCCCCCC","5T-OFIC-","-5.51","-3.86","0.792","24.32","0.682","13.12","Y. Qi, H. Chen, X. Wang, Q. Wei, D. Li, Y. Li, L. Jiang, G. Chen, Y. Zou, Modifying side chain of non-fullerene acceptors to obtain efficient organic solar cells with high fill factor. Chemical Physics. 546, 111172 (2021)."
"CCCCC(CC)CC1=C(F)C=C(C2=C3C=C(C4=CC=C(C5=C6C(=O)C7=C(CC(CC)CCCC)SC(CC(CC)CCCC)=C7C(=O)C6=C(C6=CC=C(C)S6)S5)S4)SC3=C(C3=CC(F)=C(CC(CC)CCCC)S3)C3=C2SC(C)=C3)S1","PM6","-5.45","-3.64","CCCCCCCCC1=C(/C=C2\C(=O)C3=C(C=C(F)C(F)=C3)C2=C(C#N)C#N)SC2=C1SC1=C2C(C2=CC=C(CCCCCC)C=C2)(C2=CC=C(CCCCCC)C=C2)C2=C1SC1=C2SC2=C1C(C1=CC=C(CCCCCC)C=C1)(C1=CC=C(CCCCCC)C=C1)C1=C2SC2=C1SC(/C=C1\C(=O)C3=C(C=C(F)C(F)=C3)C1=C(C#N)C#N)=C2CCCCCCCC","6T-OFIC-","-5.47","-3.89","0.779","22.5","0.686","12.02","Y. Qi, H. Chen, X. Wang, Q. Wei, D. Li, Y. Li, L. Jiang, G. Chen, Y. Zou, Modifying side chain of non-fullerene acceptors to obtain efficient organic solar cells with high fill factor. Chemical Physics. 546, 111172 (2021)."
"CCCCC(CC)CC1=C(F)C=C(C2=C3C=C(C4=CC=C(C5=C6C(=O)C7=C(CC(CC)CCCC)SC(CC(CC)CCCC)=C7C(=O)C6=C(C6=CC=C(C)S6)S5)S4)SC3=C(C3=CC(F)=C(CC(CC)CCCC)S3)C3=C2SC(C)=C3)S1","PM6","-5.45","-3.64","CCCCCCCCCCC(CCCC)CN1C2=C(SC3=C2CC(/C=C2\C(=O)C4=C(C=C(F)C(F)=C4)C2=C(C#N)C#N)=C3CCCCCC)C2=C1C1=C(C3=NSN=C32)C2=C(C3=C(S2)C(CCCCCC)=C(/C=C2\C(=O)C4=C(C=C(F)C(F)=C4)C2=C(C#N)C#N)S3)N1CC(CCC)CCCCCCCCCC","Y6-eC6-HD","-5.61","-3.94","0.87","21.17","0.7446","13.74","J. Song, F. Cai, C. Zhu, H. Chen, Q. Wei, D. Li, C. Zhang, R. Zhang, J. Yuan, H. Peng, S. K. So, Y. Zou, Over 13% Efficient Organic Solar Cells Based on Low-Cost Pentacyclic A-DA′D-A-Type Nonfullerene Acceptor. Solar RRL. 5, 2100281 (2021)."
"CCCCC(CC)CC1=C(F)C=C(C2=C3C=C(C4=CC=C(C5=C6C(=O)C7=C(CC(CC)CCCC)SC(CC(CC)CCCC)=C7C(=O)C6=C(C6=CC=C(C)S6)S5)S4)SC3=C(C3=CC(F)=C(CC(CC)CCCC)S3)C3=C2SC(C)=C3)S1","PM6","-5.45","-3.64","CCCCCCC1=C(/C=C2\C(=O)C3=C(C=C(F)C(F)=C3)C2=C(C#N)C#N)SC2=C1N(CC(CC)CCCC)C1=C2C2=NN(CC(CC)CCCC)N=C2C2=C1N(CC(CC)CCCC)C1=C2SC(/C=C2\C(=O)C3=C(C=C(F)C(F)=C3)C2=C(C#N)C#N)=C1CCCCCC","Y26","-5.58","-4.03","0.86","21.42","0.723","13.32","L. Wang, C. Guo, X. Zhang, S. Cheng, D. Li, J. Cai, C. Chen, Y. Fu, J. Zhou, H. Qin, D. Liu, T. Wang, Alkyl Chain Tuning of Non-fullerene Electron Acceptors toward 18.2% Efficiency Binary Organic Solar Cells. Chem. Mater. 33, 8854–8862 (2021)."
"CCCCC(CC)CC1=C(F)C=C(C2=C3C=C(C4=CC=C(C5=C6C(=O)C7=C(CC(CC)CCCC)SC(CC(CC)CCCC)=C7C(=O)C6=C(C6=CC=C(C)S6)S5)S4)SC3=C(C3=CC(F)=C(CC(CC)CCCC)S3)C3=C2SC(C)=C3)S1","PM6","-5.45","-3.64","CCCCC(CC)CN1N=C2C(=N1)C1=C(C3=C2C2=C(C=C(/C=C4\C(=O)C5=C(C=C(F)C(F)=C5)C4=C(C#N)C#N)S2)N3CC(CC)CCCC)N(CC(CC)CCCC)C2=C1SC(/C=C1\C(=O)C3=C(C=C(F)C(F)=C3)C1=C(C#N)C#N)=C2","Y25","-5.49","-4.06","0.84","18.41","0.6638","10.41","L. Wang, C. Guo, X. Zhang, S. Cheng, D. Li, J. Cai, C. Chen, Y. Fu, J. Zhou, H. Qin, D. Liu, T. Wang, Alkyl Chain Tuning of Non-fullerene Electron Acceptors toward 18.2% Efficiency Binary Organic Solar Cells. Chem. Mater. 33, 8854–8862 (2021)."
"CCCCC(CC)CC1=C(F)C=C(C2=C3C=C(C4=CC=C(C5=C6C(=O)C7=C(CC(CC)CCCC)SC(CC(CC)CCCC)=C7C(=O)C6=C(C6=CC=C(C)S6)S5)S4)SC3=C(C3=CC(F)=C(CC(CC)CCCC)S3)C3=C2SC(C)=C3)S1","PM6","-5.45","-3.64","CCCCCCCCC(CCCCCC)CN1C2=C(SC3=C2SC(/C=C2\C(=O)C4=CC(F)=C(F)C=C4C2=C(C#N)C#N)=C3CCCCC)C2=C1C1=C(C3=NSN=C32)C2=C(C3=C(S2)C(CCCCC)=C(/C=C2\CC4=CC(F)=C(F)C=C4C2=C(C#N)C#N)S3)N1CC(CCCCCC)CCCCCCCC","BTP-4F-C5-16","-5.73","-3.93","0.841","27.36","0.7754","17.84","C. Li, J. Zhou, J. Song, J. Xu, H. Zhang, X. Zhang, J. Guo, L. Zhu, D. Wei, G. Han, J. Min, Y. Zhang, Z. Xie, Y. Yi, H. Yan, F. Gao, F. Liu, Y. Sun, Non-fullerene acceptors with branched side chains and improved molecular packing to exceed 18% efficiency in organic solar cells. Nat Energy. 6, 605–613 (2021)."
"CCCCC(CC)CC1=C(F)C=C(C2=C3C=C(C4=CC=C(C5=C6C(=O)C7=C(CC(CC)CCCC)SC(CC(CC)CCCC)=C7C(=O)C6=C(C6=CC=C(C)S6)S5)S4)SC3=C(C3=CC(F)=C(CC(CC)CCCC)S3)C3=C2SC(C)=C3)S1","PM6","-5.45","-3.64","CCCCCCCCC(CCCCCC)CN1C2=C(SC3=C2SC(/C=C2\C(=O)C4=CC(F)=C(F)C=C4C2=C(C#N)C#N)=C3CCCCCC)C2=C1C1=C(C3=NSN=C32)C2=C(C3=C(S2)C(CCCCCC)=C(/C=C2\CC4=CC(F)=C(F)C=C4C2=C(C#N)C#N)S3)N1CC(CCCCCC)CCCCCCCC","BTP-4F-C6-16","-5.72","-3.92","0.843","26.61","0.7691","17.26","C. Li, J. Zhou, J. Song, J. Xu, H. Zhang, X. Zhang, J. Guo, L. Zhu, D. Wei, G. Han, J. Min, Y. Zhang, Z. Xie, Y. Yi, H. Yan, F. Gao, F. Liu, Y. Sun, Non-fullerene acceptors with branched side chains and improved molecular packing to exceed 18% efficiency in organic solar cells. Nat Energy. 6, 605–613 (2021)."
"CCCCC(CC)CC1=C(F)C=C(C2=C3C=C(C4=CC=C(C5=C6C(=O)C7=C(CC(CC)CCCC)SC(CC(CC)CCCC)=C7C(=O)C6=C(C6=CC=C(C)S6)S5)S4)SC3=C(C3=CC(F)=C(CC(CC)CCCC)S3)C3=C2SC(C)=C3)S1","PM6","-5.45","-3.64","CCCCCCCCC(CCCCCC)CN1C2=C(SC3=C2SC(/C=C2\C(=O)C4=CC(F)=C(F)C=C4C2=C(C#N)C#N)=C3CCCCCCC)C2=C1C1=C(C3=NSN=C32)C2=C(C3=C(S2)C(CCCCCCC)=C(/C=C2\CC4=CC(F)=C(F)C=C4C2=C(C#N)C#N)S3)N1CC(CCCCCC)CCCCCCCC","BTP-4F-C7-16","-5.72","-3.92","0.848","26.3","0.7541","16.81","C. Li, J. Zhou, J. Song, J. Xu, H. Zhang, X. Zhang, J. Guo, L. Zhu, D. Wei, G. Han, J. Min, Y. Zhang, Z. Xie, Y. Yi, H. Yan, F. Gao, F. Liu, Y. Sun, Non-fullerene acceptors with branched side chains and improved molecular packing to exceed 18% efficiency in organic solar cells. Nat Energy. 6, 605–613 (2021)."
"CCCCC(CC)CC1=C(F)C=C(C2=C3C=C(C4=CC=C(C5=C6C(=O)C7=C(CC(CC)CCCC)SC(CC(CC)CCCC)=C7C(=O)C6=C(C6=CC=C(C)S6)S5)S4)SC3=C(C3=CC(F)=C(CC(CC)CCCC)S3)C3=C2SC(C)=C3)S1","PM6","-5.45","-3.64","CCCCCCCCC1=C(/C=C2\C(=O)C3=CC(F)=C(F)C=C3C2=C(C#N)C#N)SC2=C1SC1=C2N(CC(CCCCCC)CCCCCCCC)C2=C1C1=NSN=C1C1=C2N(CC(CCCCCC)CCCCCCCC)C2=C1SC1=C2SC(/C=C2\CC3=CC(F)=C(F)C=C3C2=C(C#N)C#N)=C1CCCCCCCC","BTP-4F-C8-16","-5.71","-3.91","0.851","26.14","0.7534","16.76","C. Li, J. Zhou, J. Song, J. Xu, H. Zhang, X. Zhang, J. Guo, L. Zhu, D. Wei, G. Han, J. Min, Y. Zhang, Z. Xie, Y. Yi, H. Yan, F. Gao, F. Liu, Y. Sun, Non-fullerene acceptors with branched side chains and improved molecular packing to exceed 18% efficiency in organic solar cells. Nat Energy. 6, 605–613 (2021)."
"CCCCC(CC)CC1=C(F)C=C(C2=C3C=C(C4=CC=C(C5=C6C(=O)C7=C(CC(CC)CCCC)SC(CC(CC)CCCC)=C7C(=O)C6=C(C6=CC=C(C)S6)S5)S4)SC3=C(C3=CC(F)=C(CC(CC)CCCC)S3)C3=C2SC(C)=C3)S1","PM6","-5.45","-3.64","CCCCCCC(CCCC)CC1=C(/C=C2\C(=O)C3=C(C=C(F)C(F)=C3)C2=C(C#N)C#N)SC2=C1SC1=C2N(CC(CC)CCCC)C2=C1C1=NSN=C1C1=C2N(CC(CC)CCCC)C2=C1SC1=C2SC(/C=C2\C(=O)C3=C(C=C(F)C(F)=C3)C2=C(C#N)C#N)=C1CC(CCCC)CCCCCC","L8-BO","-5.68","-3.9","0.87","25.72","0.815","18.32","T. Dai, Q. Nie, P. Lei, B. Zhang, J. Zhou, A. Tang, H. Wang, Q. Zeng, E. Zhou, Effects of Halogenation on the Benzotriazole Unit of Non-Fullerene Acceptors in Organic Solar Cells with High Voltages. ACS Appl. Mater. Interfaces. 13, 58994–59005 (2021)."
"CCCCC(CC)CC1=C(F)C=C(C2=C3C=C(C4=CC=C(C5=C6C(=O)C7=C(CC(CC)CCCC)SC(CC(CC)CCCC)=C7C(=O)C6=C(C6=CC=C(C)S6)S5)S4)SC3=C(C3=CC(F)=C(CC(CC)CCCC)S3)C3=C2SC(C)=C3)S1","PM6","-5.45","-3.64","CCCCCCCCC(CCCCCC)CC1=C(/C=C2\C(=O)C3=C(C=C(F)C(F)=C3)C2=C(C#N)C#N)SC2=C1SC1=C2N(CC(CC)CCCC)C2=C1C1=NSN=C1C1=C2N(CC(CC)CCCC)C2=C1SC1=C2SC(/C=C2\C(=O)C3=C(C=C(F)C(F)=C3)C2=C(C#N)C#N)=C1CC(CCCCCC)CCCCCCCC","L8-HD","-5.71","-3.9","0.88","25.08","0.788","17.39","T. Dai, Q. Nie, P. Lei, B. Zhang, J. Zhou, A. Tang, H. Wang, Q. Zeng, E. Zhou, Effects of Halogenation on the Benzotriazole Unit of Non-Fullerene Acceptors in Organic Solar Cells with High Voltages. ACS Appl. Mater. Interfaces. 13, 58994–59005 (2021)."
"CCCCC(CC)CC1=C(F)C=C(C2=C3C=C(C4=CC=C(C5=C6C(=O)C7=C(CC(CC)CCCC)SC(CC(CC)CCCC)=C7C(=O)C6=C(C6=CC=C(C)S6)S5)S4)SC3=C(C3=CC(F)=C(CC(CC)CCCC)S3)C3=C2SC(C)=C3)S1","PM6","-5.45","-3.64","CCCCCCCCCCC(CCCCCCCC)CC1=C(/C=C2\C(=O)C3=C(C=C(F)C(F)=C3)C2=C(C#N)C#N)SC2=C1SC1=C2N(CC(CC)CCCC)C2=C1C1=NSN=C1C1=C2N(CC(CC)CCCC)C2=C1SC1=C2SC(/C=C2\C(=O)C3=C(C=C(F)C(F)=C3)C2=C(C#N)C#N)=C1CC(CCCCCCCC)CCCCCCCCCC","L8-OD","-5.71","-3.91","0.89","24.57","0.746","16.26","T. Dai, Q. Nie, P. Lei, B. Zhang, J. Zhou, A. Tang, H. Wang, Q. Zeng, E. Zhou, Effects of Halogenation on the Benzotriazole Unit of Non-Fullerene Acceptors in Organic Solar Cells with High Voltages. ACS Appl. Mater. Interfaces. 13, 58994–59005 (2021)."
"CCCCCCCCC(CCCCCC)CN1N=C2C(=N1)C(C1=CC3=C(S1)C(CCCCCC)=C(C1=CC4=C(O1)C(C1=CC(F)=C(CC(CC)CCCC)S1)=C1C=C(C)OC1=C4C1=CC(F)=C(CC(CC)CCCC)S1)S3)=C(Cl)C(Cl)=C2C1=CC2=C(S1)C(CCCCCC)=C(C)S2","PE25","-5.45","-3.53","CCCCCCCCN1N=C2C(/C=C3S/C(N(C/3=O)CC)=C(C#N)\C#N)=CC(Cl)=C(C2=N1)C4=CC5=C(C6=CC7=C(C8=C(C7(C9=CC=C(C=C9)CCCCCC)C%10=CC=C(C=C%10)CCCCCC)C=C(S8)C%11=C(C=C(C%12=NN(N=C%12%11)CCCCCCCC)/C=C%13S/C(N(C/%13=O)CC)=C(C#N)\C#N)Cl)C=C6C5(C%14=CC=C(C=C%14)CCCCCC)C%15=CC=C(C=C%15)CCCCCC)O4","BTA3-CL","-5.7","-3.9","1.09","13.65","0.7228","10.75","Y. Liu, Y. Zhao, S. Lu, K. Zhu, Q. Wang, X. Kang, L. Yu, S. Dai, M. Sun, Effects of brominated terminal groups on the performance of fused-ring electron acceptors in organic solar cells. Dyes and Pigments. 194, 109652 (2021)."
"CCCCCCCCC(CCCCCC)CN1N=C2C(=N1)C(C1=CC3=C(S1)C(CCCCCC)=C(C1=CC4=C(O1)C(C1=CC(F)=C(CC(CC)CCCC)S1)=C1C=C(C)OC1=C4C1=CC(F)=C(CC(CC)CCCC)S1)S3)=C(Cl)C(Cl)=C2C1=CC2=C(S1)C(CCCCCC)=C(C)S2","PE25","-5.45","-3.53","CCCCCCCCN1N=C2C(/C=C3S/C(N(C/3=O)CC)=C(C#N)\C#N)=CC(F)=C(C2=N1)C4=CC5=C(C6=CC7=C(C8=C(C7(C9=CC=C(C=C9)CCCCCC)C%10=CC=C(C=C%10)CCCCCC)C=C(S8)C%11=C(C=C(C%12=NN(N=C%12%11)CCCCCCCC)/C=C%13S/C(N(C/%13=O)CC)=C(C#N)\C#N)F)C=C6C5(C%14=CC=C(C=C%14)CCCCCC)C%15=CC=C(C=C%15)CCCCCC)O4","BTA3-F","-5.67","-3.85","1.13","12.81","0.7237","10.48","Y. Liu, Y. Zhao, S. Lu, K. Zhu, Q. Wang, X. Kang, L. Yu, S. Dai, M. Sun, Effects of brominated terminal groups on the performance of fused-ring electron acceptors in organic solar cells. Dyes and Pigments. 194, 109652 (2021)."
"CCCCCCCCC(CCCCCC)CN1N=C2C(=N1)C(C1=CC3=C(S1)C(CCCCCC)=C(C1=CC4=C(O1)C(C1=CC(F)=C(CC(CC)CCCC)S1)=C1C=C(C)OC1=C4C1=CC(F)=C(CC(CC)CCCC)S1)S3)=C(Cl)C(Cl)=C2C1=CC2=C(S1)C(CCCCCC)=C(C)S2","PE25","-5.45","-3.53","CCCCCCCCN1N=C2C(/C=C3S/C(N(C/3=O)CC)=C(C#N)\C#N)=CC=C(C2=N1)C4=CC5=C(C6=CC7=C(C8=C(C7(C9=CC=C(C=C9)CCCCCC)C%10=CC=C(C=C%10)CCCCCC)C=C(S8)C%11=CC=C(C%12=NN(N=C%12%11)CCCCCCCC)/C=C%13S/C(N(C/%13=O)CC)=C(C#N)\C#N)C=C6C5(C%14=CC=C(C=C%14)CCCCCC)C%15=CC=C(C=C%15)CCCCCC)O4","BTA3","-5.55","-3.73","1.22","11.53","0.6456","9.08","Y. Liu, Y. Zhao, S. Lu, K. Zhu, Q. Wang, X. Kang, L. Yu, S. Dai, M. Sun, Effects of brominated terminal groups on the performance of fused-ring electron acceptors in organic solar cells. Dyes and Pigments. 194, 109652 (2021)."
"CCCCC(CC)CC1=C(F)C=C(C2=C3C=C(C4=CC=C(C5=C6C(=O)C7=C(CC(CC)CCCC)SC(CC(CC)CCCC)=C7C(=O)C6=C(C6=CC=C(C)S6)S5)S4)SC3=C(C3=CC(F)=C(CC(CC)CCCC)S3)C3=C2SC(C)=C3)S1","PM6","-5.45","-3.64","CCCCCCC1=CC=C(C2(C3=CC=C(CCCCCC)C=C3)C3=CC4=C(C=C3C3=C2C2=C(C=C(/C=C5\C(=O)C6=CC=CC=C6C5=C(C#N)C#N)S2)S3)C(C2=CC=C(CCCCCC)C=C2)(C2=CC=C(CCCCCC)C=C2)C2=C4SC3=C2SC(/C=C2\C(=O)C4=C(C=C(Br)C(Br)=C4)C2=C(C#N)C#N)=C3)C=C1","IT-2Br","-5.72","-4.15","0.845","21.98","0.6953","12.92","M. Guo, H. Chen, Z. Luo, Y. Zhu, F. He, C. Yang, Ternary organic solar cells with PCEs of up to 16.6% by two complementary acceptors working in alloy-like model. Organic Electronics. 91, 106085 (2021)."
"CCCCC(CC)CC1=C(F)C=C(C2=C3C=C(C4=CC=C(C5=C6C(=O)C7=C(CC(CC)CCCC)SC(CC(CC)CCCC)=C7C(=O)C6=C(C6=CC=C(C)S6)S5)S4)SC3=C(C3=CC(F)=C(CC(CC)CCCC)S3)C3=C2SC(C)=C3)S1","PM6","-5.45","-3.64","CCCCCCC1=CC=C(C2(C3=CC=C(CCCCCC)C=C3)C3=CC4=C(C=C3C3=C2C2=C(C=C(/C=C5\C(=O)C6=CC(Br)=CC=C6C5=C(C#N)C#N)S2)S3)C(C2=CC=C(CCCCCC)C=C2)(C2=CC=C(CCCCCC)C=C2)C2=C4SC3=C2SC(/C=C2\C(=O)C4=C(C=CC(Br)=C4)C2=C(C#N)C#N)=C3)C=C1","m-ITBr","-5.68","-4.12","0.938","20.12","0.6278","11.84","M. Guo, H. Chen, Z. Luo, Y. Zhu, F. He, C. Yang, Ternary organic solar cells with PCEs of up to 16.6% by two complementary acceptors working in alloy-like model. Organic Electronics. 91, 106085 (2021)."
"CCCCC(CC)CC1=C(F)C=C(C2=C3C=C(C4=CC=C(C5=C6C(=O)C7=C(CC(CC)CCCC)SC(CC(CC)CCCC)=C7C(=O)C6=C(C6=CC=C(C)S6)S5)S4)SC3=C(C3=CC(F)=C(CC(CC)CCCC)S3)C3=C2SC(C)=C3)S1","PM6","-5.45","-3.64","CCCCCCC1=CC=C(C2(C3=CC=C(CCCCCC)C=C3)C3=CC4=C(C=C3C3=C2C2=C(C=C(/C=C5\C(=O)C6=CC=CC=C6C5=C(C#N)C#N)S2)S3)C(C2=CC=C(CCCCCC)C=C2)(C2=CC=C(CCCCCC)C=C2)C2=C4SC3=C2SC(/C=C2\C(=O)C4=C(C=CC=C4)C2=C(C#N)C#N)=C3)C=C1","o-ITBr","-5.62","-4.09","0.945","19.68","0.5994","11.14","M. Guo, H. Chen, Z. Luo, Y. Zhu, F. He, C. Yang, Ternary organic solar cells with PCEs of up to 16.6% by two complementary acceptors working in alloy-like model. Organic Electronics. 91, 106085 (2021)."
"CCCCC(CC)CC1=C(F)C=C(C2=C3C=C(C4=CC=C(C5=C6C(=O)C7=C(CC(CC)CCCC)SC(CC(CC)CCCC)=C7C(=O)C6=C(C6=CC=C(C)S6)S5)S4)SC3=C(C3=CC(F)=C(CC(CC)CCCC)S3)C3=C2SC(C)=C3)S1","PM6","-5.45","-3.64","CCCCCCC1=CC=C(C2(C3=CC=C(CCCCCC)C=C3)C3=CC4=C(C=C3C3=C2C2=C(C=C(/C=C5\C(=O)C6=C(SC=C6Br)C5=C(C#N)C#N)S2)S3)C(C2=CC=C(CCCCCC)C=C2)(C2=CC=C(CCCCCC)C=C2)C2=C4SC3=C2SC(/C=C2\C(=O)C4=C(SC=C4Br)C2=C(C#N)C#N)=C3)C=C1","ITC-2Br1","-5.7","-3.95","1.01","16.6","0.7","11.7","Q. Guo, F. Li, J. Li, Y. Xiao, K. Zuo, A. Tang, B. Zhang, E. Zhou, Modulating the middle and end-capped units of A2-A1-D-A1-A2 type non-fullerene acceptors for high VOC organic solar cells. Organic Electronics. 95, 106195 (2021)."
"CCCCCCCCC(CCCCCC)CN1N=C2C(=N1)C(C1=CC=C(C3=CC4=C(S3)C(C3=CC(Cl)=C(CC(CC)CCCC)S3)=C3C=C(C)SC3=C4C3=CC(Cl)=C(CC(CC)CCCC)S3)S1)=C(F)C(F)=C2C1=CC=C(C)S1","J52-CL","-5.39","-3.45","CCCCCCCCN1N=C2C(/C=C3S/C(N(C/3=O)CC)=C(C#N)\C#N)=CC=C(C2=N1)C4=CC5=C(C6=CC7=C(C8=C(C7(C9=CC=C(C=C9)CCCCCC)C%10=CC=C(C=C%10)CCCCCC)C=C(S8)C%11=CC=C(C%12=NN(N=C%12%11)CCCCCCCC)/C=C%13S/C(N(C/%13=O)CC)=C(C#N)\C#N)C=C6C5(C%14=CC=C(C=C%14)CCCCCC)C%15=CC=C(C=C%15)CCCCCC)O4","BTA3","-5.55","-3.73","1.24","13.16","0.6662","10.5","B. Sun, Y. Chen, Y. Huang, Y. Li, J. Fan, Fused-ring acceptors based on quinoxaline unit for highly efficient single-junction organic solar cells with low charge recombination. Organic Electronics. 98, 106282 (2021)."
"CCCCCCCCC(CCCCCC)CN1N=C2C(=N1)C(C1=CC=C(C3=CC4=C(S3)C(C3=CC(Cl)=C(CC(CC)CCCC)S3)=C3C=C(C)SC3=C4C3=CC(Cl)=C(CC(CC)CCCC)S3)S1)=C(F)C(F)=C2C1=CC=C(C)S1","J52-CL","-5.39","-3.45","CCCCCCCCN1N=C2C(/C=C3\SC(=C(C#N)C#N)N(CC)C3=O)=CC=C(C3=CC4=C(S3)C3=C(S4)C4=CC5=C(C=C4C3(C3=CC=C(CCCCCC)C=C3)C3=CC=C(CCCCCC)C=C3)C3=C(C4=C(C=C(C6=CC=C(/C=C7\SC(=C(C#N)C#N)N(CC)C7=O)C7=NN(CCCCCCCC)N=C67)S4)S3)C5(C3=CC=C(CCCCCC)C=C3)C3=CC=C(CCCCCC)C=C3)C2=N1","BTA13","-5.34","-3.62","1.23","9.95","0.5842","7.16","B. Sun, Y. Chen, Y. Huang, Y. Li, J. Fan, Fused-ring acceptors based on quinoxaline unit for highly efficient single-junction organic solar cells with low charge recombination. Organic Electronics. 98, 106282 (2021)."
"CCCCCCCCC(CCCCCC)CN1N=C2C(=N1)C(C1=CC=C(C3=CC4=C(S3)C(C3=CC(Cl)=C(CC(CC)CCCC)S3)=C3C=C(C)SC3=C4C3=CC(Cl)=C(CC(CC)CCCC)S3)S1)=C(F)C(F)=C2C1=CC=C(C)S1","J52-CL","-5.39","-3.45","CCCCCCCCN1N=C2C(C=C(C#N)C#N)=CC=C(C3=CC4=C(S3)C3=CC5=C(C=C3C4(C3=CC=C(CCCCCC)C=C3)C3=CC=C(CCCCCC)C=C3)C3=C(C=C(C4=CC=C(C=C(C#N)C#N)C6=NN(CCCCCCCC)N=C46)S3)C5(C3=CC=C(CCCCCC)C=C3)C3=CC=C(CCCCCC)C=C3)C2=N1","BTA7","-5.56","-3.66","1.13","9.74","0.5254","5.78","B. Sun, Y. Chen, Y. Huang, Y. Li, J. Fan, Fused-ring acceptors based on quinoxaline unit for highly efficient single-junction organic solar cells with low charge recombination. Organic Electronics. 98, 106282 (2021)."
"CCCCCCCCC(CCCCCC)CN1N=C2C(=N1)C(C1=CC=C(C3=CC4=C(S3)C(C3=CC(Cl)=C(CC(CC)CCCC)S3)=C3C=C(C)SC3=C4C3=CC(Cl)=C(CC(CC)CCCC)S3)S1)=C(F)C(F)=C2C1=CC=C(C)S1","J52-CL","-5.39","-3.45","CCCCCCCCN1N=C2C(C=C(C#N)C#N)=CC=C(C3=CC4=C(S3)C3=C(S4)C4=CC5=C(C=C4C3(C3=CC=C(CCCCCC)C=C3)C3=CC=C(CCCCCC)C=C3)C3=C(C4=C(C=C(C6=CC=C(C=C(C#N)C#N)C7=NN(CCCCCCCC)N=C67)S4)S3)C5(C3=CC=C(CCCCCC)C=C3)C3=CC=C(CCCCCC)C=C3)C2=N1","BTA17","-5.41","-3.69","1.09","7.08","0.6717","5.18","B. Sun, Y. Chen, Y. Huang, Y. Li, J. Fan, Fused-ring acceptors based on quinoxaline unit for highly efficient single-junction organic solar cells with low charge recombination. Organic Electronics. 98, 106282 (2021)."
"CCCCCCCCC(CCCCCC)CN1N=C2C(=N1)C(C1=CC=C(C3=CC4=C(S3)C(C3=CC(Cl)=C(CC(CC)CCCC)S3)=C3C=C(C)SC3=C4C3=CC(Cl)=C(CC(CC)CCCC)S3)S1)=C(F)C(F)=C2C1=CC=C(C)S1","J52-CL","-5.39","-3.45","CCCCCCCCN1N=C2C(/C=C3\SC(=S)N(CC)C3=O)=CC=C(C3=CC4=C(S3)C3=CC5=C(C=C3C4(C3=CC=C(CCCCCC)C=C3)C3=CC=C(CCCCCC)C=C3)C3=C(C=C(C4=CC=C(/C=C6\SC(=O)N(CC)C6=O)C6=NN(CCCCCCCC)N=C46)S3)C5(C3=CC=C(CCCCCC)C=C3)C3=CC=C(CCCCCC)C=C3)C2=N1","BTA1","-5.51","-3.55","1.33","1.25","0.3619","0.6","B. Sun, Y. Chen, Y. Huang, Y. Li, J. Fan, Fused-ring acceptors based on quinoxaline unit for highly efficient single-junction organic solar cells with low charge recombination. Organic Electronics. 98, 106282 (2021)."
"CCCCCCCCC(CCCCCC)CN1N=C2C(=N1)C(C1=CC=C(C3=CC4=C(S3)C(C3=CC(Cl)=C(CC(CC)CCCC)S3)=C3C=C(C)SC3=C4C3=CC(Cl)=C(CC(CC)CCCC)S3)S1)=C(F)C(F)=C2C1=CC=C(C)S1","J52-CL","-5.39","-3.45","CCCCCCCCN1N=C2C(/C=C3\SC(=S)N(CC)C3=O)=CC=C(C3=CC4=C(S3)C3=C(S4)C4=CC5=C(C=C4C3(C3=CC=C(CCCCCC)C=C3)C3=CC=C(CCCCCC)C=C3)C3=C(C4=C(C=C(C6=CC=C(/C=C7\SC(=S)N(CC)C7=O)C7=NN(CCCCCCCC)N=C67)S4)S3)C5(C3=CC=C(CCCCCC)C=C3)C3=CC=C(CCCCCC)C=C3)C2=N1","BTA11","-5.29","-3.53","1.2","0.43","0.2592","0.13","B. Sun, Y. Chen, Y. Huang, Y. Li, J. Fan, Fused-ring acceptors based on quinoxaline unit for highly efficient single-junction organic solar cells with low charge recombination. Organic Electronics. 98, 106282 (2021)."
"CCCCC(CC)CC1=C(F)C=C(C2=C3C=C(C4=CC=C(C5=C6C(=O)C7=C(CC(CC)CCCC)SC(CC(CC)CCCC)=C7C(=O)C6=C(C6=CC=C(C)S6)S5)S4)SC3=C(C3=CC(F)=C(CC(CC)CCCC)S3)C3=C2SC(C)=C3)S1","PM6","-5.45","-3.64","CCCCCCCCCCCC1=C(/C=C2\C(=O)C3=C(C=C(Cl)C(Cl)=C3)C2=C(C#N)C#N)SC2=C1SC1=C2N(CCCCCCCC)C2=C1C1N=C(C3=CC=C(C(F)(F)F)C=C3)C(C3=CC=C(C(F)(F)F)C=C3)=NC1C1=C2N(CCCCCCCC)C2=C1SC1=C2SC(/C=C2\C(=O)C3=C(C=C(Cl)C(Cl)=C3)C2=C(C#N)C#N)=C1CCCCCCCCCCC","TFQ-Cl","-5.64","-4.11","0.837","25.1","0.6299","13.28","Y. Pan, X. Zheng, J. Guo, Z. Chen, S. Li, C. He, S. Ye, X. Xia, S. Wang, X. Lu, H. Zhu, J. Min, L. Zuo, M. Shi, H. Chen, A New End Group on Nonfullerene Acceptors Endows Efficient Organic Solar Cells with Low Energy Losses. Advanced Functional Materials. 32, 2108614 (2022)."
"CCCCC(CC)CC1=C(F)C=C(C2=C3C=C(C4=CC=C(C5=C6C(=O)C7=C(CC(CC)CCCC)SC(CC(CC)CCCC)=C7C(=O)C6=C(C6=CC=C(C)S6)S5)S4)SC3=C(C3=CC(F)=C(CC(CC)CCCC)S3)C3=C2SC(C)=C3)S1","PM6","-5.45","-3.64","CCCCCCCCCCCC1=C(/C=C2\C(=O)C3=C(C=C(F)C(F)=C3)C2=C(C#N)C#N)SC2=C1SC1=C2N(CCCCCCCC)C2=C1C1N=C(C3=CC=C(C(F)(F)F)C=C3)C(C3=CC=C(C(F)(F)F)C=C3)=NC1C1=C2N(CCCCCCCC)C2=C1SC1=C2SC(/C=C2\C(=O)C3=C(C=C(F)C(F)=C3)C2=C(C#N)C#N)=C1CCCCCCCCCCC","TFQ-F","-5.67","-3.91","0.857","23.7","0.665","13.51","Y. Pan, X. Zheng, J. Guo, Z. Chen, S. Li, C. He, S. Ye, X. Xia, S. Wang, X. Lu, H. Zhu, J. Min, L. Zuo, M. Shi, H. Chen, A New End Group on Nonfullerene Acceptors Endows Efficient Organic Solar Cells with Low Energy Losses. Advanced Functional Materials. 32, 2108614 (2022)."
"CCCCC(CC)CC1=C(F)C=C(C2=C3C=C(C4=CC=C(C5=C6C(=O)C7=C(CC(CC)CCCC)SC(CC(CC)CCCC)=C7C(=O)C6=C(C6=CC=C(C)S6)S5)S4)SC3=C(C3=CC(F)=C(CC(CC)CCCC)S3)C3=C2SC(C)=C3)S1","PM6","-5.45","-3.64","CCCCCCCCCCCC1=C(/C=C2\C(=O)C3=C(C=C(Cl)C(Cl)=C3)C2=C(C#N)C#N)SC2=C1SC1=C2N(CC(CCCC)CCCCCC)C2=C1C1=NSN=C1C1=C2N(CC(CCCC)CCCCCC)C2=C1SC1=C2SC(/C=C2\C(=O)C3=C(C=C(Cl)C(Cl)=C3)C2=C(C#N)C#N)=C1CCCCCCCCCCC","BTP-4Cl-BO","-5.62","-4.05","0.844","26.74","0.7619","17.2","B.-S. Lu, Y. Zhang, T.-Y. Hu, Y.-F. Ma, Y.-N. Zhu, D.-W. Liu, Z.-Q. Zhang, E. Wang, W. Ma, H.-L. Zhang, Non-fullerene acceptors based on multiple non-covalent interactions for low cost and air stable organic solar cells. Organic Electronics. 93, 106132 (2021)."
"CCCCC(CC)CC1=C(F)C=C(C2=C3C=C(C4=CC=C(C5=C6C(=O)C7=C(CC(CC)CCCC)SC(CC(CC)CCCC)=C7C(=O)C6=C(C6=CC=C(C)S6)S5)S4)SC3=C(C3=CC(F)=C(CC(CC)CCCC)S3)C3=C2SC(C)=C3)S1","PM6","-5.45","-3.64","CCCCCCCCCCCC1=C(/C=C2\C(=O)C3=C(C=C(Cl)C=C3)C2=C(C#N)C#N)SC2=C1SC1=C2N(CC(CCCC)CCCCCC)C2=C1C1=NSN=C1C1=C2N(CC(CCCC)CCCCCC)C2=C1SC1=C2SC(/C=C2\C(=O)C3=C(C=C4C=C(Cl)SC4=C3)C2=C(C#N)C#N)=C1CCCCCCCCCCC","BTP-T-3Cl","-5.56","-3.99","0.893","26.02","0.7579","17.61","B.-S. Lu, Y. Zhang, T.-Y. Hu, Y.-F. Ma, Y.-N. Zhu, D.-W. Liu, Z.-Q. Zhang, E. Wang, W. Ma, H.-L. Zhang, Non-fullerene acceptors based on multiple non-covalent interactions for low cost and air stable organic solar cells. Organic Electronics. 93, 106132 (2021)."
"CCCCC(CC)CC1=C(F)C=C(C2=C3C=C(C4=CC=C(C5=C6C(=O)C7=C(CC(CC)CCCC)SC(CC(CC)CCCC)=C7C(=O)C6=C(C6=CC=C(C)S6)S5)S4)SC3=C(C3=CC(F)=C(CC(CC)CCCC)S3)C3=C2SC(C)=C3)S1","PM6","-5.45","-3.64","CCCCCCCCCCCC1=C(/C=C2\C(=O)C3=C(C=C4C=C(Cl)SC4=C3)C2=C(C#N)C#N)SC2=C1SC1=C2N(CC(CCCC)CCCCCC)C2=C1C1=NSN=C1C1=C2N(CC(CCCC)CCCCCC)C2=C1SC1=C2SC(/C=C2\C(=O)C3=C(C=C4C=C(Cl)SC4=C3)C2=C(C#N)C#N)=C1CCCCCCCCCCC","BTP-T-2Cl","-5.52","-3.93","0.936","22.32","0.7159","14.89","B.-S. Lu, Y. Zhang, T.-Y. Hu, Y.-F. Ma, Y.-N. Zhu, D.-W. Liu, Z.-Q. Zhang, E. Wang, W. Ma, H.-L. Zhang, Non-fullerene acceptors based on multiple non-covalent interactions for low cost and air stable organic solar cells. Organic Electronics. 93, 106132 (2021)."
"CCCCCCCCC(CCCCCC)COC1=NC2=C(N=C1)C(C1=CC=C(C)S1)=C(F)C(F)=C2C","PTQ10","-5.61","-2.98","CCCCC(CC)CC1(CC(CC)CCCC)C2=C(SC(/C=C3\C(=O)C4=C(C=C(F)C(F)=C4)C3=C(C#N)C#N)=C2)C2=C1C=C(C1=CC=C(C3=CC4=C(S3)C3=C(C=C(/C=C5\C(=O)C6=C(C=C(Cl)C(Cl)=C6)C5=C(C#N)C#N)S3)C4(CC(CC)CCCC)CC(CC)CCCC)C3=NSN=C13)S2","BT-CL","-5.5","-3.74","0.79","17.85","0.6105","8.65","C. Kim, S. Chen, J. S. Park, G.-U. Kim, H. Kang, S. Lee, T. N.-L. Phan, S.-K. Kwon, Y.-H. Kim, B. J. Kim, Green solvent-processed, high-performance organic solar cells achieved by outer side-chain selection of selenophene-incorporated Y-series acceptors. J. Mater. Chem. A. 9, 24622–24630 (2021)."
"CCCCCCCCC(CCCCCC)COC1=NC2=C(N=C1)C(C1=CC=C(C)S1)=C(F)C(F)=C2C","PTQ10","-5.61","-2.98","CCCCC(CC)CC1(CC(CC)CCCC)C2=C(SC(/C=C3\C(=O)C4=C(C=C(F)C(F)=C4)C3=C(C#N)C#N)=C2)C2=C1C=C(C1=CC=C(C3=CC4=C(S3)C3=C(C=C(/C=C5\C(=O)C6=C(C=C(F)C(F)=C6)C5=C(C#N)C#N)S3)C4(CC(CC)CCCC)CC(CC)CCCC)C3=NSN=C13)S2","BT-F","-5.45","-3.68","0.82","16.99","0.593","8.26","C. Kim, S. Chen, J. S. Park, G.-U. Kim, H. Kang, S. Lee, T. N.-L. Phan, S.-K. Kwon, Y.-H. Kim, B. J. Kim, Green solvent-processed, high-performance organic solar cells achieved by outer side-chain selection of selenophene-incorporated Y-series acceptors. J. Mater. Chem. A. 9, 24622–24630 (2021)."
"CCCCC(CC)CC1=C(F)C=C(C2=C3C=C(C4=CC=C(C5=C6C(=O)C7=C(CC(CC)CCCC)SC(CC(CC)CCCC)=C7C(=O)C6=C(C6=CC=C(C)S6)S5)S4)SC3=C(C3=CC(F)=C(CC(CC)CCCC)S3)C3=C2SC(C)=C3)S1","PM6","-5.45","-3.64","CCCCCCCCC(CCCCCC)CN1C2=C(SC3=C2[Se]C(/C=C2\C(=O)C4=C(C=C(Cl)C(Cl)=C4)C2=C(C#N)C#N)=C3CCCCCC)C2=C1C1=C(C3=NSN=C32)C2=C(C3=C(S2)C(CCCCCC)=C(/C=C2\C(=O)C4=C(C=C(Cl)C(Cl)=C4)C2=C(C#N)C#N)[Se]3)N1CC(CCCCCC)CCCCCCCC","YSe–C6","-5.67","-4.35","0.85","25.94","0.73","16.11","W. Liu, S. Sun, L. Zhou, Y. Cui, W. Zhang, J. Hou, F. Liu, S. Xu, X. Zhu, Design of Near-Infrared Nonfullerene Acceptor with Ultralow Nonradiative Voltage Loss for High-Performance Semitransparent Ternary Organic Solar Cells. Angewandte Chemie International Edition. 61, e202116111 (2022)."
"CCCCC(CC)CC1=C(F)C=C(C2=C3C=C(C4=CC=C(C5=C6C(=O)C7=C(CC(CC)CCCC)SC(CC(CC)CCCC)=C7C(=O)C6=C(C6=CC=C(C)S6)S5)S4)SC3=C(C3=CC(F)=C(CC(CC)CCCC)S3)C3=C2SC(C)=C3)S1","PM6","-5.45","-3.64","CCCCCCCCC(CCCCCC)CN1C2=C(SC3=C2[Se]C(/C=C2\C(=O)C4=C(C=C(Cl)C(Cl)=C4)C2=C(C#N)C#N)=C3CCC)C2=C1C1=C(C3=NSN=C32)C2=C(C3=C(S2)C(CCC)=C(/C=C2\C(=O)C4=C(C=C(Cl)C(Cl)=C4)C2=C(C#N)C#N)[Se]3)N1CC(CCCCCC)CCCCCCCC","YSe–C3","-5.65","-4.29","0.83","23.36","0.6","11.63","W. Liu, S. Sun, L. Zhou, Y. Cui, W. Zhang, J. Hou, F. Liu, S. Xu, X. Zhu, Design of Near-Infrared Nonfullerene Acceptor with Ultralow Nonradiative Voltage Loss for High-Performance Semitransparent Ternary Organic Solar Cells. Angewandte Chemie International Edition. 61, e202116111 (2022)."
"CCCCC(CC)CC1=C(F)C=C(C2=C3C=C(C4=CC=C(C5=C6C(=O)C7=C(CC(CC)CCCC)SC(CC(CC)CCCC)=C7C(=O)C6=C(C6=CC=C(C)S6)S5)S4)SC3=C(C3=CC(F)=C(CC(CC)CCCC)S3)C3=C2SC(C)=C3)S1","PM6","-5.45","-3.64","CCCCCCCCCC1=C(/C=C2\C(=O)C3=C(C=C(Cl)C(Cl)=C3)C2=C(C#N)C#N)[Se]C2=C1SC1=C2N(CC(CCCCCC)CCCCCCCC)C2=C1C1=NSN=C1C1=C2N(CC(CCCCCC)CCCCCCCC)C2=C1SC1=C2[Se]C(/C=C2\C(=O)C3=C(C=C(Cl)C(Cl)=C3)C2=C(C#N)C#N)=C1CCCCCCCCC","YSe–C9","-5.65","-4.32","0.85","23.21","0.72","14.2","W. Liu, S. Sun, L. Zhou, Y. Cui, W. Zhang, J. Hou, F. Liu, S. Xu, X. Zhu, Design of Near-Infrared Nonfullerene Acceptor with Ultralow Nonradiative Voltage Loss for High-Performance Semitransparent Ternary Organic Solar Cells. Angewandte Chemie International Edition. 61, e202116111 (2022)."
"CCCCC(CC)CC1=C(F)C=C(C2=C3C=C(C4=CC=C(C5=C6C(=O)C7=C(CC(CC)CCCC)SC(CC(CC)CCCC)=C7C(=O)C6=C(C6=CC=C(C)S6)S5)S4)SC3=C(C3=CC(F)=C(CC(CC)CCCC)S3)C3=C2SC(C)=C3)S1","PM6","-5.45","-3.64","CCCCCCCCCCCC1=C(/C=C2\C(=O)C3=C(C=C(F)C(F)=C3)C2=C(C#N)C#N)SC2=C1SC1=C2N(CC(CC)CCCC)C2=C1C1=NSN=C1C1=C2N(CC(CC)CCCC)C2=C1N(C)C1=C2SC(/C=C2\C(=O)C3=C(C=C(F)C(F)=C3)C2=C(C#N)C#N)=C1CCCCCCCCCCC","SN","-5.51","","0.82","25.14","0.689","14.3","H. Gao, X. Wan, Z. Xuan, W. Ma, J. Xin, C. Li, Y. Chen, Finely modulated asymmetric nonfullerene acceptors enabling simultaneously improved voltage and current for efficient organic solar cells. J. Mater. Chem. C. 10, 2742–2748 (2022)."
"CCCCC(CC)CC1=C(F)C=C(C2=C3C=C(C4=CC=C(C5=C6C(=O)C7=C(CC(CC)CCCC)SC(CC(CC)CCCC)=C7C(=O)C6=C(C6=CC=C(C)S6)S5)S4)SC3=C(C3=CC(F)=C(CC(CC)CCCC)S3)C3=C2SC(C)=C3)S1","PM6","-5.45","-3.64","CCCCCCCCC1=C(/C=C2\C(=O)C3=C(C=C(Cl)C(Cl)=C3)C2=C(C#N)C#N)SC2=C1C(C1=CC=C(CCCCCC)C=C1)(C1=CC=C(CCCCCC)C=C1)C1=C2SC2=C1SC1=C2C(C2=CC=C(CCCCCC)C=C2)(C2=CC=C(CCCCCC)C=C2)C2=C1SC1=C2SC(CC2C(=O)C3=C(C=C(Cl)C(Cl)=C3)C2=C(C#N)C#N)=C1CCCCCCCC","5T-2C8-2Cl","-5.57","-3.9","0.802","24.97","0.65","13.02","J. Zhang, F. Bai, I. Angunawela, X. Xu, S. Luo, C. Li, G. Chai, H. Yu, Y. Chen, H. Hu, Z. Ma, H. Ade, H. Yan, Alkyl-Chain Branching of Non-Fullerene Acceptors Flanking Conjugated Side Groups toward Highly Efficient Organic Solar Cells. Advanced Energy Materials. 11, 2102596 (2021)."
"CCCCC(CC)CC1=C(F)C=C(C2=C3C=C(C4=CC=C(C5=C6C(=O)C7=C(CC(CC)CCCC)SC(CC(CC)CCCC)=C7C(=O)C6=C(C6=CC=C(C)S6)S5)S4)SC3=C(C3=CC(F)=C(CC(CC)CCCC)S3)C3=C2SC(C)=C3)S1","PM6","-5.45","-3.64","CCCCCCCCC1=C(CC2C(=O)C3=C(C=C(Cl)C(Cl)=C3)C2=C(C#N)C#N)SC2=C1SC1=C2C(C2=CC=C(CCCCCC)C=C2)(C2=CC=C(CCCCCC)C=C2)C2=C1SC1=C2SC2=C1C(C1=CC=C(CCCCCC)C=C1)(C1=CC=C(CCCCCC)C=C1)C1=C2SC2=C1SC(/C=C1\C(=O)C3=C(C=C(Cl)C(Cl)=C3)C1=C(C#N)C#N)=C2","6T-2C8-2Cl","-5.56","-3.95","0.785","24.4","0.65","12.43","J. Zhang, F. Bai, I. Angunawela, X. Xu, S. Luo, C. Li, G. Chai, H. Yu, Y. Chen, H. Hu, Z. Ma, H. Ade, H. Yan, Alkyl-Chain Branching of Non-Fullerene Acceptors Flanking Conjugated Side Groups toward Highly Efficient Organic Solar Cells. Advanced Energy Materials. 11, 2102596 (2021)."
"CCCCC(CC)CC1=C(F)C=C(C2=C3C=C(C4=CC=C(C5=C6C(=O)C7=C(CC(CC)CCCC)SC(CC(CC)CCCC)=C7C(=O)C6=C(C6=CC=C(C)S6)S5)S4)SC3=C(C3=CC(F)=C(CC(CC)CCCC)S3)C3=C2SC(C)=C3)S1","PM6","-5.45","-3.64","CCCCCCCCC1=C(/C=C2\C(=O)C3=C(C=CC(Cl)=C3)C2=C(C#N)C#N)SC2=C1C(C1=CC=C(CCCCCC)C=C1)(C1=CC=C(CCCCCC)C=C1)C1=C2SC2=C1SC1=C2C(C2=CC=C(CCCCCC)C=C2)(C2=CC=C(CCCCCC)C=C2)C2=C1SC1=C2SC(CC2C(=O)C3=C(C=CC(Cl)=C3)C2=C(C#N)C#N)=C1CCCCCCCC","5T-2C8-Cl","-5.52","-3.83","0.864","20.86","0.64","11.53","J. Zhang, F. Bai, I. Angunawela, X. Xu, S. Luo, C. Li, G. Chai, H. Yu, Y. Chen, H. Hu, Z. Ma, H. Ade, H. Yan, Alkyl-Chain Branching of Non-Fullerene Acceptors Flanking Conjugated Side Groups toward Highly Efficient Organic Solar Cells. Advanced Energy Materials. 11, 2102596 (2021)."
"CCCCC(CC)CC1=C(F)C=C(C2=C3C=C(C4=CC=C(C5=C6C(=O)C7=C(CC(CC)CCCC)SC(CC(CC)CCCC)=C7C(=O)C6=C(C6=CC=C(C)S6)S5)S4)SC3=C(C3=CC(F)=C(CC(CC)CCCC)S3)C3=C2SC(C)=C3)S1","PM6","-5.45","-3.64","CCCCCCCCC1=C(/C=C2\C(=O)C3=C(C=CC=C3)C2=C(C#N)C#N)SC2=C1C(C1=CC=C(CCCCCC)C=C1)(C1=CC=C(CCCCCC)C=C1)C1=C2SC2=C1SC1=C2C(C2=CC=C(CCCCCC)C=C2)(C2=CC=C(CCCCCC)C=C2)C2=C1SC1=C2SC(CC2C(=O)C3=C(C=CC=C3)C2=C(C#N)C#N)=C1CCCCCCCC","5T-2C8-IN","-5.48","-3.79","0.965","10.24","0.51","5.04","J. Zhang, F. Bai, I. Angunawela, X. Xu, S. Luo, C. Li, G. Chai, H. Yu, Y. Chen, H. Hu, Z. Ma, H. Ade, H. Yan, Alkyl-Chain Branching of Non-Fullerene Acceptors Flanking Conjugated Side Groups toward Highly Efficient Organic Solar Cells. Advanced Energy Materials. 11, 2102596 (2021)."
"CCCCC(CC)CC1=C(F)C=C(C2=C3C=C(C4=CC=C(C5=C6C(=O)C7=C(CC(CC)CCCC)SC(CC(C)CC)=C7C(=O)C6=C(C6=CC=C(C)S6)S5)S4)SC3=C(C3=CC(F)=C(CC(CC)CCCC)S3)C3=C2SC(C)=C3)S1","PBDB-T-2F","-5.45","-3.55","CCCCC(CC)CCC1=CC=CC(C2=C(/C=C3\C(=O)C4=C(C=C(F)C(F)=C4)C3=C(C#N)C#N)SC3=C2SC2=C3N(CC(CC)CCCC)C3=C2C2=NSN=C2C2=C3N(CC(CC)CCCC)C3=C2SC2=C3SC(/C=C3\C(=O)C4=C(C=C(F)C(F)=C4)C3=C(C#N)C#N)=C2C2=CC=CC(CCC(CC)CCCC)=C2)=C1","BTP-4F-P3EH","-5.66","-3.89","0.861","26.11","0.7813","17.29","D. Luo, L. Li, Y. Shi, J. Zhang, K. Wang, X. Guo, A. K. K. Kyaw, Electron-deficient diketone unit engineering for non-fused ring acceptors enabling over 13% efficiency in organic solar cells. J. Mater. Chem. A. 9, 14948–14957 (2021)."
"CCCCC(CC)CC1=C(F)C=C(C2=C3C=C(C4=CC=C(C5=C6C(=O)C7=C(CC(CC)CCCC)SC(CC(C)CC)=C7C(=O)C6=C(C6=CC=C(C)S6)S5)S4)SC3=C(C3=CC(F)=C(CC(CC)CCCC)S3)C3=C2SC(C)=C3)S1","PBDB-T-2F","-5.45","-3.55","CCCCC(CC)CC1=CC=CC(C2=C(/C=C3\C(=O)C4=C(C=C(F)C(F)=C4)C3=C(C#N)C#N)SC3=C2SC2=C3N(CC(CC)CCCC)C3=C2C2=NSN=C2C2=C3N(CC(CC)CCCC)C3=C2SC2=C3SC(/C=C3\C(=O)C4=C(C=C(F)C(F)=C4)C3=C(C#N)C#N)=C2C2=CC=CC(CC(CC)CCCC)=C2)=C1","BTP-4F-P2EH","-5.65","-3.87","0.88","25.85","0.8008","17.96","D. Luo, L. Li, Y. Shi, J. Zhang, K. Wang, X. Guo, A. K. K. Kyaw, Electron-deficient diketone unit engineering for non-fused ring acceptors enabling over 13% efficiency in organic solar cells. J. Mater. Chem. A. 9, 14948–14957 (2021)."
"CCCCC(CC)CC1=C(F)C=C(C2=C3C=C(C4=CC=C(C5=C6C(=O)C7=C(CC(CC)CCCC)SC(CC(C)CC)=C7C(=O)C6=C(C6=CC=C(C)S6)S5)S4)SC3=C(C3=CC(F)=C(CC(CC)CCCC)S3)C3=C2SC(C)=C3)S1","PBDB-T-2F","-5.45","-3.55","CCCCCCC1=CC=CC(C2=C(/C=C3\C(=O)C4=C(C=C(F)C(F)=C4)C3=C(C#N)C#N)SC3=C2SC2=C3N(CC(CC)CCCC)C3=C2C2=NSN=C2C2=C3N(CC(CC)CCCC)C3=C2SC2=C3SC(/C=C3\C(=O)C4=C(C=C(F)C(F)=C4)C3=C(C#N)C#N)=C2C2=CC=CC(CCCCCC)=C2)=C1","BTP-4F-PC6","-5.65","-3.9","0.855","25.08","0.8033","16.86","D. Luo, L. Li, Y. Shi, J. Zhang, K. Wang, X. Guo, A. K. K. Kyaw, Electron-deficient diketone unit engineering for non-fused ring acceptors enabling over 13% efficiency in organic solar cells. J. Mater. Chem. A. 9, 14948–14957 (2021)."
"CCCCC(CC)CC1=C(F)C=C(C2=C3C=C(C4=CC=C(C5=C6C(=O)C7=C(CC(CC)CCCC)SC(CC(CC)CCCC)=C7C(=O)C6=C(C6=CC=C(C)S6)S5)S4)SC3=C(C3=CC(F)=C(CC(CC)CCCC)S3)C3=C2SC(C)=C3)S1","PM6","-5.45","-3.64","CCCCC(C)CC1(CC(CC)CCCC)C2=C(SC(/C=C3\C(=O)C4=C(C=CC=C4)C3=C(C#N)C#N)=C2)C2=C1C=C(C1=C3C(=O)N(CC(CC)CCCC)C(=O)C3=C(C3=CC4=C(S3)C3=C(C=C(/C=C5\C(=O)C6=C(C=CC=C6)C5=C(C#N)C#N)S3)C4(CC(CC)CCCC)CC(CC)CCCC)S1)S2","TPDC-4F","-5.83","-3.99","0.852","22.19","0.706","13.3","S. Cheng, L. Wang, C. Guo, D. Li, J. Cai, W. Miao, B. Du, P. Wang, D. Liu, T. Wang, Reduced miscibility between highly compatible non-fullerene acceptor and donor enables efficient ternary organic solar cells. Polymer. 236, 124322 (2021)."
"CCCCC(CC)CC1=C(F)C=C(C2=C3C=C(C4=CC=C(C5=C6C(=O)C7=C(CC(CC)CCCC)SC(CC(CC)CCCC)=C7C(=O)C6=C(C6=CC=C(C)S6)S5)S4)SC3=C(C3=CC(F)=C(CC(CC)CCCC)S3)C3=C2SC(C)=C3)S1","PM6","-5.45","-3.64","CCCCCCCCCCCC1=C(/C=C2\C(=O)C3=C(C=C(Cl)C(Cl)=C3)C2=C(C#N)C#N)SC2=C1SC1=C2N(CC(CCCC)CCCCCC)C2=C1C1=NSN=C1C1=C2N(CC(CCCC)CCCCCC)C2=C1SC1=C2SC(/C=C2\C(=O)C3=C(C=C(Cl)C(Cl)=C3)C2=C(C#N)C#N)=C1CCCCCCCCCCC","Y7-BO","-5.7","-3.9","0.84","26.7","0.731","16.4","T. B. Raju, H. W. Cho, P. Gopikrishna, Y. Lee, J. Y. Kim, B. Kim, Positional Effect of the 2-Ethylhexyl Carboxylate Side Chain on the Thiophene π-Bridge of Nonfullerene Acceptors for Efficient Organic Solar Cells. ACS Appl. Energy Mater. 4, 11675–11683 (2021)."
"CCCCC(CC)CC1=C(F)C=C(C2=C3C=C(C4=CC=C(C5=C6C(=O)C7=C(CC(CC)CCCC)SC(CC(CC)CCCC)=C7C(=O)C6=C(C6=CC=C(C)S6)S5)S4)SC3=C(C3=CC(F)=C(CC(CC)CCCC)S3)C3=C2SC(C)=C3)S1","PM6","-5.45","-3.64","CCCCCCCCCCC(CCCCCCCC)CN1C2=C(SC3=C2SC(/C=C2\C(=O)C4=C(C=C(F)C(F)=C4)C2=C(C#N)C#N)=C3CCCCCCCCC)C2=C1C1=C(C3=NSN=C32)C2=C(C3=C(S2)C(CCCCCCCCC)=C(/C=C2\C(=O)C4=C(C=C(F)C(F)=C4)C2=C(C#N)C#N)S3)N1CC(CCCCCCCC)CCCCCCCCCC","BTP-4F–C9-20","-5.7","-4.1","0.86","26","0.742","16.5","T. B. Raju, H. W. Cho, P. Gopikrishna, Y. Lee, J. Y. Kim, B. Kim, Positional Effect of the 2-Ethylhexyl Carboxylate Side Chain on the Thiophene π-Bridge of Nonfullerene Acceptors for Efficient Organic Solar Cells. ACS Appl. Energy Mater. 4, 11675–11683 (2021)."
"CCCCC(CC)CC1=C2C(=O)C3=C(C4=CC=C(C)S4)SC(C4=CC=C(C)S4)=C3C(=O)C2=C(CC(CC)CCCC)S1","PBDB-T","-5.34","-3.44","CCCCCCC1=CC=C(C2(C3=CC=C(CCCCCC)C=C3)C3=CC4=C(C=C3C3=C2C=C(C2=C(C(=O)OCC(CC)CCCC)C=C(/C=C5\C(=O)C6=C(C=C(F)C(F)=C6)C5=C(C#N)C#N)S2)S3)C(C2=CC=C(CCCCCC)C=C2)(C2=CC=C(CCCCCC)C=C2)C2=C4SC(C3=C(C(=O)OCC(CC)CCCC)C=C(/C=C4\C(=O)C5=C(C=C(F)C(F)=C5)C4=C(C#N)C#N)S3)=C2)C=C1","IDT-3EsT-2IC2F","-5.38","-3.93","0.886","14.68","0.58","7.54","T. Lee, C. E. Song, S. K. Lee, W. S. Shin, E. Lim, Alkyl-Side-Chain Engineering of Nonfused Nonfullerene Acceptors with Simultaneously Improved Material Solubility and Device Performance for Organic Solar Cells. ACS Omega. 6, 4562–4573 (2021)."
"CCCCC(CC)CC1=C2C(=O)C3=C(C4=CC=C(C)S4)SC(C4=CC=C(C)S4)=C3C(=O)C2=C(CC(CC)CCCC)S1","PBDB-T","-5.34","-3.44","CCCCCCC1=CC=C(C2(C3=CC=C(CCCCCC)C=C3)C3=CC4=C(C=C3C3=C2C=C(C2=C(C(=O)OCC(CC)CCCC)C=C(/C=C5\C(=O)C6=C(C=CC=C6)C5=C(C#N)C#N)S2)S3)C(C2=CC=C(CCCCCC)C=C2)(C2=CC=C(CCCCCC)C=C2)C2=C4SC(C3=C(C(=O)OCC(CC)CCCC)C=C(/C=C4\C(=O)C5=C(C=CC=C5)C4=C(C#N)C#N)S3)=C2)C=C1","IDT-3EsT","-5.38","-3.85","0.985","13.49","0.56","7.43","T. Lee, C. E. Song, S. K. Lee, W. S. Shin, E. Lim, Alkyl-Side-Chain Engineering of Nonfused Nonfullerene Acceptors with Simultaneously Improved Material Solubility and Device Performance for Organic Solar Cells. ACS Omega. 6, 4562–4573 (2021)."
"CCCCC(CC)CC1=C2C(=O)C3=C(C4=CC=C(C)S4)SC(C4=CC=C(C)S4)=C3C(=O)C2=C(CC(CC)CCCC)S1","PBDB-T","-5.34","-3.44","CCCCCCC1=CC=C(C2(C3=CC=C(CCCCCC)C=C3)C3=CC4=C(C=C3C3=C2C=C(C2=CC(C(=O)OCC(CC)CCCC)=C(/C=C5\C(=O)C6=C(C=C(F)C(F)=C6)C5=C(C#N)C#N)S2)S3)C(C2=CC=C(CCCCCC)C=C2)(C2=CC=C(CCCCCC)C=C2)C2=C4SC(C3=CC(C(=O)OCC(CC)CCCC)=C(/C=C4\C(=O)C5=C(C=C(F)C(F)=C5)C4=C(C#N)C#N)S3)=C2)C=C1","IDT-4EsT-2IC2F","-5.35","-3.95","0.745","13.02","0.56","5.45","T. Lee, C. E. Song, S. K. Lee, W. S. Shin, E. Lim, Alkyl-Side-Chain Engineering of Nonfused Nonfullerene Acceptors with Simultaneously Improved Material Solubility and Device Performance for Organic Solar Cells. ACS Omega. 6, 4562–4573 (2021)."
"CCCCC(CC)COC(=O)C1=C(F)C2=C(C)SC(C3=CC4=C(C5=CC=C(CC(CC)CCCC)S5)C5=C(C=C(C)S5)C(C5=CC=C(CC(CC)CCCC)S5)=C4S3)=C2S1","PTB7-Th","-5.22","-3.64","CCCCCCCCN1C(=O)/C(=C/C2=CC=C(C3=CC=C(C4=CC=C(/C=C5\SC(=S)N(CCCCCCCC)C5=O)S4)C4=NSN=C34)S2)SC1=S","TBTT-ORH","-5.74","-3.6","0.92","14.99","0.45","6.21","K. Wang, H. Wei, Z. Li, S. Lu, Near-infrared small molecule acceptors based on 4H-cyclopenta[1,2-b:5,4-b’]dithiophene units for organic solar cells. Dyes and Pigments. 196, 109801 (2021)."
"CCCCC(CC)COC(=O)C1=C(F)C2=C(C)SC(C3=CC4=C(C5=CC=C(CC(CC)CCCC)S5)C5=C(C=C(C)S5)C(C5=CC=C(CC(CC)CCCC)S5)=C4S3)=C2S1","PTB7-Th","-5.22","-3.64","CCCCCCC(CCCC)CN1C(=O)/C(=C/C2=CC=C(C3=CC=C(C4=CC=C(/C=C5\SC(=S)N(CC(CCCC)CCCCC)C5=O)S4)C4=NSN=C34)S2)SC1=S","TBTT-BORH","-5.76","-3.58","1.02","13.3","0.44","5.97","K. Wang, H. Wei, Z. Li, S. Lu, Near-infrared small molecule acceptors based on 4H-cyclopenta[1,2-b:5,4-b’]dithiophene units for organic solar cells. Dyes and Pigments. 196, 109801 (2021)."
