Repository: JinYSun/BiBERTa

BiBERTa

### **<u>Deep learning-assisted to accelerate the discovery of donor/acceptor pairs for high-performance organic solar cells</u>**

## <u>Motivation</u>

It is a deep learning-based framework built for new donor/acceptor pairs discovery. The framework contains data collection section, PCE prediction section and molecular discovery section. Specifically, a large D/A pair dataset was built by collecting experimental data from literature. Then, a novel RoBERTa-based bi-encoder model (BiBERTa) was developed for PCE prediction by using the SMILES of donor and acceptor pairs as the input. Two pretrained ChemBERTa2 encoders were loaded as initial parameters of the bi-encoder.

File: BiBERTa/dataset/OSC/data.csv (part 15 of 41)
"Donor","Donor_Name","HOMO/D","LUMO/D","Acceptor","Acceptor_Name","HOMO/A","LUMO/A","Voc","Jsc","FF","PCE","reference"
"CCCCC(CC)CC1=C2C(=O)C3=C(C4=CC=C(C)S4)SC(C4=CC=C(C)S4)=C3C(=O)C2=C(CC(CC)CCCC)S1","PBDB-T","-5.34","-3.44","CCCCC(CC)CC1(CC(CC)CCCC)C2=C(SC(/C=C3\C(=O)C4=C(C=C(Cl)C(Cl)=C4)C3=C(C#N)C#N)=C2)C2=C1C=C(C1=CC3=C(S1)C1=C(C=C(/C=C4\CC5=C(C=C(Cl)C(Cl)=C5)\C4=C(/C)C#N)S1)C3(CC(CC)CCCC)CC(CC)CCCC)S2","CPDT-4Cl-2EH","-5.3","-3.87","0.72","19.04","0.5171","7.08","X. Wang, H. Lu, Y. Liu, A. Zhang, N. Yu, H. Wang, S. Li, Y. Zhou, X. Xu, Z. Tang, Z. Bo, Simple Nonfused Ring Electron Acceptors with 3D Network Packing Structure Boosting the Efficiency of Organic Solar Cells to 15.44%. Advanced Energy Materials. 11, 2102591 (2021)."
"CCCCC(CC)CC1=C2C(=O)C3=C(C4=CC=C(C)S4)SC(C4=CC=C(C)S4)=C3C(=O)C2=C(CC(CC)CCCC)S1","PBDB-T","-5.34","-3.44","CCCCC(CC)CC1(CC(CC)CCCC)C2=C(SC(/C=C3\C(=O)C4=C(C=C(C)C(C)=C4)C3=C(C#N)C#N)=C2)C2=C1C=C(C1=CC3=C(S1)C1=C(C=C(/C=C4\CC5=C(C=C(C)C(C)=C5)\C4=C(/C)C#N)S1)C3(CC(CC)CCCC)CC(CC)CCCC)S2","CPDT-Me-2Eh","-5.18","-3.73","0.85","9.29","0.464","3.68","X. Wang, H. Lu, Y. Liu, A. Zhang, N. Yu, H. Wang, S. Li, Y. Zhou, X. Xu, Z. Tang, Z. Bo, Simple Nonfused Ring Electron Acceptors with 3D Network Packing Structure Boosting the Efficiency of Organic Solar Cells to 15.44%. Advanced Energy Materials. 11, 2102591 (2021)."
"CCCCC(CC)CC1=C2C(=O)C3=C(C4=CC=C(C)S4)SC(C4=CC=C(C)S4)=C3C(=O)C2=C(CC(CC)CCCC)S1","PBDB-T","-5.34","-3.44","CCCCCCCCC1=C(/C=C2\C(=O)C3=C(C=C(F)C(F)=C3)C2=C(C#N)C#N)SC2=C1SC(C1=C(N(C3=CC=C(CCCC)C=C3)C3=CC=C(CCCC)C=C3)C3=C(S1)C(N(C1=CC=C(CCCC)C=C1)C1=CC=C(CCCC)C=C1)=C(C1=CC4=C(S1)C(CCCCCCCC)=C(/C=C1\C(=O)C5=C(C=C(F)C(F)=C5)C1=C(C#N)C#N)S4)S3)=C2","2BTh-2F","-5.55","-3.98","0.84","24.02","0.7214","14.53","V. K. Karapala, T.-W. Chen, K.-J. Ma, P.-L. Lu, Y.-J. Su, W.-D. Fu, H.-M. Shih, S.-J. Lu, T.-Y. Lee, C.-F. Chang, J.-T. Chen, C.-S. Hsu, Exploring Ternary Organic Solar Cells for the Improved Efficiency of 16.5% with the Compatible Nonacyclic Carbazole-Based Nonfullerene Acceptors as the Third Component. ACS Appl. Energy Mater. 4, 2847–2855 (2021)."
"CCCCC(CC)CC1=C2C(=O)C3=C(C4=CC=C(C)S4)SC(C4=CC=C(C)S4)=C3C(=O)C2=C(CC(CC)CCCC)S1","PBDB-T","-5.34","-3.44","CCCCCCCCC1=C(/C=C2\C(=O)C3=C(C=C(F)C(F)=C3)C2=C(C#N)C#N)SC(C2=C(N(C3=CC=C(CCCC)C=C3)C3=CC=C(CCCC)C=C3)C3=C(S2)C(N(C2=CC=C(CCCC)C=C2)C2=CC=C(CCCC)C=C2)=C(C2=CC4=C(S2)C(CCCCCCCC)=C(/C=C2\C(=O)C5=C(C=C(F)C(F)=C5)C2=C(C#N)C#N)S4)S3)=C1","BTh-Th-2F","-5.58","-3.96","0.81","23.59","0.6714","12.87","V. K. Karapala, T.-W. Chen, K.-J. Ma, P.-L. Lu, Y.-J. Su, W.-D. Fu, H.-M. Shih, S.-J. Lu, T.-Y. Lee, C.-F. Chang, J.-T. Chen, C.-S. Hsu, Exploring Ternary Organic Solar Cells for the Improved Efficiency of 16.5% with the Compatible Nonacyclic Carbazole-Based Nonfullerene Acceptors as the Third Component. ACS Appl. Energy Mater. 4, 2847–2855 (2021)."
"CCCCC(CC)CC1=C2C(=O)C3=C(C4=CC=C(C)S4)SC(C4=CC=C(C)S4)=C3C(=O)C2=C(CC(CC)CCCC)S1","PBDB-T","-5.34","-3.44","CCCCCCCCC1=C(/C=C2\C(=O)C3=C(C=C(F)C(F)=C3)C2=C(C#N)C#N)SC(C2=C(N(C3=CC=C(CCCC)C=C3)C3=CC=C(CCCC)C=C3)C3=C(S2)C(N(C2=CC=C(CCCC)C=C2)C2=CC=C(CCCC)C=C2)=C(C2=CC(CCCCCCCC)=C(/C=C4\C(=O)C5=C(C=C(F)C(F)=C5)C4=C(C#N)C#N)S2)S3)=C1","2Th-2F","-5.55","-3.95","0.79","21.62","0.643","11","V. K. Karapala, T.-W. Chen, K.-J. Ma, P.-L. Lu, Y.-J. Su, W.-D. Fu, H.-M. Shih, S.-J. Lu, T.-Y. Lee, C.-F. Chang, J.-T. Chen, C.-S. Hsu, Exploring Ternary Organic Solar Cells for the Improved Efficiency of 16.5% with the Compatible Nonacyclic Carbazole-Based Nonfullerene Acceptors as the Third Component. ACS Appl. Energy Mater. 4, 2847–2855 (2021)."
"CCCCC(CC)CC1=C(F)C=C(C2=C3C=C(C4=CC=C(C5=C6C(=O)C7=C(CC(CC)CCCC)SC(CC(CC)CCCC)=C7C(=O)C6=C(C6=CC=C(C)S6)S5)S4)SC3=C(C3=CC(F)=C(CC(CC)CCCC)S3)C3=C2SC(C)=C3)S1","PM6","-5.45","-3.64","CCCCCCCCCC1=C(/C=C2\C(=O)C3=C(C=C(Cl)C(Cl)=C3)C2=C(C#N)C#N)SC2=C1SC1=C2C(C2=CC=C(CCCCCC)C=C2)(C2=CC=C(CCCCCC)C=C2)C2=CC3=C(C=C21)N(C(CCCCCCCC)CCCCCCCC)C1=C3C=C2C(=C1)C1=C(C3=C(S1)C(CCCCCCCCC)=C(/C=C1\C(=O)C4=C(C=C(Cl)C(Cl)=C4)C1=C(C#N)C#N)S3)C2(C1=CC=C(CCCCCC)C=C1)C1=CC=C(CCCCCC)C=C1","DTTC-4Cl-C9","-5.65","-3.95","0.95","20.5","0.6723","13.17","L. Ma, S. Zhang, J. Zhu, J. Wang, J. Ren, J. Zhang, J. Hou, Completely non-fused electron acceptor with 3D-interpenetrated crystalline structure enables efficient and stable organic solar cell. Nat Commun. 12, 5093 (2021)."
"CCCCC(CC)CC1=C(F)C=C(C2=C3C=C(C4=CC=C(C5=C6C(=O)C7=C(CC(CC)CCCC)SC(CC(CC)CCCC)=C7C(=O)C6=C(C6=CC=C(C)S6)S5)S4)SC3=C(C3=CC(F)=C(CC(CC)CCCC)S3)C3=C2SC(C)=C3)S1","PM6","-5.45","-3.64","CCCCCCCCC1=CC=C(C2(C3=CC=C(CCCCCCCC)C=C3)C3=CC4=C(C=C3C3=C2C2=C(S3)C(CCCCCCCC)=C(/C=C3\C(=O)C5=C(C=C(F)C(F)=C5)C3=C(C#N)C#N)S2)N(C(CCCCCCCC)CCCCCCCC)C2=C4C=C3C(=C2)C2=C(C4=C(S2)C(CCCCCCCC)=C(/C=C2\C(=O)C5=C(C=C(F)C(F)=C5)C2=C(C#N)C#N)S4)C3(C2=CC=C(CCCCCCCC)C=C2)C2=CC=C(CCCCCCCC)C=C2)C=C1","DTTC-4F-C8","-5.63","-3.9","0.98","19.19","0.7079","13.36","L. Ma, S. Zhang, J. Zhu, J. Wang, J. Ren, J. Zhang, J. Hou, Completely non-fused electron acceptor with 3D-interpenetrated crystalline structure enables efficient and stable organic solar cell. Nat Commun. 12, 5093 (2021)."
"CCCCC(CC)CC1=C(F)C=C(C2=C3C=C(C)SC3=C(C3=CC(F)=C(CC(CC)CCCC)S3)C3=C2SC(C2=CC=C(C4=C5C(=O)C6=C(CC(CC)CCCC)SC(CC(CC)CCCC)=C6C(=O)C5=C(C5=CC=C(C)S5)S4)S2)=C3)S1","PBDB-TF","-5.54","-3.65","CCCCC(CC)CC1=C(C2=CC(C3=C(C(C)C)C=C(C(C)C)C=C3C(C)C)=C(C3=C(C4=C(C(C)C)C=C(C(C)C)C=C4C(C)C)C=C(C4=C(CC(CC)CCCC)C=C(/C=C5\C(=O)C6=C(C=C(F)C(F)=C6)C5=C(C#N)C#N)S4)S3)S2)SC(/C=C2\C(=O)C3=C(C=C(F)C(F)=C3)C2=C(C#N)C#N)=C1","A4T-16","-5.67","-3.96","0.876","21.8","0.798","15.2","L. Xie, Y. Zhang, W. Zhuang, S. Y. Jeong, Q. Bian, H. Li, J. Cao, W. Liu, H. Tan, H. Y. Woo, J. Zhang, E. Wang, Low-bandgap nonfullerene acceptor based on thieno[3,2-b]indole core for highly efficient binary and ternary organic solar cells. Chemical Engineering Journal. 427, 131674 (2022)."
"CCCCC(CC)CC1=C(F)C=C(C2=C3C=C(C)SC3=C(C3=CC(F)=C(CC(CC)CCCC)S3)C3=C2SC(C2=CC=C(C4=C5C(=O)C6=C(CC(CC)CCCC)SC(CC(CC)CCCC)=C6C(=O)C5=C(C5=CC=C(C)S5)S4)S2)=C3)S1","PBDB-TF","-5.54","-3.65","CCCCCCC(CCCC)C1=C(C2=CC(C3=C(C)C=C(C)C=C3C)=C(C3=C(C4=C(C)C=C(C)C=C4C)C=C(C4=C(C(CCCC)CCCCCC)C=C(/C=C5\C(=O)C6=C(C=C(F)C(F)=C6)C5=C(C#N)C#N)S4)S3)S2)SC(/C=C2\C(=O)C3=C(C=C(F)C(F)=C3)C2=C(C#N)C#N)=C1","A4T-23","-5.63","-3.98","0.87","21","0.568","10.4","L. Xie, Y. Zhang, W. Zhuang, S. Y. Jeong, Q. Bian, H. Li, J. Cao, W. Liu, H. Tan, H. Y. Woo, J. Zhang, E. Wang, Low-bandgap nonfullerene acceptor based on thieno[3,2-b]indole core for highly efficient binary and ternary organic solar cells. Chemical Engineering Journal. 427, 131674 (2022)."
"CCCCC(CC)CC1=C(F)C=C(C2=C3C=C(C)SC3=C(C3=CC(F)=C(CC(CC)CCCC)S3)C3=C2SC(C2=CC=C(C4=C5C(=O)C6=C(CC(CC)CCCC)SC(CC(CC)CCCC)=C6C(=O)C5=C(C5=CC=C(C)S5)S4)S2)=C3)S1","PBDB-TF","-5.54","-3.65","CCCCCCC(CCCC)C1=C(C2=CC(C3=CC=CC=C3)=C(C3=C(C4=CC=CC=C4)C=C(C4=C(C(CCCC)CCCCCC)C=C(/C=C5\C(=O)C6=C(C=C(F)C(F)=C6)C5=C(C#N)C#N)S4)S3)S2)SC(/C=C2\C(=O)C3=C(C=C(F)C(F)=C3)C2=C(C#N)C#N)=C1","A4T-21","-5.89","-3.92","0.936","5.55","0.303","1.57","L. Xie, Y. Zhang, W. Zhuang, S. Y. Jeong, Q. Bian, H. Li, J. Cao, W. Liu, H. Tan, H. Y. Woo, J. Zhang, E. Wang, Low-bandgap nonfullerene acceptor based on thieno[3,2-b]indole core for highly efficient binary and ternary organic solar cells. Chemical Engineering Journal. 427, 131674 (2022)."
"CCCCC(CC)CC1=C(F)C=C(C2=C3C=C(C4=CC=C(C5=C6C(=O)C7=C(CC(CC)CCCC)SC(CC(CC)CCCC)=C7C(=O)C6=C(C6=CC=C(C)S6)S5)S4)SC3=C(C3=CC(F)=C(CC(CC)CCCC)S3)C3=C2SC(C)=C3)S1","PM6","-5.45","-3.64","CCCCCCC1=CC=C(C2(C3=CC=C(CCCCCC)C=C3)C3=CC4=C(C=C3C3=C2C=C(/C=C2\C(=O)C5=C(C=C(F)C(F)=C5)C2=C(C#N)C#N)S3)N(CCCCCC)C2=C4SC3=C2C(C2=CC=C(CCCCCC)C=C2)(C2=CC=C(CCCCCC)C=C2)C2=C3SC(/C=C3\C(=O)C4=C(C=C(F)C(F)=C4)C3=C(C#N)C#N)=C2)C=C1","TIT-2FIC","-5.46","-3.98","0.905","20.69","0.6942","13","C. Li, X. Zhang, N. Yu, X. Gu, L. Qin, Y. Wei, X. Liu, J. Zhang, Z. Wei, Z. Tang, Q. Shi, H. Huang, Simple Nonfused-Ring Electron Acceptors with Noncovalently Conformational Locks for Low-Cost and High-Performance Organic Solar Cells Enabled by End-Group Engineering. Advanced Functional Materials. 32, 2108861 (2022)."
"CCCCC(CC)CC1=C2C(=O)C3=C(C4=CC=C(C)S4)SC(C4=CC=C(C)S4)=C3C(=O)C2=C(CC(CC)CCCC)S1","PBDB-T","-5.34","-3.44","CCCCCCC1=CC=C(C2(C3=CC=C(CCCCCC)C=C3)C3=CC4=C(C=C3C3=C2C=C(/C=C2\C(=O)C5=C(C=C(F)C(F)=C5)C2=C(C#N)C#N)S3)N(CCCCCC)C2=C4SC3=C2C(C2=CC=C(CCCCCC)C=C2)(C2=CC=C(CCCCCC)C=C2)C2=C3SC(/C=C3\C(=O)C4=C(C=C(F)C(F)=C4)C3=C(C#N)C#N)=C2)C=C1","TIT-2FIC","-5.46","-3.98","0.805","20.35","0.6934","11.8","C. Li, X. Zhang, N. Yu, X. Gu, L. Qin, Y. Wei, X. Liu, J. Zhang, Z. Wei, Z. Tang, Q. Shi, H. Huang, Simple Nonfused-Ring Electron Acceptors with Noncovalently Conformational Locks for Low-Cost and High-Performance Organic Solar Cells Enabled by End-Group Engineering. Advanced Functional Materials. 32, 2108861 (2022)."
"CCCCC(CC)CC1=C(F)C=C(C2=C3C=C(C4=CC=C(C5=C6C(=O)C7=C(CC(CC)CCCC)SC(CC(CC)CCCC)=C7C(=O)C6=C(C6=CC=C(C)S6)S5)S4)SC3=C(C3=CC(F)=C(CC(CC)CCCC)S3)C3=C2SC(C)=C3)S1","PM6","-5.45","-3.64","CCCCCCCCCC1=C(/C=C2\C(=O)C3=C(C=C(F)C(F)=C3)C2=C(C#N)C#N)SC2=C1SC1=C2N(CC(CCCC)CCCCCC)C2=C1C1=NSN=C1C1=C2N(CC(CCCC)CCCCCC)C2=C1SC1=C2SC(/C=C2\C(=O)C3=C(C=C(F)C(F)=C3)C2=C(C#N)C#N)=C1CCCCCCCCC","BTP-C9-IC4F","-5.66","-4.03","0.82","25.7","0.757","15.9","Y. Shi, J. Pan, J. Yu, J. Zhang, F. Gao, K. Lu, Z. Wei, Optimizing the Charge Carrier and Light Management of Nonfullerene Acceptors for Efficient Organic Solar Cells with Small Nonradiative Energy Losses. Solar RRL. 5, 2100008 (2021)."
"CCCCC(CC)CC1=C2C(=O)C3=C(C4=CC=C(C)S4)SC(C4=CC=C(C)S4)=C3C(=O)C2=C(CC(CC)CCCC)S1","PBDB-T","-5.34","-3.44","CCCCCCCCOC1=CC=CC(OCCCCCCCC)=C1C1=C(C2=CC=C(/C=C3/C(=O)C4=C(C=C5C=C(Cl)C(Cl)=CC5=C4)C3=C(C#N)C#N)S2)SC(C2=CC(OCC(CC)CCCC)=C(C3=CC(C4=C(OCCCCCCCC)C=CC=C4OCCCCCCCC)=C(C4=CC=C(/C=C5/C(=O)C6=CC7=C(C=CC(Cl)=C7)C=C6C5=C(C#N)C#N)S4)S3)C=C2OCC(CC)CCCC)=C1","PhO4T-3","-5.58","-4.09","0.839","23.03","0.7121","13.76","Y. Shi, J. Pan, J. Yu, J. Zhang, F. Gao, K. Lu, Z. Wei, Optimizing the Charge Carrier and Light Management of Nonfullerene Acceptors for Efficient Organic Solar Cells with Small Nonradiative Energy Losses. Solar RRL. 5, 2100008 (2021)."
"CCCCC(CC)CC1=C2C(=O)C3=C(C4=CC=C(C)S4)SC(C4=CC=C(C)S4)=C3C(=O)C2=C(CC(CC)CCCC)S1","PBDB-T","-5.34","-3.44","CCCCCCCCOC1=CC=CC(OCCCCCCCC)=C1C1=C(C2=CC=C(/C=C3/C(=O)C4=C(C=C(Cl)C(Cl)=C4)C3=C(C#N)C#N)S2)SC(C2=CC(OCC(CC)CCCC)=C(C3=CC(C4=C(OCCCCCCCC)C=CC=C4OCCCCCCCC)=C(C4=CC=C(/C=C5/C(=O)C6=CC(Cl)=C(Cl)C=C6C5=C(C#N)C#N)S4)S3)C=C2OCC(CC)CCCC)=C1","PhO4T-2","-5.62","-4.07","0.841","21.49","0.6591","11.91","Y. Shi, J. Pan, J. Yu, J. Zhang, F. Gao, K. Lu, Z. Wei, Optimizing the Charge Carrier and Light Management of Nonfullerene Acceptors for Efficient Organic Solar Cells with Small Nonradiative Energy Losses. Solar RRL. 5, 2100008 (2021)."
"CCCCC(CC)CC1=C2C(=O)C3=C(C4=CC=C(C)S4)SC(C4=CC=C(C)S4)=C3C(=O)C2=C(CC(CC)CCCC)S1","PBDB-T","-5.34","-3.44","CCCCCCCCOC1=CC=CC(OCCCCCCCC)=C1C1=C(C2=CC=C(/C=C3/C(=O)C4=C(C=C(F)C(F)=C4)C3=C(C#N)C#N)S2)SC(C2=CC(OCC(CC)CCCC)=C(C3=CC(C4=C(OCCCCCCCC)C=CC=C4OCCCCCCCC)=C(C4=CC=C(/C=C5/C(=O)C6=CC(F)=C(F)C=C6C5=C(C#N)C#N)S4)S3)C=C2OCC(CC)CCCC)=C1","PhO4T-1","-5.53","-3.94","0.859","20.71","0.5446","9.69","Y. Shi, J. Pan, J. Yu, J. Zhang, F. Gao, K. Lu, Z. Wei, Optimizing the Charge Carrier and Light Management of Nonfullerene Acceptors for Efficient Organic Solar Cells with Small Nonradiative Energy Losses. Solar RRL. 5, 2100008 (2021)."
"CCCCC(CC)CC1=C(F)C=C(C2=C3C=C(C4=CC=C(C5=C6C(=O)C7=C(CC(CC)CCCC)SC(CC(CC)CCCC)=C7C(=O)C6=C(C6=CC=C(C)S6)S5)S4)SC3=C(C3=CC(F)=C(CC(CC)CCCC)S3)C3=C2SC(C)=C3)S1","PM6","-5.45","-3.64","CCCCCCCCCC1=C(/C=C2\C(=O)C3=C(C=C4C=CC(F)=CC4=C3)C2=C(C#N)C#N)SC2=C1SC1=C2N(CC(CCCC)CCCCCC)C2=C1C1=NSN=C1C1=C2N(CC(CCCC)CCCCCC)C2=C1SC1=C2SC(/C=C2\C(=O)C3=C(C=C4C=C(F)C(F)=CC4=C3)C2=C(C#N)C#N)=C1CCCCCCCCC","BTP-C9-N4F","-5.51","-4.02","0.85","26.3","0.757","16.6","D. Han, Y. Han, Y. Kim, J.-W. Lee, D. Jeong, H. Park, G.-U. Kim, F. S. Kim, B. J. Kim, Efficient, thermally stable poly(3-hexylthiophene)-based organic solar cells achieved by non-covalently fused-ring small molecule acceptors. J. Mater. Chem. A. 10, 640–650 (2022)."
"CCCCC(CC)CC1=C(F)C=C(C2=C3C=C(C4=CC=C(C5=C6C(=O)C7=C(CC(CC)CCCC)SC(CC(CC)CCCC)=C7C(=O)C6=C(C6=CC=C(C)S6)S5)S4)SC3=C(C3=CC(F)=C(CC(CC)CCCC)S3)C3=C2SC(C)=C3)S1","PM6","-5.45","-3.64","CCCCCCCCCC1=C(/C=C2\C(=O)C3=C(C=C4C=C(F)C=CC4=C3)C2=C(C#N)C#N)SC2=C1SC1=C2N(CC(CCCC)CCCCCC)C2=C1C1=NSN=C1C1=C2N(CC(CCCC)CCCCCC)C2=C1SC1=C2SC(/C=C2\C(=O)C3=C(C=C4C=C(F)C=CC4=C3)C2=C(C#N)C#N)=C1CCCCCCCCC","BTP-C9-N2F","-5.46","-3.96","0.89","24.4","0.723","15.5","D. Han, Y. Han, Y. Kim, J.-W. Lee, D. Jeong, H. Park, G.-U. Kim, F. S. Kim, B. J. Kim, Efficient, thermally stable poly(3-hexylthiophene)-based organic solar cells achieved by non-covalently fused-ring small molecule acceptors. J. Mater. Chem. A. 10, 640–650 (2022)."
"CCCCC(CC)CC1=C(F)C=C(C2=C3C=C(C4=CC=C(C5=C6C(=O)C7=C(CC(CC)CCCC)SC(CC(CC)CCCC)=C7C(=O)C6=C(C6=CC=C(C)S6)S5)S4)SC3=C(C3=CC(F)=C(CC(CC)CCCC)S3)C3=C2SC(C)=C3)S1","PM6","-5.45","-3.64","CCCCCCCCCCCC1=C(/C=C2\C(=O)C3=C(C=C4C=C(F)C=CC4=C3)C2=C(C#N)C#N)SC2=C1SC1=C2N(CC(CCCC)CCCCCC)C2=C1C1=NSN=C1C1=C2N(CC(CCCC)CCCCCC)C2=C1SC1=C2SC(/C=C2\C(=O)C3=C(C=C4C=C(F)C=CC4=C3)C2=C(C#N)C#N)=C1CCCCCCCCCCC","BTP-C11-N2F","-5.47","-3.96","0.9","23.7","0.701","14.9","D. Han, Y. Han, Y. Kim, J.-W. Lee, D. Jeong, H. Park, G.-U. Kim, F. S. Kim, B. J. Kim, Efficient, thermally stable poly(3-hexylthiophene)-based organic solar cells achieved by non-covalently fused-ring small molecule acceptors. J. Mater. Chem. A. 10, 640–650 (2022)."
"CCCCCCC1=C(C)SC(C)=C1","P3HT","-5.1","-3.1","CCCCC(CC)COC1=CC(C2=CC3=C(S2)C2=C(C=C(/C=C4\C(=O)C5=C(C=CC(C)=C5)C4=C(C#N)C#N)S2)C3(CC(CC)CCCC)CC(CC)CCCC)=C(OCC(C)CC)C=C1C1=CC2=C(S1)C1=C(C=C(/C=C3\C(=O)C4=C(C=CC(C)=C4)C3=C(C#N)C#N)S1)C2(CC(C)CC)CC(C)CC","CPDT–ICMe","-5.3","-3.48","0.77","16.52","0.65","8.17","S. Baik, D. W. Kim, H.-S. Kang, S. H. Hong, S. Park, B.-K. An, S. Y. Park, ITIC derivative acceptors for ternary organic solar cells: fine-tuning of absorption bands, LUMO energy levels, and cascade charge transfer. Sustainable Energy Fuels. 6, 110–120 (2021)."
"CCCCC(CC)CC1=C2C(=O)C3=C(C4=CC=C(C)S4)SC(C4=CC=C(C)S4)=C3C(=O)C2=C(CC(CC)CCCC)S1","PBDB-T","-5.34","-3.44","CCCCCCC1=CC=C(C2(C3=CC=C(CCCCCC)C=C3)C3=CC4=C(C=C3C3=C2C2=C(C=C(/C=C5/C(=O)C6=C(C=CC=C6)S5(=O)=O)S2)S3)C(C2=CC=C(CCCCCC)C=C2)(C2=CC=C(CCCCCC)C=C2)C2=C4SC3=C2SC(/C=C2\C(=O)C4=C(C=CC=C4)C2=C(C#N)C#N)=C3)C=C1","ITBTD-IC","-5.47","-3.78","0.97","10.53","0.42","4.34","D. Luo, Y. Zhang, L. Li, C. Shan, Q. Liu, Z. Wang, W. C. H. Choy, A. K. K. Kyaw, Near-infrared non-fused ring acceptors with light absorption up to 1000 nm for efficient and low-energy loss organic solar cells. Materials Today Energy. 24, 100938 (2022)."
"CCCCC(CC)CC1=C2C(=O)C3=C(C4=CC=C(C)S4)SC(C4=CC=C(C)S4)=C3C(=O)C2=C(CC(CC)CCCC)S1","PBDB-T","-5.34","-3.44","CCCCCCC1=CC=C(C2(C3=CC=C(CCCCCC)C=C3)C3=CC4=C(C=C3C3=C2C2=C(C=C(/C=C5/C(=C(C#N)C#N)C6=C(C=CC=C6)S5(=O)=O)S2)S3)C(C2=CC=C(CCCCCC)C=C2)(C2=CC=C(CCCCCC)C=C2)C2=C4SC3=C2SC(/C=C2/C(=C(C#N)C#N)C4=C(C=CC=C4)S2(=O)=O)=C3)C=C1","ITICS","-5.53","-4.03","0.71","9.42","0.36","2.39","D. Luo, Y. Zhang, L. Li, C. Shan, Q. Liu, Z. Wang, W. C. H. Choy, A. K. K. Kyaw, Near-infrared non-fused ring acceptors with light absorption up to 1000 nm for efficient and low-energy loss organic solar cells. Materials Today Energy. 24, 100938 (2022)."
"CCCCC(CC)CC1=C2C(=O)C3=C(C4=CC=C(C)S4)SC(C4=CC=C(C)S4)=C3C(=O)C2=C(CC(CC)CCCC)S1","PBDB-T","-5.34","-3.44","CCCCCCC1=CC=C(C2(C3=CC=C(CCCCCC)C=C3)C3=CC4=C(C=C3C3=C2C2=C(C=C(/C=C5/C(=C(C#N)C#N)C6=C(C=CC=C6)S5=O)S2)S3)C(C2=CC=C(CCCCCC)C=C2)(C2=CC=C(CCCCCC)C=C2)C2=C4SC3=C2SC(/C=C2/C(=C(C#N)C#N)C4=C(C=CC=C4)S2(=O)=O)=C3)C=C1","ITIC-ICS","-5.48","-4.02","0.75","9.26","0.37","2.54","D. Luo, Y. Zhang, L. Li, C. Shan, Q. Liu, Z. Wang, W. C. H. Choy, A. K. K. Kyaw, Near-infrared non-fused ring acceptors with light absorption up to 1000 nm for efficient and low-energy loss organic solar cells. Materials Today Energy. 24, 100938 (2022)."
"CCCCC(CC)CC1=C2C(=O)C3=C(C4=CC=C(C)S4)SC(C4=CC=C(C)S4)=C3C(=O)C2=C(CC(CC)CCCC)S1","PBDB-T","-5.34","-3.44","CCCCCCC1=CC=C(C2(C3=CC=C(CCCCCC)C=C3)C3=CC4=C(C=C3C3=C2C2=C(C=C(/C=C5/C(=O)C6=C(C=CC(F)=C6)S5(=O)=O)S2)S3)C(C2=CC=C(CCCCCC)C=C2)(C2=CC=C(CCCCCC)C=C2)C2=C4SC3=C2SC(/C=C2\C(=O)C4=C(C=CC(F)=C4)S2(=O)=O)=C3)C=C1","ITBTDF","-5.5","-3.69","1.06","8.67","0.41","3.73","D. Luo, Y. Zhang, L. Li, C. Shan, Q. Liu, Z. Wang, W. C. H. Choy, A. K. K. Kyaw, Near-infrared non-fused ring acceptors with light absorption up to 1000 nm for efficient and low-energy loss organic solar cells. Materials Today Energy. 24, 100938 (2022)."
"CCCCC(CC)CC1=C2C(=O)C3=C(C4=CC=C(C)S4)SC(C4=CC=C(C)S4)=C3C(=O)C2=C(CC(CC)CCCC)S1","PBDB-T","-5.34","-3.44","CCCCCCC1=CC=C(C2(C3=CC=C(CCCCCC)C=C3)C3=CC4=C(C=C3C3=C2C2=C(C=C(/C=C5/C(=O)C6=C(C=CC=C6)S5(=O)=O)S2)S3)C(C2=CC=C(CCCCCC)C=C2)(C2=CC=C(CCCCCC)C=C2)C2=C4SC3=C2SC(/C=C2\C(=O)C4=C(C=CC(F)=C4)S2(=O)=O)=C3)C=C1","ITBTD","-5.48","-3.63","1.11","5.99","0.37","2.36","D. Luo, Y. Zhang, L. Li, C. Shan, Q. Liu, Z. Wang, W. C. H. Choy, A. K. K. Kyaw, Near-infrared non-fused ring acceptors with light absorption up to 1000 nm for efficient and low-energy loss organic solar cells. Materials Today Energy. 24, 100938 (2022)."
"CCCCC(CC)CC1=C2C(=O)C3=C(C4=CC=C(C)S4)SC(C4=CC=C(C)S4)=C3C(=O)C2=C(CC(CC)CCCC)S1","PBDB-T","-5.34","-3.44","CCCCCCC1=CC=C(C2(C3=CC=C(CCCCCC)C=C3)C3=CC4=C(C=C3C3=C2C2=C(C=C(/C=C5/C(=O)C6=C(C=CC=C6)S5(=O)=O)S2)S3)C(C2=CC=C(CCCCCC)C=C2)(C2=CC=C(CCCCCC)C=C2)C2=C4SC3=C2SC(/C=C2/C(=C(C#N)C#N)C4=C(C=CC=C4)S2(=O)=O)=C3)C=C1","ITBTD-ICS","-5.49","-3.99","0.77","5.23","0.34","1.37","D. Luo, Y. Zhang, L. Li, C. Shan, Q. Liu, Z. Wang, W. C. H. Choy, A. K. K. Kyaw, Near-infrared non-fused ring acceptors with light absorption up to 1000 nm for efficient and low-energy loss organic solar cells. Materials Today Energy. 24, 100938 (2022)."
"CCCCC(CC)COC(=O)C1=C(F)C2=C(C)SC(C3=CC4=C(C5=CC=C(CC(CC)CCCC)S5)C5=C(C=C(C)S5)C(C5=CC=C(CC(CC)CCCC)S5)=C4S3)=C2S1","PTB7-Th","-5.22","-3.64","CCCCCCOC1=C(C2=CC3=C(S2)C2=C(C=C(/C=C4\C(=O)C5=C(C=C(F)C(F)=C5)C4=C(C#N)C#N)S2)C3(CC(CC)CCCC)CC(CC)CCCC)SC(C2=CC3=C(S2)C2=C(C=C(/C=C4\C(=O)C5=C(C=C(F)C(F)=C5)C4=C(C#N)C#N)S2)C3(CC(CC)CCCC)CC(CC)CCCC)=C1OCCCCCC","C6OT-4F","-5.36","-4.03","0.761","21.5","0.6001","9.83","X. Zhang, G. Li, S. Mukherjee, W. Huang, D. Zheng, L.-W. Feng, Y. Chen, J. Wu, V. K. Sangwan, M. C. Hersam, D. M. DeLongchamp, J. Yu, A. Facchetti, T. J. Marks, Systematically Controlling Acceptor Fluorination Optimizes Hierarchical Morphology, Vertical Phase Separation, and Efficiency in Non-Fullerene Organic Solar Cells. Advanced Energy Materials. 12, 2102172 (2022)."
"CCCCC(CC)COC(=O)C1=C(F)C2=C(C)SC(C3=CC4=C(C5=CC=C(CC(CC)CCCC)S5)C5=C(C=C(C)S5)C(C5=CC=C(CC(CC)CCCC)S5)=C4S3)=C2S1","PTB7-Th","-5.22","-3.64","CCCCC(CC)CC1(CC(CC)CCCC)C2=C(SC(/C=C3\C(=O)C4=C(C=C(F)C(F)=C4)C3=C(C#N)C#N)=C2)C2=C1C=C(C1=C3OCCCOC3=C(C3=CC4=C(S3)C3=C(C=C(/C=C5\C(=O)C6=C(C=C(F)C(F)=C6)C5=C(C#N)C#N)S3)C4(CC(CC)CCCC)CC(CC)CCCC)S1)S2","PDOT-4F","-5.3","-4.05","0.696","15.61","0.5541","6.02","X. Zhang, G. Li, S. Mukherjee, W. Huang, D. Zheng, L.-W. Feng, Y. Chen, J. Wu, V. K. Sangwan, M. C. Hersam, D. M. DeLongchamp, J. Yu, A. Facchetti, T. J. Marks, Systematically Controlling Acceptor Fluorination Optimizes Hierarchical Morphology, Vertical Phase Separation, and Efficiency in Non-Fullerene Organic Solar Cells. Advanced Energy Materials. 12, 2102172 (2022)."
"CCCCC(CC)COC(=O)C1=C(F)C2=C(C)SC(C3=CC4=C(C5=CC=C(CC(CC)CCCC)S5)C5=C(C=C(C)S5)C(C5=CC=C(CC(CC)CCCC)S5)=C4S3)=C2S1","PTB7-Th","-5.22","-3.64","CCCCCCC1COC2=C(C3=CC4=C(S3)C3=C(C=C(/C=C5\C(=O)C6=C(C=C(F)C(F)=C6)C5=C(C#N)C#N)S3)C4(CC(CC)CCCC)CC(CC)CCCC)SC(C3=CC4=C(S3)C3=C(C=C(/C=C5\C(=O)C6=C(C=C(F)C(F)=C6)C5=C(C#N)C#N)S3)C4(CC(CC)CCCC)CC(CC)CCCC)=C2O1","C6EDOT-4F","-5.27","-4.08","0.671","11.3","0.502","3.81","X. Zhang, G. Li, S. Mukherjee, W. Huang, D. Zheng, L.-W. Feng, Y. Chen, J. Wu, V. K. Sangwan, M. C. Hersam, D. M. DeLongchamp, J. Yu, A. Facchetti, T. J. Marks, Systematically Controlling Acceptor Fluorination Optimizes Hierarchical Morphology, Vertical Phase Separation, and Efficiency in Non-Fullerene Organic Solar Cells. Advanced Energy Materials. 12, 2102172 (2022)."
"CCCCC(CC)CC1=C(F)C=C(C2=C3C=C(C4=CC=C(C5=C6C(=O)C7=C(CC(CC)CCCC)SC(CC(CC)CCCC)=C7C(=O)C6=C(C6=CC=C(C)S6)S5)S4)SC3=C(C3=CC(F)=C(CC(CC)CCCC)S3)C3=C2SC(C)=C3)S1","PM6","-5.45","-3.64","CCCCCCCCCCCC1=C(/C=C2\C(=O)C3=C(C=C4C=C(F)C(F)=CC4=C3)C2=C(C#N)C#N)SC2=C1SC1=C2N(CC(CCCC)CCCCCC)C2=C1C1=NSN=C1C1=C2N(CC(CCCC)CCCCCC)C2=C1SC1=C2SC(/C=C2\C(=O)C3=C(C=C4C=C(F)C(F)=CC4=C3)C2=C(C#N)C#N)=C1CCCCCCCCCCC","BT-BO-L4F","-5.68","-4.37","0.83","27.62","0.7052","16.17","C. Cao, H. Lai, H. Chen, Y. Zhu, M. Pu, N. Zheng, F. He, Over 17.5% efficiency ternary organic solar cells with enhanced photon utilization via a medium band gap non-fullerene acceptor. J. Mater. Chem. A. 9, 16418–16426 (2021)."
"CCCCC(CC)CC1=C(F)C=C(C2=C3C=C(C4=CC=C(C5=C6C(=O)C7=C(CC(CC)CCCC)SC(CC(CC)CCCC)=C7C(=O)C6=C(C6=CC=C(C)S6)S5)S4)SC3=C(C3=CC(F)=C(CC(CC)CCCC)S3)C3=C2SC(C)=C3)S1","PM6","-5.45","-3.64","CCCCCCCCCCCC1=C(SC2=C1SC3=C2N(C4=C3C5=NSN=C5C6=C4N(C7=C6SC8=C7SC(/C=C9C(C%10=C(C\9=C(C#N)\C#N)C=C%11C=CC(F)=CC%11=C%10)=O)=C8CCCCCCCCCCC)CC(CCCCCC)CCCC)CC(CCCCCC)CCCC)/C=C%12C(C%13=C(C\%12=C(C#N)\C#N)C=C%14C=CC(F)=CC%14=C%13)=O","BT-BO-L2F","-5.55","-4.23","0.87","23.14","0.6813","13.72","C. Cao, H. Lai, H. Chen, Y. Zhu, M. Pu, N. Zheng, F. He, Over 17.5% efficiency ternary organic solar cells with enhanced photon utilization via a medium band gap non-fullerene acceptor. J. Mater. Chem. A. 9, 16418–16426 (2021)."
"CCCCC(CC)CC1=C(F)C=C(C2=C3C=C(C4=CC=C(C5=C6C(=O)C7=C(CC(CC)CCCC)SC(CC(CC)CCCC)=C7C(=O)C6=C(C6=CC=C(C)S6)S5)S4)SC3=C(C3=CC(F)=C(CC(CC)CCCC)S3)C3=C2SC(C)=C3)S1","PM6","-5.45","-3.64","CCCCCCCCCCCC1=C(SC2=C1SC3=C2N(C4=C3C5=NSN=C5C6=C4N(C7=C6SC8=C7SC(/C=C9C(C%10=C(C\9=C(C#N)\C#N)C=C%11C=CC=CC%11=C%10)=O)=C8CCCCCCCCCCC)CC(CCCCCC)CCCC)CC(CCCCCC)CCCC)/C=C%12C(C%13=C(C\%12=C(C#N)\C#N)C=C%14C=CC=CC%14=C%13)=O","BT-BO-LIC","-5.45","-4.1","0.9","18.41","0.5603","9.28","C. Cao, H. Lai, H. Chen, Y. Zhu, M. Pu, N. Zheng, F. He, Over 17.5% efficiency ternary organic solar cells with enhanced photon utilization via a medium band gap non-fullerene acceptor. J. Mater. Chem. A. 9, 16418–16426 (2021)."
"CCCCC(CC)CC1=C(F)C=C(C2=C3C=C(C4=CC=C(C5=C6C(=O)C7=C(CC(CC)CCCC)SC(CC(CC)CCCC)=C7C(=O)C6=C(C6=CC=C(C)S6)S5)S4)SC3=C(C3=CC(F)=C(CC(CC)CCCC)S3)C3=C2SC(C)=C3)S1","PM6","-5.45","-3.64","CCCCCCCCCCCC1=C(C=C2C(=O)C3=C(Br)SC(Br)=C3C2=O)SC2=C1SC1=C2N(CC(CC)CCCC)C2=C1C1=NSN=C1C1=C2N(CC(CC)CCCC)C2=C1SC1=C2SC(C=C2C(=O)C3=C(Br)SC(Br)=C3C2=O)=C1CCCCCCCCCCC","BTIC-EH-2ThBr","-5.47","-3.69","0.853","26.39","0.779","17.54","J. Cai, C. Guo, L. Wang, Y. Fu, C. Chen, D. Li, D. Liu, T. Wang, An asymmetry strategy to reduce excessive aggregation of brominated non-fullerene acceptors for enhanced efficiency of organic solar cells. Organic Electronics. 100, 106357 (2022)."
"CCCCC(CC)CC1=C(F)C=C(C2=C3C=C(C4=CC=C(C5=C6C(=O)C7=C(CC(CC)CCCC)SC(CC(CC)CCCC)=C7C(=O)C6=C(C6=CC=C(C)S6)S5)S4)SC3=C(C3=CC(F)=C(CC(CC)CCCC)S3)C3=C2SC(C)=C3)S1","PM6","-5.45","-3.64","CCCCCCCCCCCC1=C(C=C2C(=O)C3=C(Br)SC(Br)=C3C2=O)SC2=C1SC1=C2N(CC(CCCC)CCCCCC)C2=C1C1=NSN=C1C1=C2N(CC(CCCC)CCCCCC)C2=C1SC1=C2SC(C=C2C(=O)C3=C(Br)SC(Br)=C3C2=O)=C1CCCCCCCCCCC","BTIC-BO-2ThBr","-5.48","-3.71","0.851","26.02","0.761","16.86","J. Cai, C. Guo, L. Wang, Y. Fu, C. Chen, D. Li, D. Liu, T. Wang, An asymmetry strategy to reduce excessive aggregation of brominated non-fullerene acceptors for enhanced efficiency of organic solar cells. Organic Electronics. 100, 106357 (2022)."
"CCCCC(CC)CC1=C(F)C=C(C2=C3C=C(C4=CC=C(C5=C6C(=O)C7=C(CC(CC)CCCC)SC(CC(C)CC)=C7C(=O)C6=C(C6=CC=C(C)S6)S5)S4)SC3=C(C3=CC(F)=C(CC(CC)CCCC)S3)C3=C2SC(C)=C3)S1","PBDB-T-2F","-5.45","-3.55","CCCCCCC1=CC=C(C2(C3=CC=C(CCCCCC)C=C3)C3=CC4=C(C=C3C3=C2C2=C(C=C(/C=C5\C(=O)C6=C(C=C(F)C(F)=C6)C5=C(C#N)C#N)S2)S3)C(C2=CC=C(CCCCCC)C=C2)(C2=CC=C(CCCCCC)C=C2)C2=C4SC3=C2SC(/C=C2\C(=O)C4=C(C=C(Br)S4)C2=C(C#N)C#N)=C3)C=C1","IDTT-Br-2F","-5.79","-3.99","0.94","18.4","0.687","11.9","Z. Liang, X. Cheng, Y. Jiang, J. Yu, X. Xu, Z. Peng, L. Bu, Y. Zhang, Z. Tang, M. Li, L. Ye, Y. Geng, P3HT-Based Organic Solar Cells with a Photoresponse to 1000 nm Enabled by Narrow Band Gap Nonfullerene Acceptors with High HOMO Levels. ACS Appl. Mater. Interfaces. 13, 61487–61495 (2021)."
"CCCCC(CC)CC1=C(F)C=C(C2=C3C=C(C4=CC=C(C5=C6C(=O)C7=C(CC(CC)CCCC)SC(CC(C)CC)=C7C(=O)C6=C(C6=CC=C(C)S6)S5)S4)SC3=C(C3=CC(F)=C(CC(CC)CCCC)S3)C3=C2SC(C)=C3)S1","PBDB-T-2F","-5.45","-3.55","CCCCCCC1=CC=C(C2(C3=CC=C(CCCCCC)C=C3)C3=CC4=C(C=C3C3=C2C2=C(C=C(/C=C5\C(=O)C6=C(C=C(Br)S6)C5=C(C#N)C#N)S2)S3)C(C2=CC=C(CCCCCC)C=C2)(C2=CC=C(CCCCCC)C=C2)C2=C4SC3=C2SC(/C=C2\C(=O)C4=C(C=C(Br)S4)C2=C(C#N)C#N)=C3)C=C1","ITCC-Br","-5.74","-3.91","0.99","16.2","0.649","10.4","Z. Liang, X. Cheng, Y. Jiang, J. Yu, X. Xu, Z. Peng, L. Bu, Y. Zhang, Z. Tang, M. Li, L. Ye, Y. Geng, P3HT-Based Organic Solar Cells with a Photoresponse to 1000 nm Enabled by Narrow Band Gap Nonfullerene Acceptors with High HOMO Levels. ACS Appl. Mater. Interfaces. 13, 61487–61495 (2021)."
"CCCCC(CCC)CC1=C(Cl)C=C(C2=C3C=C(C4=CC=C(C5=C6C(=O)C7=C(CC(CC)CCCC)SC(CC(CC)CCCC)=C7C(=O)C6=C(C6=CC=C(C)S6)S5)S4)SC3=C(C3=CC(Cl)=C(CC(CC)CCCC)S3)C3=C2SC(C)=C3)S1","PBDB-T-2Cl","-5.53","-3.69","CCCCCCC1=CC=C(C2(C3=CC=C(CCCCCC)C=C3)C3=CC4=C(C=C3C3=C2C2=C(C=C(/C=C5\C(=O)C6=C(C=C(F)C(F)=C6)C5=C(C#N)C#N)S2)S3)C(C2=CC=C(CCCCCC)C=C2)(C2=CC=C(CCCCCC)C=C2)C2=C4SC3=C2SC(/C=C2\C(=O)C4=C(C=C(Br)S4)C2=C(C#N)C#N)=C3)C=C1","IDTT-Br-2F","-5.79","-3.99","0.94","18.4","0.687","11.9","Z. Liang, X. Cheng, Y. Jiang, J. Yu, X. Xu, Z. Peng, L. Bu, Y. Zhang, Z. Tang, M. Li, L. Ye, Y. Geng, P3HT-Based Organic Solar Cells with a Photoresponse to 1000 nm Enabled by Narrow Band Gap Nonfullerene Acceptors with High HOMO Levels. ACS Appl. Mater. Interfaces. 13, 61487–61495 (2021)."
"CCCCC(CCC)CC1=C(Cl)C=C(C2=C3C=C(C4=CC=C(C5=C6C(=O)C7=C(CC(CC)CCCC)SC(CC(CC)CCCC)=C7C(=O)C6=C(C6=CC=C(C)S6)S5)S4)SC3=C(C3=CC(Cl)=C(CC(CC)CCCC)S3)C3=C2SC(C)=C3)S1","PBDB-T-2Cl","-5.53","-3.69","CCCCCCC1=CC=C(C2(C3=CC=C(CCCCCC)C=C3)C3=CC4=C(C=C3C3=C2C2=C(C=C(/C=C5\C(=O)C6=C(C=C(Br)S6)C5=C(C#N)C#N)S2)S3)C(C2=CC=C(CCCCCC)C=C2)(C2=CC=C(CCCCCC)C=C2)C2=C4SC3=C2SC(/C=C2\C(=O)C4=C(C=C(Br)S4)C2=C(C#N)C#N)=C3)C=C1","ITCC-Br","-5.74","-3.91","0.99","16.2","0.649","10.4","Z. Liang, X. Cheng, Y. Jiang, J. Yu, X. Xu, Z. Peng, L. Bu, Y. Zhang, Z. Tang, M. Li, L. Ye, Y. Geng, P3HT-Based Organic Solar Cells with a Photoresponse to 1000 nm Enabled by Narrow Band Gap Nonfullerene Acceptors with High HOMO Levels. ACS Appl. Mater. Interfaces. 13, 61487–61495 (2021)."
"CCCCCCC1=C(C)SC(C)=C1","P3HT","-5.1","-3.1","CCCCC(CC)COC1=C(C2=CC3=C(S2)C2=C(C=C(/C=C4\C(=O)C5=C(C=C(F)C(F)=C5)C4=C(C#N)C#N)S2)C3(CC(CC)CCCC)CC(CC)CCCC)SC2=C1SC(C1=CC3=C(S1)C1=C(C=C(/C=C4\C(=O)C5=C(C=C(F)C(F)=C5)C4=C(C#N)C#N)S1)C3(CC(CC)CCCC)CC(CC)CCCC)=C2OCC(CC)CCCC","TTDTC-4F","-5.21","-3.75","0.56","22.1","0.601","7.62","H. Lu, W. Liu, H. Jin, H. Huang, Z. Tang, Z. Bo, High-Efficiency Organic Solar Cells with Reduced Nonradiative Voltage Loss Enabled by a Highly Emissive Narrow Bandgap Fused Ring Acceptor. Advanced Functional Materials. 32, 2107756 (2022)."
"CCCCCCC1=C(C)SC(C)=C1","P3HT","-5.1","-3.1","CCCCC(CC)COC1=C(C2=CC3=C(S2)C2=C(C=C(/C=C4\C(=O)C5=C(C=CC=C5)C4=C(C#N)C#N)S2)C3(CC(CC)CCCC)CC(CC)CCCC)SC2=C1SC(C1=CC3=C(S1)C1=C(C=C(/C=C4\C(=O)C5=C(C=C(F)C=C5)C4=C(C#N)C#N)S1)C3(CC(CC)CCCC)CC(CC)CCCC)=C2OCC(CC)CCCC","TTDTC-2F","-5.17","-3.73","0.6","15.8","0.613","6.18","H. Lu, W. Liu, H. Jin, H. Huang, Z. Tang, Z. Bo, High-Efficiency Organic Solar Cells with Reduced Nonradiative Voltage Loss Enabled by a Highly Emissive Narrow Bandgap Fused Ring Acceptor. Advanced Functional Materials. 32, 2107756 (2022)."
"CCCCCCC1=C(C)SC(C)=C1","P3HT","-5.1","-3.1","CCCCC(CC)COC1=C(C2=CC3=C(S2)C2=C(C=C(/C=C4\C(=O)C5=C(C=CC=C5)C4=C(C#N)C#N)S2)C3(CC(CC)CCCC)CC(CC)CCCC)SC2=C1SC(C1=CC3=C(S1)C1=C(C=C(/C=C4\C(=O)C5=C(C=CC=C5)C4=C(C#N)C#N)S1)C3(CC(CC)CCCC)CC(CC)CCCC)=C2OCC(CC)CCCC","TTDTC-0F","-5.1","-3.69","0.69","9.9","0.638","4.55","H. Lu, W. Liu, H. Jin, H. Huang, Z. Tang, Z. Bo, High-Efficiency Organic Solar Cells with Reduced Nonradiative Voltage Loss Enabled by a Highly Emissive Narrow Bandgap Fused Ring Acceptor. Advanced Functional Materials. 32, 2107756 (2022)."
"CCCCC(CC)CC1=C2C(=O)C3=C(C4=CC=C(C)S4)SC(C4=CC=C(C)S4)=C3C(=O)C2=C(CC(CC)CCCC)S1","PBDB-T","-5.34","-3.44","CCCCCCCCCCCC1=C(/C=C2\C(=O)C3=C(C=C4C(=C3)C3C5C=CC(C5)C43)C2=C(C)C)SC2=C1SC1=C2N(CC(CC)CCCC)C2=C1C1=NSN=C1C1=C2N(CC(CC)CCCC)C2=C1SC1=C2SC(/C=C2\C(=O)C3=C(C=C4C(=C3)C3C5C=CC(C5)C43)C2=C(C#N)C#N)=C1CCCCCCCCCCC","SM16","-5.56","-3.78","0.977","19","0.6002","11.14","Y. Song, Z. Zhong, L. Li, X. Liu, J. Huang, H. Wu, M. Li, Z. Lu, J. Yu, J. Hai, Fused-heterocycle engineering on asymmetric non-fullerene acceptors enables organic solar cells approaching 29 mA/cm2 short-circuit current density. Chemical Engineering Journal. 430, 132830 (2022)."
"CCCCC(CC)CC1=C2C(=O)C3=C(C4=CC=C(C)S4)SC(C4=CC=C(C)S4)=C3C(=O)C2=C(CC(CC)CCCC)S1","PBDB-T","-5.34","-3.44","CCCCCCCCCCCC1=C(/C=C2\C(=O)C3=C(C=C(C)C(C)=C3)C2=C(C)C)SC2=C1SC1=C2N(CC(CC)CCCC)C2=C1C1=NSN=C1C1=C2N(CC(CC)CCCC)C2=C1SC1=C2SC(/C=C2\C(=O)C3=C(C=C(C)C(C)=C3)C2=C(C#N)C#N)=C1CCCCCCCCCCC","SM16-R","-5.45","-3.8","0.946","8.11","0.4551","3.49","Y. Song, Z. Zhong, L. Li, X. Liu, J. Huang, H. Wu, M. Li, Z. Lu, J. Yu, J. Hai, Fused-heterocycle engineering on asymmetric non-fullerene acceptors enables organic solar cells approaching 29 mA/cm2 short-circuit current density. Chemical Engineering Journal. 430, 132830 (2022)."
"CCCCC(CC)CC1=C2C(=O)C3=C(C4=CC=C(C)S4)SC(C4=CC=C(C)S4)=C3C(=O)C2=C(CC(CC)CCCC)S1","PBDB-T","-5.34","-3.44","CCCCCCCCCCCC1=C(/C=C2\C(=O)C3=C(C=C(F)C(F)=C3)C2=C(C#N)C#N)SC2=C1SC1=C2N(CC(CCCC)CCCCCC)C2=C1C1=NNN=C1C1=C2N(CC(CCCC)CCCCCC)C2=C1SC1=C2SC(/C=C/C=C2\C(=O)C3=C(C=C(F)C(F)=C3)C2=C(C#N)C#N)=C1CCCCCCCCCCC","BTP-Se","-5.64","-4.04","0.711","28.66","0.697","14.2","Y. A. Avalos-Quiroz, O. Bardagot, Y. Kervella, C. Aumaître, L. Cabau, A. Rivaton, O. Margeat, C. Videlot-Ackermann, U. Vongsaysy, J. Ackermann, R. Demadrille, Non-Fullerene Acceptors with an Extended π-Conjugated Core: Third Components in Ternary Blends for High-Efficiency, Post-Treatment-Free Organic Solar Cells. ChemSusChem. 14, 3502–3510 (2021)."
"CCCCC(CC)CC1=C2C(=O)C3=C(C4=CC=C(C)S4)SC(C4=CC=C(C)S4)=C3C(=O)C2=C(CC(CC)CCCC)S1","PBDB-T","-5.34","-3.44","CCCCCCCCCCCC1=C(/C=C2\C(=O)C3=C(C=C(F)C(F)=C3)C2=C(C#N)C#N)SC2=C1SC1=C2N(CC(CCCC)CCCCCC)C2=C1C1=NSN=C1C1=C2N(CC(CCCC)CCCCCC)C2=C1SC1=C2SC(/C=C/C=C2\C(=O)C3=C(C=C(F)C(F)=C3)C2=C(C#N)C#N)=C1CCCCCCCCCCC","BTP-S","-5.66","-4.03","0.711","26.5","0.6665","12.56","Y. A. Avalos-Quiroz, O. Bardagot, Y. Kervella, C. Aumaître, L. Cabau, A. Rivaton, O. Margeat, C. Videlot-Ackermann, U. Vongsaysy, J. Ackermann, R. Demadrille, Non-Fullerene Acceptors with an Extended π-Conjugated Core: Third Components in Ternary Blends for High-Efficiency, Post-Treatment-Free Organic Solar Cells. ChemSusChem. 14, 3502–3510 (2021)."
"CCCCC(CC)CC1=C2C(=O)C3=C(C4=CC=C(C)S4)SC(C4=CC=C(C)S4)=C3C(=O)C2=C(CC(CC)CCCC)S1","PBDB-T","-5.34","-3.44","CCCCCCCCCCCC1=C(/C=C2\C(=O)C3=C(C=C(F)C(F)=C3)C2=C(C#N)C#N)SC2=C1SC1=C2N(CC(CCCC)CCCCCC)C2=C1C1=NN(CC(CC)CCCC)N=C1C1=C2N(CC(CCCC)CCCCCC)C2=C1SC1=C2SC(/C=C/C=C2\C(=O)C3=C(C=C(F)C(F)=C3)C2=C(C#N)C#N)=C1CCCCCCCCCCC","BTP-N","-5.63","-3.98","0.748","24.87","0.6435","11.97","Y. A. Avalos-Quiroz, O. Bardagot, Y. Kervella, C. Aumaître, L. Cabau, A. Rivaton, O. Margeat, C. Videlot-Ackermann, U. Vongsaysy, J. Ackermann, R. Demadrille, Non-Fullerene Acceptors with an Extended π-Conjugated Core: Third Components in Ternary Blends for High-Efficiency, Post-Treatment-Free Organic Solar Cells. ChemSusChem. 14, 3502–3510 (2021)."
"CCCCC(CC)CC1=C(F)C=C(C2=C3C=C(C4=CC=C(C5=C6C(=O)C7=C(CC(CC)CCCC)SC(CC(CC)CCCC)=C7C(=O)C6=C(C6=CC=C(C)S6)S5)S4)SC3=C(C3=CC(F)=C(CC(CC)CCCC)S3)C3=C2SC(C)=C3)S1","PM6","-5.45","-3.64","CCCCCCCCC1=CC=C(C2(C3=CC=C(CCCCCCCC)C=C3)C3=CC4=C(C=C3C3=C2C=C(C2=CC=C5C(=C2)C(CCCCCCCC)(CCCCCCCC)C2=C5SC(/C=C5\C(=O)C6=CC(F)=C(F)C=C6C5=C(C#N)C#N)=C2)S3)C(C2=CC=C(CCCCCCCC)C=C2)(C2=CC=C(CCCCCCCC)C=C2)C2=C4SC(C3=CC=C4C(=C3)C(CCCCCCCC)(CCCCCCCC)C3=C4SC(/C=C4\C(=O)C5=CC(F)=C(F)C=C5C4=C(C#N)C#N)=C3)=C2)C=C1","BITIC-C8F4","-5.5","-3.9","1","14.01","0.4859","6.81","H. Chen, X. Xia, J. Yuan, Q. Wei, W. Liu, Z. Li, C. Zhu, X. Wang, H. Guan, X. Lu, Y. Li, Y. Zou, Compatibility between Solubility and Enhanced Crystallinity of Benzotriazole-Based Small Molecular Acceptors with Less Bulky Alkyl Chains for Organic Solar Cells. ACS Appl. Mater. Interfaces. 13, 36053–36061 (2021)."
"CCCCC(CC)CC1=C(F)C=C(C2=C3C=C(C4=CC=C(C5=C6C(=O)C7=C(CC(CC)CCCC)SC(CC(CC)CCCC)=C7C(=O)C6=C(C6=CC=C(C)S6)S5)S4)SC3=C(C3=CC(F)=C(CC(CC)CCCC)S3)C3=C2SC(C)=C3)S1","PM6","-5.45","-3.64","CCCCCCCCC1=CC=C(C2(C3=CC=C(CCCCCCCC)C=C3)C3=CC4=C(C=C3C3=C2C=C(C2=CC=C5C(=C2)C(C2=CC=C(CCCCCC)C=C2)(C2=CC=C(CCCCCC)C=C2)C2=C5SC(/C=C5\C(=O)C6=CC(F)=C(F)C=C6C5=C(C#N)C#N)=C2)S3)C(C2=CC=C(CCCCCCCC)C=C2)(C2=CC=C(CCCCCCCC)C=C2)C2=C4SC(C3=CC=C4C(=C3)C(C3=CC=C(CCCCCC)C=C3)(C3=CC=C(CCCCCC)C=C3)C3=C4SC(/C=C4\C(=O)C5=CC(F)=C(F)C=C5C4=C(C#N)C#N)=C3)=C2)C=C1","BITIC-PhC6F4","-5.4","-3.9","0.98","13.12","0.5192","6.73","H. Chen, X. Xia, J. Yuan, Q. Wei, W. Liu, Z. Li, C. Zhu, X. Wang, H. Guan, X. Lu, Y. Li, Y. Zou, Compatibility between Solubility and Enhanced Crystallinity of Benzotriazole-Based Small Molecular Acceptors with Less Bulky Alkyl Chains for Organic Solar Cells. ACS Appl. Mater. Interfaces. 13, 36053–36061 (2021)."
"CCCCC(CC)CC1=C(F)C=C(C2=C3C=C(C4=CC=C(C5=C6C(=O)C7=C(CC(CC)CCCC)SC(CC(CC)CCCC)=C7C(=O)C6=C(C6=CC=C(C)S6)S5)S4)SC3=C(C3=CC(F)=C(CC(CC)CCCC)S3)C3=C2SC(C)=C3)S1","PM6","-5.45","-3.64","CCCCCCCCC1=CC=C(C2(C3=CC=C(CCCCCCCC)C=C3)C3=CC4=C(C=C3C3=C2C=C(C2=CC=C5C(=C2)C(CCCCCCCC)(CCCCCCCC)C2=C5SC(/C=C5\C(=O)C6=CC(F)=C(F)C=C6C5=C(C#N)C#N)=C2)S3)C(C2=CC=C(CCCCCCCC)C=C2)(C2=CC=C(CCCCCCCC)C=C2)C2=C4SC(C3=CC=C4C(=C3)C(CCCCCCCC)(CCCCCCCC)C3=C4SC(/C=C4\C(=O)C5=CC=CC=C5C4=C(C#N)C#N)=C3)=C2)C=C1","BITIC-C8","-5.5","-3.8","1.08","7.14","0.4519","3.48","H. Chen, X. Xia, J. Yuan, Q. Wei, W. Liu, Z. Li, C. Zhu, X. Wang, H. Guan, X. Lu, Y. Li, Y. Zou, Compatibility between Solubility and Enhanced Crystallinity of Benzotriazole-Based Small Molecular Acceptors with Less Bulky Alkyl Chains for Organic Solar Cells. ACS Appl. Mater. Interfaces. 13, 36053–36061 (2021)."
"CCCCC(CC)CC1=C(F)C=C(C2=C3C=C(C4=CC=C(C5=C6C(=O)C7=C(CC(CC)CCCC)SC(CC(CC)CCCC)=C7C(=O)C6=C(C6=CC=C(C)S6)S5)S4)SC3=C(C3=CC(F)=C(CC(CC)CCCC)S3)C3=C2SC(C)=C3)S1","PM6","-5.45","-3.64","CCCCCCCCC1=CC=C(C2(C3=CC=C(CCCCCCCC)C=C3)C3=CC4=C(C=C3C3=C2C=C(C2=CC=C5C(=C2)C(C2=CC=C(CCCCCC)C=C2)(C2=CC=C(CCCCCC)C=C2)C2=C5SC(/C=C5\C(=O)C6=CC=CC=C6C5=C(C#N)C#N)=C2)S3)C(C2=CC=C(CCCCCCCC)C=C2)(C2=CC=C(CCCCCCCC)C=C2)C2=C4SC(C3=CC=C4C(=C3)C(C3=CC=C(CCCCCC)C=C3)(C3=CC=C(CCCCCC)C=C3)C3=C4SC(/C=C4\C(=O)C5=CC=CC=C5C4=C(C#N)C#N)=C3)=C2)C=C1","BITIC-PhC6","-5.4","-3.8","1.1","5.44","0.4117","2.46","H. Chen, X. Xia, J. Yuan, Q. Wei, W. Liu, Z. Li, C. Zhu, X. Wang, H. Guan, X. Lu, Y. Li, Y. Zou, Compatibility between Solubility and Enhanced Crystallinity of Benzotriazole-Based Small Molecular Acceptors with Less Bulky Alkyl Chains for Organic Solar Cells. ACS Appl. Mater. Interfaces. 13, 36053–36061 (2021)."
"CCCCC(CC)CC1=C(F)C=C(C2=C3C=C(C4=CC=C(C5=C6C(=O)C7=C(CC(CC)CCCC)SC(CC(CC)CCCC)=C7C(=O)C6=C(C6=CC=C(C)S6)S5)S4)SC3=C(C3=CC(F)=C(CC(CC)CCCC)S3)C3=C2SC(C)=C3)S1","PM6","-5.45","-3.64","CCCCCCC1=C(/C=C2\C(=O)C3=C(C=C(F)C(F)=C3)C2=C(C#N)C#N)SC2=C1SC1=C2N(CC(CC)CCCC)C2=C1C1=NN(CC(C)C)N=C1C1=C2N(CC(CC)CCC)C2=C1SC1=C2SC(/C=C2/C(=O)C3=C(C=C(F)C(F)=C3)C2=C(C#N)C#N)=C1CCCCCC","BTA-C5","-5.66","-4","0.847","26.51","0.7619","17.11","J. Hai, W. Zhao, S. Luo, H. Yu, H. Chen, Z. Lu, L. Li, Y. Zou, H. Yan, Vinylene π-bridge: A simple building block for ultra-narrow bandgap nonfullerene acceptors enable 14.2% efficiency in binary organic solar cells. Dyes and Pigments. 188, 109171 (2021)."
"CCCCC(CC)CC1=C(F)C=C(C2=C3C=C(C4=CC=C(C5=C6C(=O)C7=C(CC(CC)CCCC)SC(CC(CC)CCCC)=C7C(=O)C6=C(C6=CC=C(C)S6)S5)S4)SC3=C(C3=CC(F)=C(CC(CC)CCCC)S3)C3=C2SC(C)=C3)S1","PM6","-5.45","-3.64","CCCCCCC1=C(/C=C2\C(=O)C3=C(C=C(F)C(F)=C3)C2=C(C#N)C#N)SC2=C1SC1=C2N(CC(CC)CCCC)C2=C1C1=NN(CCCCCC)N=C1C1=C2N(CC(CC)CCC)C2=C1SC1=C2SC(/C=C2/C(=O)C3=C(C=C(F)C(F)=C3)C2=C(C#N)C#N)=C1CCCCCC","BTA-C8","-5.66","-3.96","0.837","26.18","0.7567","16.59","J. Hai, W. Zhao, S. Luo, H. Yu, H. Chen, Z. Lu, L. Li, Y. Zou, H. Yan, Vinylene π-bridge: A simple building block for ultra-narrow bandgap nonfullerene acceptors enable 14.2% efficiency in binary organic solar cells. Dyes and Pigments. 188, 109171 (2021)."
"CCCCC(CC)CC1=C(F)C=C(C2=C3C=C(C4=CC=C(C5=C6C(=O)C7=C(CC(CC)CCCC)SC(CC(CC)CCCC)=C7C(=O)C6=C(C6=CC=C(C)S6)S5)S4)SC3=C(C3=CC(F)=C(CC(CC)CCCC)S3)C3=C2SC(C)=C3)S1","PM6","-5.45","-3.64","CCCCCCC1=C(/C=C2\C(=O)C3=C(C=C(F)C(F)=C3)C2=C(C#N)C#N)SC2=C1SC1=C2N(CC(CC)CCCC)C2=C1C1=NN(CCCC)N=C1C1=C2N(CC(CC)CCC)C2=C1SC1=C2SC(/C=C2/C(=O)C3=C(C=C(F)C(F)=C3)C2=C(C#N)C#N)=C1CCCCCC","BTA-C6","-5.65","-3.97","0.851","25.2","0.7568","16.23","J. Hai, W. Zhao, S. Luo, H. Yu, H. Chen, Z. Lu, L. Li, Y. Zou, H. Yan, Vinylene π-bridge: A simple building block for ultra-narrow bandgap nonfullerene acceptors enable 14.2% efficiency in binary organic solar cells. Dyes and Pigments. 188, 109171 (2021)."
"CCCCC(CC)CC1=C(F)C=C(C2=C3C=C(C4=CC=C(C5=C6C(=O)C7=C(CC(CC)CCCC)SC(CC(CC)CCCC)=C7C(=O)C6=C(C6=CC=C(C)S6)S5)S4)SC3=C(C3=CC(F)=C(CC(CC)CCCC)S3)C3=C2SC(C)=C3)S1","PM6","-5.45","-3.64","CCCCCCC1=C(/C=C2\C(=O)C3=C(C=C(F)C(F)=C3)C2=C(C#N)C#N)SC2=C1SC1=C2N(CC(CC)CCCC)C2=C1C1=NN(C)N=C1C1=C2N(CC(CC)CCC)C2=C1SC1=C2SC(/C=C2/C(=O)C3=C(C=C(F)C(F)=C3)C2=C(C#N)C#N)=C1CCCCCC","BTA-C1","-5.64","-3.99","0.844","24.75","0.7762","16.21","J. Hai, W. Zhao, S. Luo, H. Yu, H. Chen, Z. Lu, L. Li, Y. Zou, H. Yan, Vinylene π-bridge: A simple building block for ultra-narrow bandgap nonfullerene acceptors enable 14.2% efficiency in binary organic solar cells. Dyes and Pigments. 188, 109171 (2021)."
"CCCCC(CC)CC1=C(F)C=C(C2=C3C=C(C4=CC=C(C5=C6C(=O)C7=C(CC(CC)CCCC)SC(CC(CC)CCCC)=C7C(=O)C6=C(C6=CC=C(C)S6)S5)S4)SC3=C(C3=CC(F)=C(CC(CC)CCCC)S3)C3=C2SC(C)=C3)S1","PM6","-5.45","-3.64","CCCCCCCCCCCC1=C(/C=C2\C(=O)C3=C(C=C(F)C(F)=C3)C2=C(C#N)C#N)SC2=C1SC1=C2N(CC(CCCC)CCCCCC)C2=C1C1=NSN=C1C1=C2N(CC(CCCC)CCCCCC)C2=C1SC1=C2SC(/C=C/C=C2\C(=O)C3=CC(F)=C(F)C=C3C2=C(C#N)C#N)=C1CCCCCCCCCCC","BTP-1V-2F","-5.64","-3.92","0.8","24.75","0.72","14.24","L. Wang, Q. An, L. Yan, H.-R. Bai, M. Jiang, A. Mahmood, C. Yang, H. Zhi, J.-L. Wang, Non-fullerene acceptors with hetero-dihalogenated terminals induce significant difference in single crystallography and enable binary organic solar cells with 17.5% efficiency. Energy Environ. Sci. 15, 320–333 (2022)."
"CCCCC(CC)COC(=O)C1=C(F)C2=C(C3=CC4=C(C5=CC=C(CC(CC)CCCC)S5)C5=C(C=C(C)S5)C(C5=CC=C(CC(CC)CCCC)S5)=C4S3)SC(C)=C2S1","PCE10","-5.24","-3.66","CCCCCCCCCCCC1=C(/C=C\C=C2\C(=O)C3=C(C=C(F)C(F)=C3)C2=C(C#N)C#N)SC2=C1SC1=C2N(CC(CCCC)CCCCCC)C2=C1C1=NSN=C1C1=C2N(CC(CCCC)CCCCCC)C2=C1SC1=C2SC(/C=C/C=C2\C(=O)C3=CC(F)=C(F)C=C3C2=C(C#N)C#N)=C1CCCCCCCCCCC","BTP-2V-2F","-5.53","-3.71","0.66","26.5","0.64","11.22","L. Wang, Q. An, L. Yan, H.-R. Bai, M. Jiang, A. Mahmood, C. Yang, H. Zhi, J.-L. Wang, Non-fullerene acceptors with hetero-dihalogenated terminals induce significant difference in single crystallography and enable binary organic solar cells with 17.5% efficiency. Energy Environ. Sci. 15, 320–333 (2022)."
