Repository: JinYSun/BiBERTa

BiBERTa

### **<u>Deep learning-assisted to accelerate the discovery of donor/acceptor pairs for high-performance organic solar cells</u>**

## <u>Motivation</u>

It is a deep learning-based framework built for new donor/acceptor pairs discovery. The framework contains data collection section, PCE prediction section and molecular discovery section. Specifically, a large D/A pair dataset was built by collecting experimental data from literature. Then, a novel RoBERTa-based bi-encoder model (BiBERTa) was developed for PCE prediction by using the SMILES of donor and acceptor pairs as the input. Two pretrained ChemBERTa2 encoders were loaded as initial parameters of the bi-encoder.

File: BiBERTa/dataset/OSC/data.csv (part 16 of 41)
"Donor","Donor_Name","HOMO/D","LUMO/D","Acceptor","Acceptor_Name","HOMO/A","LUMO/A","Voc","Jsc","FF","PCE","reference"
"CCCCC(CC)CC1=C(F)C=C(C2=C3C=C(C4=CC=C(C5=C6C(=O)C7=C(CC(CC)CCCC)SC(CC(CC)CCCC)=C7C(=O)C6=C(C6=CC=C(C)S6)S5)S4)SC3=C(C3=CC(F)=C(CC(CC)CCCC)S3)C3=C2SC(C)=C3)S1","PM6","-5.45","-3.64","CCCCCCCCCCCC1=C(/C=C2\C(=O)C3=C(C=C(F)C(Cl)=C3)C2=C(C#N)C#N)SC2=C1SC1=C2N(CC(CCCC)CCCCCC)C2=C1C1=NSN=C1C1=C2N(CC(CCCC)CCCCCC)C2=C1SC1=C2SC(/C=C2\C(=O)C3=C(C=C(F)C(Cl)=C3)C2=C(C#N)C#N)=C1CCCCCCCCCCC.F","Y-BO-FCl,","-5.74","-4.03","0.85","26.45","0.7792","17.52","C. Zhang, J. Yuan, J. K. W. Ho, J. Song, H. Zhong, Y. Xiao, W. Liu, X. Lu, Y. Zou, S. K. So, Correlating the Molecular Structure of A-DA′D-A Type Non-Fullerene Acceptors to Its Heat Transfer and Charge Transport Properties in Organic Solar Cells. Advanced Functional Materials. 31, 2101627 (2021)."
"CCCCC(CC)CC1=C(F)C=C(C2=C3C=C(C4=CC=C(C5=C6C(=O)C7=C(CC(CC)CCCC)SC(CC(CC)CCCC)=C7C(=O)C6=C(C6=CC=C(C)S6)S5)S4)SC3=C(C3=CC(F)=C(CC(CC)CCCC)S3)C3=C2SC(C)=C3)S1","PM6","-5.45","-3.64","CCCCCCCCCCCC1=C(/C=C2\C(=O)C3=C(C=C(F)C(Cl)=C3)C2=C(C#N)C#N)SC2=C1SC1=C2N(CC(CCCC)CCCCCC)C2=C1C1=NSN=C1C1=C2N(CC(CCCC)CCCCCC)C2=C1SC1=C2SC(/C=C2\C(=O)C3=C(C=C(F)C(Br)=C3)C2=C(C#N)C#N)=C1CCCCCCCCCCC.F","Y-BO-FBr","-5.73","-4.03","0.85","25.83","0.7502","16.47","C. Zhang, J. Yuan, J. K. W. Ho, J. Song, H. Zhong, Y. Xiao, W. Liu, X. Lu, Y. Zou, S. K. So, Correlating the Molecular Structure of A-DA′D-A Type Non-Fullerene Acceptors to Its Heat Transfer and Charge Transport Properties in Organic Solar Cells. Advanced Functional Materials. 31, 2101627 (2021)."
"CCCCC(CC)CC1=C(F)C=C(C2=C3C=C(C4=CC=C(C5=C6C(=O)C7=C(CC(CC)CCCC)SC(CC(CC)CCCC)=C7C(=O)C6=C(C6=CC=C(C)S6)S5)S4)SC3=C(C3=CC(F)=C(CC(CC)CCCC)S3)C3=C2SC(C)=C3)S1","PM6","-5.45","-3.64","CCCCCCCCCCCC1=C(/C=C2\C(=O)C3=C(C=C(F)C(Br)=C3)C2=C(C#N)C#N)SC2=C1SC1=C2N(CC(CCCC)CCCCCC)C2=C1C1=NSN=C1C1=C2N(CC(CCCC)CCCCCC)C2=C1SC1=C2SC(/C=C2\C(=O)C3=C(C=C(Cl)C(Br)=C3)C2=C(C#N)C#N)=C1CCCCCCCCCCC.F","Y-BO-ClBr","-5.72","-4.02","0.86","22.09","0.7162","13.61","C. Zhang, J. Yuan, J. K. W. Ho, J. Song, H. Zhong, Y. Xiao, W. Liu, X. Lu, Y. Zou, S. K. So, Correlating the Molecular Structure of A-DA′D-A Type Non-Fullerene Acceptors to Its Heat Transfer and Charge Transport Properties in Organic Solar Cells. Advanced Functional Materials. 31, 2101627 (2021)."
"CCCCC(CC)CC1=C(F)C=C(C2=C3C=C(C4=CC=C(C5=C6C(=O)C7=C(CC(CC)CCCC)SC(CC(CC)CCCC)=C7C(=O)C6=C(C6=CC=C(C)S6)S5)S4)SC3=C(C3=CC(F)=C(CC(CC)CCCC)S3)C3=C2SC(C)=C3)S1","PM6","-5.45","-3.64","CCCCCCC1=C(/C=C2\C(=O)C3=C(C=C(F)C(F)=C3)C2=C(C#N)C#N)SC2=C1SC1=C2N(CC(CC)CCCC)C2=C1C1=NN(CC(CC)CCCC)N=C1C1=C2N(CC(CC)CCCC)C2=C1SC1=C2SC(/C=C2\C(=O)C3=C(C=C(F)C(F)=C3)C2=C(C#N)C#N)=C1CCCCCC","BZ4F-7","","","0.84","25.58","0.7521","16.17","X. Zhang, L. Qin, J. Yu, Y. Li, Y. Wei, X. Liu, X. Lu, F. Gao, H. Huang, High-Performance Noncovalently Fused-Ring Electron Acceptors for Organic Solar Cells Enabled by Noncovalent Intramolecular Interactions and End-Group Engineering. Angewandte Chemie International Edition. 60, 12475–12481 (2021)."
"CCCCC(CC)CC1=C(F)C=C(C2=C3C=C(C4=CC=C(C5=C6C(=O)C7=C(CC(CC)CCCC)SC(CC(CC)CCCC)=C7C(=O)C6=C(C6=CC=C(C)S6)S5)S4)SC3=C(C3=CC(F)=C(CC(CC)CCCC)S3)C3=C2SC(C)=C3)S1","PM6","-5.45","-3.64","CCCCCCC1=C(/C=C2\C(=O)C3=C(C=C(F)C(F)=C3)C2=C(C#N)C#N)SC2=C1SC1=C2N(CC(CC)CCCC)C2=C1C1=NN(CC(CC)CCCC)N=C1C1=C2N(CC(CC)CCCC)C2=C1SC(/C=C1\C(=O)C3=C(C=C(F)C(F)=C3)C1=C(C#N)C#N)=C2CCCCCC","BZ4F-6","","","0.86","23.95","0.7351","15.14","X. Zhang, L. Qin, J. Yu, Y. Li, Y. Wei, X. Liu, X. Lu, F. Gao, H. Huang, High-Performance Noncovalently Fused-Ring Electron Acceptors for Organic Solar Cells Enabled by Noncovalent Intramolecular Interactions and End-Group Engineering. Angewandte Chemie International Edition. 60, 12475–12481 (2021)."
"CCCCC(CC)CC1=C(F)C=C(C2=C3C=C(C4=CC=C(C5=C6C(=O)C7=C(CC(CC)CCCC)SC(CC(CC)CCCC)=C7C(=O)C6=C(C6=CC=C(C)S6)S5)S4)SC3=C(C3=CC(F)=C(CC(CC)CCCC)S3)C3=C2SC(C)=C3)S1","PM6","-5.45","-3.64","CCCCCCC1=C(/C=C2\C(=O)C3=C(C=C(F)C(F)=C3)C2=C(C#N)C#N)SC2=C1N(CC(CC)CCCC)C1=C2C2=NN(CC(CC)CCCC)N=C2C2=C1N(CC(CC)CCCC)C1=C2SC(/C=C2\C(=O)C3=C(C=C(F)C(F)=C3)C2=C(C#N)C#N)=C1CCCCCC","BZ4F-5","","","0.84","22.01","0.6958","12.86","X. Zhang, L. Qin, J. Yu, Y. Li, Y. Wei, X. Liu, X. Lu, F. Gao, H. Huang, High-Performance Noncovalently Fused-Ring Electron Acceptors for Organic Solar Cells Enabled by Noncovalent Intramolecular Interactions and End-Group Engineering. Angewandte Chemie International Edition. 60, 12475–12481 (2021)."
"CCCCCCCCC(CCCCCC)CN1N=C2C(=N1)C(C1=CC=C(C)S1)=C(F)C(F)=C2C1=CC=C(C)S1","J52","-5.21","-2.99","CCCCC(CC)COC1=CC(C2=CC3=C(S2)C2=C(C=C(/C=C4/C(=O)C5=CC6=CC(F)=C(F)C=C6C=C5C4=C(C#N)C#N)S2)C3(CC(CC)CCC)CC(CC)CCCC)=C(OCC(CC)CCCC)C=C1C1=CC2=C(S1)C1=C(C=C(/C=C3/C(=O)C4=C(C=C5C=C(F)C(F)=CC5=C4)C3=C(C#N)C#N)S1)C2(CC(CC)CC)CC(CC)CCC","BN-4F","-5.44","-4.06","0.792","25.76","0.6491","13.24","H.-W. Cheng, A. Mohapatra, Y.-M. Chang, C.-Y. Liao, Y.-T. Hsiao, C.-H. Chen, Y.-C. Lin, S.-Y. Huang, B. Chang, Y. Yang, C.-W. Chu, K.-H. Wei, High-Performance Organic Solar Cells Featuring Double Bulk Heterojunction Structures with Vertical-Gradient Selenium Heterocyclic Nonfullerene Acceptor Concentrations. ACS Appl. Mater. Interfaces. 13, 27227–27236 (2021)."
"CCCCCCCCC(CCCCCC)CN1N=C2C(=N1)C(C1=CC=C(C)S1)=C(F)C(F)=C2C1=CC=C(C)S1","J52","-5.21","-2.99","CCCCC(CC)COC1=CC(C2=CC3=C(S2)C2=C(C=C(/C=C4/C(=O)C5=CC6=CC=C(F)C=C6C=C5C4=C(C#N)C#N)S2)C3(CC(CC)CCC)CC(CC)CCCC)=C(OCC(CC)CCCC)C=C1C1=CC2=C(S1)C1=C(C=C(/C=C3/C(=O)C4=C(C=C5C=C(F)C=CC5=C4)C3=C(C#N)C#N)S1)C2(CC(CC)CC)CC(CC)CCC","BN-2F","-5.39","-3.99","0.813","25.25","0.7078","14.53","H.-W. Cheng, A. Mohapatra, Y.-M. Chang, C.-Y. Liao, Y.-T. Hsiao, C.-H. Chen, Y.-C. Lin, S.-Y. Huang, B. Chang, Y. Yang, C.-W. Chu, K.-H. Wei, High-Performance Organic Solar Cells Featuring Double Bulk Heterojunction Structures with Vertical-Gradient Selenium Heterocyclic Nonfullerene Acceptor Concentrations. ACS Appl. Mater. Interfaces. 13, 27227–27236 (2021)."
"CCCCCCCCC(CCCCCC)CN1N=C2C(=N1)C(C1=CC=C(C)S1)=C(F)C(F)=C2C1=CC=C(C)S1","J52","-5.21","-2.99","CCCCC(CC)COC1=CC(C2=CC3=C(S2)C2=C(C=C(/C=C4/C(=O)C5=CC6=CC=CC=C6C=C5C4=C(C#N)C#N)S2)C3(CC(CC)CCC)CC(CC)CCCC)=C(OCC(CC)CCCC)C=C1C1=CC2=C(S1)C1=C(C=C(/C=C3/C(=O)C4=C(C=C5C=CC=CC5=C4)C3=C(C#N)C#N)S1)C2(CC(CC)CC)CC(CC)CCC","BN-0F","-5.35","-3.94","0.835","21.91","0.601","11","H.-W. Cheng, A. Mohapatra, Y.-M. Chang, C.-Y. Liao, Y.-T. Hsiao, C.-H. Chen, Y.-C. Lin, S.-Y. Huang, B. Chang, Y. Yang, C.-W. Chu, K.-H. Wei, High-Performance Organic Solar Cells Featuring Double Bulk Heterojunction Structures with Vertical-Gradient Selenium Heterocyclic Nonfullerene Acceptor Concentrations. ACS Appl. Mater. Interfaces. 13, 27227–27236 (2021)."
"CCCCC(CC)CC1=C(F)C=C(C2=C3C=C(C4=CC=C(C5=C6C(=O)C7=C(CC(CC)CCCC)SC(CC(CC)CCCC)=C7C(=O)C6=C(C6=CC=C(C)S6)S5)S4)SC3=C(C3=CC(F)=C(CC(CC)CCCC)S3)C3=C2SC(C)=C3)S1","PM6","-5.45","-3.64","CCCCCCCCCCCC1=C(/C=C2\C(=O)C3=C(C=C(Cl)C(Cl)=C3)C2=C(C#N)C#N)SC2=C1SC1=C2N(CC(CCCCCC)CCCCCCCC)C2=C1C1=N[Se]N=C1C1=C2N(CC(CCCCCC)CCCCCCCC)C2=C1SC1=C2SC(/C=C2\C(=O)C3=C(C=C(Cl)C(Cl)=C3)C2=C(C#N)C#N)=C1CCCCCCCCCCC","Y6-Se-4Cl","","","0.84","25.9","0.672","14.6","J. Cao, H. Wang, L. Yang, F. Du, J. Yu, W. Tang, Chlorinated unfused acceptor enabling 13.57% efficiency and 73.39% fill factor organic solar cells via fine-tuning alkoxyl chains on benzene core. Chemical Engineering Journal. 427, 131828 (2022)."
"CCCCC(CC)CC1=C2C(=O)C3=C(C4=CC=C(C)S4)SC(C4=CC=C(C)S4)=C3C(=O)C2=C(CC(CC)CCCC)S1","PBDB-T","-5.34","-3.44","CCCCCCCCC(CCCCCCCC)COC1=CC(C2=CC3=C(S2)C2=C(C=C(/C=C4\C(=O)C5=C(C=C(Cl)C(Cl)=C5)C4=C(C#N)C#N)S2)N3C(CCCCCCCC)CCCCCCCC)=C(OCC(CCCCCCCC)CCCCCCCC)C=C1C1=CC(CCCCCC)=C(/C=C2\C(=O)C3=CC(Cl)=C(Cl)C=C3C2=C(C#N)C#N)S1","DBT-HD","-5.63","-3.95","0.85","21.75","0.7339","13.54","Y. Chen, H. Chen, H. Guan, W. Liu, Z. Li, H. Liu, Y. Li, Y. Zou, Ternary solvent-processed efficient organic solar cells based on a new A-DA′D-A acceptor derivative employing the 3rd-position branching side chains on pyrroles. Chinese Chemical Letters. 32, 229–233 (2021)."
"CCCCC(CC)CC1=C2C(=O)C3=C(C4=CC=C(C)S4)SC(C4=CC=C(C)S4)=C3C(=O)C2=C(CC(CC)CCCC)S1","PBDB-T","-5.34","-3.44","CCCCCCCCC(CCCCCCCC)N1C2=C(SC(/C=C3\C(=O)C4=C(C=C(Cl)C(Cl)=C4)C3=C(C#N)C#N)=C2)C2=C1C=C(C1=C(OC(CCCC)CCCCCC)C=C(C3=CC(CCCCCC)=C(/C=C4\C(=O)C5=CC(Cl)=C(Cl)C=C5C4=C(C#N)C#N)S3)C(OC(CCCC)CCCCCC)=C1)S2","DBT-BO","-5.62","-3.97","0.84","21.12","0.7096","12.59","Y. Chen, H. Chen, H. Guan, W. Liu, Z. Li, H. Liu, Y. Li, Y. Zou, Ternary solvent-processed efficient organic solar cells based on a new A-DA′D-A acceptor derivative employing the 3rd-position branching side chains on pyrroles. Chinese Chemical Letters. 32, 229–233 (2021)."
"CCCCC(CC)CC1=C2C(=O)C3=C(C4=CC=C(C)S4)SC(C4=CC=C(C)S4)=C3C(=O)C2=C(CC(CC)CCCC)S1","PBDB-T","-5.34","-3.44","CCCCCCCCC(CCCCCCCC)N1C2=C(SC(/C=C3\C(=O)C4=C(C=C(Cl)C(Cl)=C4)C3=C(C#N)C#N)=C2)C2=C1C=C(C1=C(OC(CC)CCCC)C=C(C3=CC(CCCCCC)=C(/C=C4\C(=O)C5=CC(Cl)=C(Cl)C=C5C4=C(C#N)C#N)S3)C(OC(CC)CCCC)=C1)S2","DBT-EH","-5.62","-3.97","0.83","18.95","0.543","8.54","Y. Chen, H. Chen, H. Guan, W. Liu, Z. Li, H. Liu, Y. Li, Y. Zou, Ternary solvent-processed efficient organic solar cells based on a new A-DA′D-A acceptor derivative employing the 3rd-position branching side chains on pyrroles. Chinese Chemical Letters. 32, 229–233 (2021)."
"CCCCC(CC)CC1=C2C(=O)C3=C(C4=CC=C(C)S4)SC(C4=CC=C(C)S4)=C3C(=O)C2=C(CC(CC)CCCC)S1","PBDB-T","-5.34","-3.44","CCCCCCC1=C(/C=C2\C(=O)C3=C(C=C(Cl)C(Cl)=C3)C2=C(C#N)C#N)SC2=C1SC1=C2N(CCC(CC)CCCC)C2=C1C1=NN(CC(CC)CCCC)N=C1C1=C2N(CCC(CC)CCCC)C2=C1SC1=C2SC(/C=C2\C(=O)C3=C(C=C(Cl)C(Cl)=C3)C2=C(C#N)C#N)=C1CCCCCC","Y19-N3","","","0.75","24.44","0.697","12.86","Y. Chang, J. Zhang, Y. Chen, G. Chai, X. Xu, L. Yu, R. Ma, H. Yu, T. Liu, P. Liu, Q. Peng, H. Yan, Achieving Efficient Ternary Organic Solar Cells Using Structurally Similar Non-Fullerene Acceptors with Varying Flanking Side Chains. Advanced Energy Materials. 11, 2100079 (2021)."
"CCCCCCCCC(CCCCCC)COC1=NC2=C(N=C1)C(C1=CC=C(C)S1)=C(F)C(F)=C2C","PTQ10","-5.61","-2.98","CCCCCCC1=CC=C(C2=C(/C=C3\C(=O)C4=C(C=C(F)C(F)=C4)C3=C(C#N)C#N)SC3=C2SC2=C3N(CC(CC)CCCC)C3=C2C2=NSN=C2C2=C3N(CC(CC)CCCC)C3=C2SC2=C3SC(/C=C3\C(=O)C4=C(C=C(F)C(F)=C4)C3=C(C#N)C#N)=C2C2=CC=C(CCCCCC)C=C2)C=C1","BTP-Ph","","","0.878","25.2","0.762","16.8","Z. Zhang, J. Zhu, Y. Lv, A. Lan, H. Lu, F. Chen, W. Huang, Explore fused-ring core incorporated A-π-D-π-A type acceptors and their application in organic solar cells: Insight into molecular conformation, optical and electrochemical properties, film morphology, and energy loss. Dyes and Pigments. 196, 109572 (2021)."
"CCCCCCCCC(CCCCCC)COC1=NC2=C(N=C1)C(C1=CC=C(C)S1)=C(F)C(F)=C2C","PTQ10","-5.61","-2.98","CCCCCCCCC1=CC=C(C2=C(/C=C3\C(=O)C4=C(C=C(F)C(F)=C4)C3=C(C#N)C#N)SC3=C2SC2=C3N(CC(CC)CCCC)C3=C2C2=NSN=C2C2=C3N(CC(CC)CCCC)C3=C2SC2=C3SC(/C=C3\C(=O)C4=C(C=C(F)C(F)=C4)C3=C(C#N)C#N)=C2C2=CC=C(CCCCCCCC)S2)S1","BTP-Th","","","0.86","25.1","0.759","16.4","Z. Zhang, J. Zhu, Y. Lv, A. Lan, H. Lu, F. Chen, W. Huang, Explore fused-ring core incorporated A-π-D-π-A type acceptors and their application in organic solar cells: Insight into molecular conformation, optical and electrochemical properties, film morphology, and energy loss. Dyes and Pigments. 196, 109572 (2021)."
"CCCCCCCCC(CCCCCC)COC1=NC2=C(N=C1)C(C1=CC=C(C)S1)=C(F)C(F)=C2C","PTQ10","-5.61","-2.98","CCCCCCCCCCCC1=C(/C=C2\C(=O)C3=C(C=C(F)C(F)=C3)C2=C(C#N)C#N)SC2=C1SC1=C2N(CC(CC)CCCC)C2=C1C1=NSN=C1C1=C2N(CC(CC)CCCC)C2=C1SC1=C2SC(/C=C2\C(=O)C3=C(C=C(F)C(F)=C3)C2=C(C#N)C#N)=C1CCCCCCCCCCC","BTP-C11","","","0.888","24.7","0.779","17.1","Z. Zhang, J. Zhu, Y. Lv, A. Lan, H. Lu, F. Chen, W. Huang, Explore fused-ring core incorporated A-π-D-π-A type acceptors and their application in organic solar cells: Insight into molecular conformation, optical and electrochemical properties, film morphology, and energy loss. Dyes and Pigments. 196, 109572 (2021)."
"CCCCC(CC)CC1=C2C(=O)C3=C(C4=CC=C(C)S4)SC(C4=CC=C(C)S4)=C3C(=O)C2=C(CC(CC)CCCC)S1","PBDB-T","-5.34","-3.44","CCCCCCCCCCC(CCCCCCCC)CN1C2=C(SC(C3=CC=C(/C=C4\C(=O)C5=C(C=C(F)C(F)=C5)C4=C(C#N)C#N)S3)=C2OCC(CC)CCCC)C2=C1C1=C(C3=NSN=C32)C2=C(C(OCC(CC)CCCC)=C(C3=CC=C(/C=C4\C(=O)C5=C(C=C(F)C(F)=C5)C4=C(C#N)C#N)S3)S2)N1CC(CCCCCCCC)CCCCCCCCCC","BTOT-OD-4F","-5.64","-4.03","0.836","23.44","0.669","13.09","C. Wei, T. Zhang, Y. Zhao, Y. Zhou, M. Hailin, T. Yu, Two cyanopyridinone-capped 9,9′-bifluorenylidene derivatives as non-fullerene acceptors for organic photovoltaic cells. New J. Chem. 45, 7637–7646 (2021)."
"CCCCC(CC)CC1=C2C(=O)C3=C(C4=CC=C(C)S4)SC(C4=CC=C(C)S4)=C3C(=O)C2=C(CC(CC)CCCC)S1","PBDB-T","-5.34","-3.44","CCCCCCC1=CC=C(C2(C3=CC=C(CCCCCC)C=C3)C3=CC4=C(C=C3C3=C2C(OCC(CC)CCCC)=C(C2=CC=C(/C=C5\C(=O)C6=C(C=C(F)C(F)=C6)C5=C(C#N)C#N)S2)S3)C(C2=CC=C(CCCCCC)C=C2)(C2=CC=C(CCCCCC)C=C2)C2=C4SC(C3=CC=C(/C=C4\C(=O)C5=C(C=C(F)C(F)=C5)C4=C(C#N)C#N)S3)=C2OCC(CC)CCCC)C=C1","IRIC-4F","-5.65","-4","0.869","20.88","0.692","12.53","C. Wei, T. Zhang, Y. Zhao, Y. Zhou, M. Hailin, T. Yu, Two cyanopyridinone-capped 9,9′-bifluorenylidene derivatives as non-fullerene acceptors for organic photovoltaic cells. New J. Chem. 45, 7637–7646 (2021)."
"CCCCC(CC)CC1=C2C(=O)C3=C(C4=CC=C(C)S4)SC(C4=CC=C(C)S4)=C3C(=O)C2=C(CC(CC)CCCC)S1","PBDB-T","-5.34","-3.44","CCCCCCC1=C(C2=CC3=C(C=C2)C2=C(C=CC=C2)C3=C2C3=C(C=CC(C4=C(CCCCCC)C=C(/C=C5/C(=O)N(CCCC)C(=O)C(C#N)=C5C)S4)=C3)C3=C2C=C(C2=C(CCCCCC)C=C(/C=C4/C(=O)N(CCCC)C(=O)C(C#N)=C4C)S2)C=C3)SC(/C=C2/C(=O)N(CCCC)C(=O)C(C#N)=C2C)=C1.CCCCCCC1=CSC(/C=C2/C(=O)N(CCCC)C(=O)C(C#N)=C2C)=C1","A2","-5.34","-3.54","0.74","8.5","0.4012","2.51","C. Zhu, L. Meng, J. Zhang, S. Qin, W. Lai, B. Qiu, J. Yuan, Y. Wan, W. Huang, Y. Li, A Quinoxaline-Based D–A Copolymer Donor Achieving 17.62% Efficiency of Organic Solar Cells. Advanced Materials. 33, 2100474 (2021)."
"CCCCC(CC)CC1=C2C(=O)C3=C(C4=CC=C(C)S4)SC(C4=CC=C(C)S4)=C3C(=O)C2=C(CC(CC)CCCC)S1","PBDB-T","-5.34","-3.44","CCCCCCC1=C(C2=CC3=C(C=C2)C(=C2C4=C(C=C(C5=C(CCCCCC)C=C(/C=C6/C(=O)N(CCCC)C(=O)C(C#N)=C6C)S5)C=C4)C4=C2C=CC(C2=C(CCCCCC)C=C(/C=C5/C(=O)N(CCCC)C(=O)C(C#N)=C5C)S2)=C4)C2=C3C=C(C3=C(CCCCCC)C=C(/C=C4/C(=O)N(CCCC)C(=O)C(C#N)=C4C)S3)C=C2)SC(/C=C2/C(=O)N(CCCC)C(=O)C(C#N)=C2C)=C1","A1","-5.45","-3.85","0.7","4.47","0.4113","1.28","C. Zhu, L. Meng, J. Zhang, S. Qin, W. Lai, B. Qiu, J. Yuan, Y. Wan, W. Huang, Y. Li, A Quinoxaline-Based D–A Copolymer Donor Achieving 17.62% Efficiency of Organic Solar Cells. Advanced Materials. 33, 2100474 (2021)."
"CCCCC(CC)CC1=C(F)C=C(C2=NC3=C(C4=CC=C(C)S4)C(F)=C(F)C(C4=CC=C(C5=CC6=C(S5)C(C5=CC(F)=C(CC(CC)CCCC)S5)=C5C=C(C)SC5=C6C5=CC(F)=C(CC(CC)CCCC)S5)S4)=C3N=C2C2=CC(F)=C(CC(CC)CCCC)S2)S1","PBQ6","-5.64","-3.18","CCCCCCCCCCCC1=C(/C=C2\C(=O)C3=C(C=C(F)C(F)=C3)C2=C(C#N)C#N)SC2=C1SC1=C2N(CC(CC)CCCC)C2=C1C1=NSN=C1C1=C2N(CC(CC)CCCC)C2=C1SC1=C2SC(/C=C2\C(=O)C3=C(C=C(F)C(F)=C3)C2=C(C#N)C#N)=C1CCCCCCCCCCC","Y6","-5.65","-4.1","0.851","26.58","0.7791","17.62","D. H. Kim, S. J. Jeon, Y. W. Han, Y. H. Kim, N. G. Yang, H. S. Lee, D. K. Moon, Design and synthesis of the quinacridone-based donor polymers for application to organic solar cells. Journal of Industrial and Engineering Chemistry. 101, 135–143 (2021)."
"CCCCC(CC)CC1=NC2=C(C3=CC=C(C)S3)C(F)=C(F)C(C3=CC=C(C4=CC5=C(S4)C(C4=CC(F)=C(CC(CC)CCCC)S4)=C4C=C(C)SC4=C5C4=CC(F)=C(CC(CC)CCCC)S4)S3)=C2N=C1CC(CC)CCCC","PBQ5","-5.55","-2.91","CCCCCCCCCCCC1=C(/C=C2\C(=O)C3=C(C=C(F)C(F)=C3)C2=C(C#N)C#N)SC2=C1SC1=C2N(CC(CC)CCCC)C2=C1C1=NSN=C1C1=C2N(CC(CC)CCCC)C2=C1SC1=C2SC(/C=C2\C(=O)C3=C(C=C(F)C(F)=C3)C2=C(C#N)C#N)=C1CCCCCCCCCCC","Y6","-5.65","-4.1","0.844","26.02","0.7081","15.55","D. H. Kim, S. J. Jeon, Y. W. Han, Y. H. Kim, N. G. Yang, H. S. Lee, D. K. Moon, Design and synthesis of the quinacridone-based donor polymers for application to organic solar cells. Journal of Industrial and Engineering Chemistry. 101, 135–143 (2021)."
"CCCCCCCCCCC(CCCCCCCC)CN1N=C2C(=N1)C1=C(SC(C3=CC4=C(S3)C(C3=CC(Cl)=C(CC(CC)CCCC)S3)=C3C=C(C)SC3=C4C3=CC(Cl)=C(CC(CC)CCCC)S3)=C1)C1=C2C=C(C)S1","PY4","-5.63","-3.63","CCCCCCC1=CC=C(C2(C3=CC=C(CCCCCC)C=C3)C3=CC4=C(C=C3C3=C2C2=C(C=C(/C=C5\C(=O)C6=C(C=C(Cl)C(Cl)=C6)C5=C(C#N)C#N)S2)S3)C(C2=CC=C(CCCCCC)C=C2)(C2=CC=C(CCCCCC)C=C2)C2=C4SC3=C2SC(/C=C2\C(=O)C4=C(C=C(Cl)C(Cl)=C4)C2=C(C#N)C#N)=C3)C=C1","IT-4Cl","-5.75","-4.09","0.874","20.26","0.707","12.51","Y. Zhao, L. Yu, Y. Li, X. Kang, X. Bao, R. Yang, M. Sun, Manipulating the intermolecular stacking of polymeric donors for efficient organic solar cells. J. Mater. Chem. C. 9, 14209–14216 (2021)."
"CCCCCCCCCCC(CCCCCCCC)CN1N=C2C(=N1)C1=C(SC(C3=CC4=C(S3)C(C3=CC(F)=C(CC(CC)CCCC)S3)=C3C=C(C)SC3=C4C3=CC(F)=C(CC(CC)CCCC)S3)=C1)C1=C2C=C(C)S1","PY3","-5.62","-3.59","CCCCCCC1=CC=C(C2(C3=CC=C(CCCCCC)C=C3)C3=CC4=C(C=C3C3=C2C2=C(C=C(/C=C5\C(=O)C6=C(C=C(Cl)C(Cl)=C6)C5=C(C#N)C#N)S2)S3)C(C2=CC=C(CCCCCC)C=C2)(C2=CC=C(CCCCCC)C=C2)C2=C4SC3=C2SC(/C=C2\C(=O)C4=C(C=C(Cl)C(Cl)=C4)C2=C(C#N)C#N)=C3)C=C1","IT-4Cl","-5.75","-4.09","0.798","19.09","0.735","11.2","Y. Zhao, L. Yu, Y. Li, X. Kang, X. Bao, R. Yang, M. Sun, Manipulating the intermolecular stacking of polymeric donors for efficient organic solar cells. J. Mater. Chem. C. 9, 14209–14216 (2021)."
"CCCCCC1=C(C)SC(C)=C1","P3PT","","","CCCCCCCCCCCC1=C(C=C2C(=O)C3=CC(Cl)=C(Cl)C=C3C2=O)SC2=C1SC1=C2N(CC(CCCC)CCCCCC)C2=C1C1=NSN=C1C1=C2N(CC(CCCC)CCCCCC)C2=C1SC1=C2SC(C=C2C(=O)C3=CC(Cl)=C(Cl)C=C3C2=O)=C1CCCCCCCCCCC","ZY-4Cl","","","0.89","14.6","0.695","9.62","Y. Liu, K. Xian, R. Gui, K. Zhou, J. Liu, M. Gao, W. Zhao, X. Jiao, Y. Deng, H. Yin, Y. Geng, L. Ye, Simple Polythiophene Solar Cells Approaching 10% Efficiency via Carbon Chain Length Modulation of Poly(3-alkylthiophene). Macromolecules. 55, 133–145 (2022)."
"CCCCCCCCC1=C(C)SC(C)=C1","P3OT","","","CCCCCCCCCCCC1=C(C=C2C(=O)C3=CC(Cl)=C(Cl)C=C3C2=O)SC2=C1SC1=C2N(CC(CCCC)CCCCCC)C2=C1C1=NSN=C1C1=C2N(CC(CCCC)CCCCCC)C2=C1SC1=C2SC(C=C2C(=O)C3=CC(Cl)=C(Cl)C=C3C2=O)=C1CCCCCCCCCCC","ZY-4Cl","","","0.83","13.7","0.533","6.13","Y. Liu, K. Xian, R. Gui, K. Zhou, J. Liu, M. Gao, W. Zhao, X. Jiao, Y. Deng, H. Yin, Y. Geng, L. Ye, Simple Polythiophene Solar Cells Approaching 10% Efficiency via Carbon Chain Length Modulation of Poly(3-alkylthiophene). Macromolecules. 55, 133–145 (2022)."
"CCCCCCC1=C(C)SC(C)=C1","P3HT","-5.1","-3.1","CCCCCCCCCCCC1=C(C=C2C(=O)C3=CC(Cl)=C(Cl)C=C3C2=O)SC2=C1SC1=C2N(CC(CCCC)CCCCCC)C2=C1C1=NSN=C1C1=C2N(CC(CCCC)CCCCCC)C2=C1SC1=C2SC(C=C2C(=O)C3=CC(Cl)=C(Cl)C=C3C2=O)=C1CCCCCCCCCCC","ZY-4Cl","","","0.87","15.7","0.636","9.48","Y. Liu, K. Xian, R. Gui, K. Zhou, J. Liu, M. Gao, W. Zhao, X. Jiao, Y. Deng, H. Yin, Y. Geng, L. Ye, Simple Polythiophene Solar Cells Approaching 10% Efficiency via Carbon Chain Length Modulation of Poly(3-alkylthiophene). Macromolecules. 55, 133–145 (2022)."
"CCCCCCCC1=C(C)SC(C)=C1","P3HpT","","","CCCCCCCCCCCC1=C(C=C2C(=O)C3=CC(Cl)=C(Cl)C=C3C2=O)SC2=C1SC1=C2N(CC(CCCC)CCCCCC)C2=C1C1=NSN=C1C1=C2N(CC(CCCC)CCCCCC)C2=C1SC1=C2SC(C=C2C(=O)C3=CC(Cl)=C(Cl)C=C3C2=O)=C1CCCCCCCCCCC","ZY-4Cl","","","0.85","11.9","0.625","6.48","Y. Liu, K. Xian, R. Gui, K. Zhou, J. Liu, M. Gao, W. Zhao, X. Jiao, Y. Deng, H. Yin, Y. Geng, L. Ye, Simple Polythiophene Solar Cells Approaching 10% Efficiency via Carbon Chain Length Modulation of Poly(3-alkylthiophene). Macromolecules. 55, 133–145 (2022)."
"CCCCC1=C(C)SC(C)=C1","P3BT","","","CCCCCCCCCCCC1=C(C=C2C(=O)C3=CC(Cl)=C(Cl)C=C3C2=O)SC2=C1SC1=C2N(CC(CCCC)CCCCCC)C2=C1C1=NSN=C1C1=C2N(CC(CCCC)CCCCCC)C2=C1SC1=C2SC(C=C2C(=O)C3=CC(Cl)=C(Cl)C=C3C2=O)=C1CCCCCCCCCCC","ZY-4Cl","","","0.85","12.3","0.505","5.41","Y. Liu, K. Xian, R. Gui, K. Zhou, J. Liu, M. Gao, W. Zhao, X. Jiao, Y. Deng, H. Yin, Y. Geng, L. Ye, Simple Polythiophene Solar Cells Approaching 10% Efficiency via Carbon Chain Length Modulation of Poly(3-alkylthiophene). Macromolecules. 55, 133–145 (2022)."
"CCCCCCCCC(CCCCCC)CN1N=C2C(=N1)C(C1=CC=C(C)S1)=C(F)C(F)=C2C1=CC=C(C)S1","J52","-5.21","-2.99","CCCCC(CC)COC1=C(C2=CC3=C(S2)C2=C(C=C(/C=C4\C(=O)C5=CC=CC=C5C4=C(C#N)C#N)S2)C3(CC(CC)CCCC)CC(CC)CCCC)C2=NN(CC(CC)CCCC)N=C2C(C2=CC3=C(S2)C2=C(C=C(/C=C4\C(=O)C5=CC=CC=C5C4=C(C#N)C#N)S2)C3(CC(CC)CCCC)CC(CC)CCCC)=C1OCC(CC)CCCC","NoCA-5","-5.43","-3.83","0.814","26.02","0.6996","14.82","X. Zhang, C. Li, L. Qin, H. Chen, J. Yu, Y. Wei, X. Liu, J. Zhang, Z. Wei, F. Gao, Q. Peng, H. Huang, Side-Chain Engineering for Enhancing the Molecular Rigidity and Photovoltaic Performance of Noncovalently Fused-Ring Electron Acceptors. Angewandte Chemie International Edition. 60, 17720–17725 (2021)."
"CCCCCCCCC(CCCCCC)CN1N=C2C(=N1)C(C1=CC=C(C)S1)=C(F)C(F)=C2C1=CC=C(C)S1","J52","-5.21","-2.99","CCCCC(CC)COC1=C(C2=CC3=C(S2)C2=C(C=C(/C=C4\C(=O)C5=C(C=C(F)C(F)=C5)C4=C(C#N)C#N)S2)C3(CC(CC)CCCC)CC(CC)CCCC)C2=NN(CC(CC)CCCC)N=C2C(C2=CC3=C(S2)C2=C(C=C(/C=C4\C(=O)C5=C(C=C(F)C(F)=C5)C4=C(C#N)C#N)S2)C3(CC(CC)CCCC)CC(CC)CCCC)=C1OCC(CC)CCCC","NoCA-1","-5.45","-3.88","0.769","24.69","0.6169","11.71","X. Zhang, C. Li, L. Qin, H. Chen, J. Yu, Y. Wei, X. Liu, J. Zhang, Z. Wei, F. Gao, Q. Peng, H. Huang, Side-Chain Engineering for Enhancing the Molecular Rigidity and Photovoltaic Performance of Noncovalently Fused-Ring Electron Acceptors. Angewandte Chemie International Edition. 60, 17720–17725 (2021)."
"CCCCCCC(CCCC)CC1=C(C)SC(C2=CC3=C(S2)C2=C(C=C(C4=CC(CC(CCCC)CCCCCC)=C(C5=CC6=C(C7=CC=C(CC(CC)CCCC)S7)C7=C(C=C(C)S7)C(C7=CC=C(CC(CC)CCCC)S7)=C6S5)S4)S2)C2=NSN=C23)=C1","D18","-5.52","-3.47","CCCCCCCCCCCC1=C(/C=C2\C(=O)C3=C(C=C(Cl)C(Cl)=C3)C2=C(C#N)C#N)SC2=C1SC1=C2N(CCC(C)CC)C2=C1C1=NSN=C1C1=C2N(CCC(CC)CCCC)C2=C1SC1=C2SC(/C=C2\C(=O)C3=C(C=C(Cl)C(Cl)=C3)C2=C(C#N)C#N)=C1CCCCCCCCCCC","BT3-4Cl","-5.65","-4.12","0.853","26.46","0.7669","17.31","X. Zhang, L. Qin, X. Liu, C. Zhang, J. Yu, Z. Xiao, N. Zheng, B. Wang, Y. Wei, Z. Xie, Y. Wu, Z. Wei, K. Wang, F. Gao, L. Ding, H. Huang, Enhancing the Photovoltaic Performance of Triplet Acceptors Enabled by Side-Chain Engineering. Solar RRL. 5, 2100522 (2021)."
"CCCCCCC(CCCC)CC1=C(C)SC(C2=CC3=C(S2)C2=C(C=C(C4=CC(CC(CCCC)CCCCCC)=C(C5=CC6=C(C7=CC=C(CC(CC)CCCC)S7)C7=C(C=C(C)S7)C(C7=CC=C(CC(CC)CCCC)S7)=C6S5)S4)S2)C2=NSN=C23)=C1","D18","-5.52","-3.47","CCCCCCCCCCCC1=C(/C=C2\C(=O)C3=C(C=C(Cl)C(Cl)=C3)C2=C(C#N)C#N)SC2=C1SC1=C2N(CC(CC)CCCC)C2=C1C1=NSN=C1C1=C2N(CC(CC)CCCC)C2=C1SC1=C2SC(/C=C2\C(=O)C3=C(C=C(Cl)C(Cl)=C3)C2=C(C#N)C#N)=C1CCCCCCCCCCC","BT2-4Cl","-5.64","-4.12","0.841","25.7","0.7548","16.35","X. Zhang, L. Qin, X. Liu, C. Zhang, J. Yu, Z. Xiao, N. Zheng, B. Wang, Y. Wei, Z. Xie, Y. Wu, Z. Wei, K. Wang, F. Gao, L. Ding, H. Huang, Enhancing the Photovoltaic Performance of Triplet Acceptors Enabled by Side-Chain Engineering. Solar RRL. 5, 2100522 (2021)."
"CCCCCCC(CCCC)CC1=C(C)SC(C2=CC3=C(S2)C2=C(C=C(C4=CC(CC(CCCC)CCCCCC)=C(C5=CC6=C(C7=CC=C(CC(CC)CCCC)S7)C7=C(C=C(C)S7)C(C7=CC=C(CC(CC)CCCC)S7)=C6S5)S4)S2)C2=NSN=C23)=C1","D18","-5.52","-3.47","CCCCCCCCCCCC1=C(/C=C2\C(=O)C3=C(C=C(Cl)C(Cl)=C3)C2=C(C#N)C#N)SC2=C1SC1=C2N(CCCC(C)CC)C2=C1C1=NSN=C1C1=C2N(CCCC(CC)CCCC)C2=C1SC1=C2SC(/C=C2\C(=O)C3=C(C=C(Cl)C(Cl)=C3)C2=C(C#N)C#N)=C1CCCCCCCCCCC","BT4-4Cl","-5.68","-4.14","0.824","24.35","0.7173","14.39","X. Zhang, L. Qin, X. Liu, C. Zhang, J. Yu, Z. Xiao, N. Zheng, B. Wang, Y. Wei, Z. Xie, Y. Wu, Z. Wei, K. Wang, F. Gao, L. Ding, H. Huang, Enhancing the Photovoltaic Performance of Triplet Acceptors Enabled by Side-Chain Engineering. Solar RRL. 5, 2100522 (2021)."
"CCCCC(CC)CC1=C(F)C=C(C2=C3C=C(C4=CC=C(C5=C6C(=O)C7=C(CC(CC)CCCC)SC(CC(CC)CCCC)=C7C(=O)C6=C(C6=CC=C(C)S6)S5)S4)SC3=C(C3=CC(F)=C(CC(CC)CCCC)S3)C3=C2SC(C)=C3)S1","PM6","-5.45","-3.64","CCCCCCC(CCCC)COC1=C2SC3=C(C2=C(OCC(CCCC)CCCCCC)C2=C1C1=C(S2)C2=C(C=C(/C=C4\C(=O)C5=C(C=C(Cl)C(Cl)=C5)C4=C(C#N)C#N)S2)N1CC(CCCC)CCCCCC)N(CC(CCCC)CCCCCC)C1=C3SC(/C=C2\C(=O)C3=C(C=C(Cl)C(Cl)=C3)C2=C(C#N)C#N)=C1","M13","-5.66","-4","0.88","22.34","0.6695","13.14","P. Wang, Y. Ma, P. Yin, D. Cai, S. Wan, Q. Zheng, Molecular orientation, anisotropic electron transport and photovoltaic properties of ladder-type heteroheptacene-based semiconductors. Chemical Engineering Journal. 418, 129497 (2021)."
"CCCCC(CC)CC1=C(F)C=C(C2=C3C=C(C4=CC=C(C5=C6C(=O)C7=C(CC(CC)CCCC)SC(CC(CC)CCCC)=C7C(=O)C6=C(C6=CC=C(C)S6)S5)S4)SC3=C(C3=CC(F)=C(CC(CC)CCCC)S3)C3=C2SC(C)=C3)S1","PM6","-5.45","-3.64","CCCCCCCCCCCCOC1=C2SC3=C(C2=C(OCCCCCCCCCCCC)C2=C1C1=C(S2)C2=C(C=C(/C=C4\C(=O)C5=C(C=C(Cl)C(Cl)=C5)C4=C(C#N)C#N)S2)N1CC(CCCC)CCCCCC)N(CC(CCCC)CCCCCC)C1=C3SC(/C=C2\C(=O)C3=C(C=C(Cl)C(Cl)=C3)C2=C(C#N)C#N)=C1","M12","-5.68","-4.01","0.88","21.67","0.6027","11.55","P. Wang, Y. Ma, P. Yin, D. Cai, S. Wan, Q. Zheng, Molecular orientation, anisotropic electron transport and photovoltaic properties of ladder-type heteroheptacene-based semiconductors. Chemical Engineering Journal. 418, 129497 (2021)."
"CCCCC(CC)CC1=C(F)C=C(C2=C3C=C(C4=CC=C(C5=C6C(=O)C7=C(CC(CC)CCCC)SC(CC(CC)CCCC)=C7C(=O)C6=C(C6=CC=C(C)S6)S5)S4)SC3=C(C3=CC(F)=C(CC(CC)CCCC)S3)C3=C2SC(C)=C3)S1","PM6","-5.45","-3.64","CCCCCCCCCCCCN1C2=C(SC(/C=C3\C(=O)C4=C(C=C(Cl)C(Cl)=C4)C3=C(C#N)C#N)=C2)C2=C1C1=C(OCCC(CCCC)CCCCCC)C3=C(C(OCC(CCCC)CCCCCC)=C1S2)C1=C(S3)C2=C(C=C(/C=C3\C(=O)C4=C(C=C(Cl)C(Cl)=C4)C3=C(C#N)C#N)S2)N1CCCCCCCCCCCC","M11","-5.68","-3.98","0.73","6.47","0.476","2.26","P. Wang, Y. Ma, P. Yin, D. Cai, S. Wan, Q. Zheng, Molecular orientation, anisotropic electron transport and photovoltaic properties of ladder-type heteroheptacene-based semiconductors. Chemical Engineering Journal. 418, 129497 (2021)."
"CCCCCCC1=C(C)SC(C)=C1","P3HT","-5.1","-3.1","CCCCCCCCC1(CCCCCCCC)C2=CC3=C(C=C2C2=C1C=C(C1=C4C=CSC4=C(/C=C4\SC(=C(C#N)C#N)N(CC)C4=O)C4=NN(CC(CC)CCCC)N=C41)S2)C(CCCCCCCC)(CCCCCCCC)C1=C3SC(C2=C3C=CSC3=C(/C=C3\SC(=C(C#N)C#N)N(CC)C3=O)C3=NN(CC(CC)CCCC)N=C32)=C1","JC14","-5.41","-3.63","0.759","16.04","0.63","7.72","J. Wang, G. Cai, B. Jia, H. Lu, X. Lu, X. Zhan, X. Chen, Structural regulation of thiophene-fused benzotriazole as a “π-bridge” for A-π-D-π-A type acceptor:P3HT-based OSCs to achieve high efficiency. J. Mater. Chem. A. 9, 6520–6528 (2021)."
"CCCCCCC1=C(C)SC(C)=C1","P3HT","-5.1","-3.1","CCCCCCCCC1(CCCCCCCC)C2=CC3=C(C=C2C2=C1C=C(C1=C4C=C(C(=O)OCC)SC4=C(/C=C4\SC(=C(C#N)C#N)N(CC)C4=O)C4=NN(CC(CC)CCCC)N=C41)S2)C(CCCCCCCC)(CCCCCCCC)C1=C3SC(C2=C3C=C(C(=O)OCC)SC3=C(/C=C3\SC(=C(C#N)C#N)N(CC)C3=O)C3=NN(CC(CC)CCCC)N=C32)=C1","JC2","-5.48","-3.73","0.685","14.53","0.61","6.12","J. Wang, G. Cai, B. Jia, H. Lu, X. Lu, X. Zhan, X. Chen, Structural regulation of thiophene-fused benzotriazole as a “π-bridge” for A-π-D-π-A type acceptor:P3HT-based OSCs to achieve high efficiency. J. Mater. Chem. A. 9, 6520–6528 (2021)."
"CCCCCCCCCCC(CCCCCCCC)CC1=C2C(=O)C3=C(C4=CC=C(C5=CC(F)=C(C)S5)S4)SC(C4=CC=C(C5=CC(F)=C(C)S5)S4)=C3C(=O)C2=C(CC(CCCCCCCC)CCCCCCCCCC)S1","P5T-2F","","","CCCCCCCCCC1=C(/C=C2\C(=O)C3=C(C=C(Cl)C(Cl)=C3)C2=C(C#N)C#N)SC2=C1SC1=C2N(CC(CCCC)CCCCCC)C2=C1C1=NSN=C1C1=C2N(CC(CCCC)CCCCCC)C2=C1SC1=C2SC(/C=C2\C(=O)C3=C(C=C(Cl)C(Cl)=C3)C2=C(C#N)C#N)=C1CCCCCCCCC","Ec9","","","0.837","26.5","0.798","17.7","L. Ma, S. Zhang, J. Wang, J. Ren, M. Gao, J. Zhang, T. Zhang, H. Yao, L. Ye, J. Hou, Miscibility Control by Tuning Electrostatic Interactions in Bulk Heterojunction for Efficient Organic Solar Cells. ACS Materials Lett. 3, 1276–1283 (2021)."
"CCCCCCCCCCC(CCCCCCCC)CC1=C2C(=O)C3=C(C4=CC=C(C5=CC=C(C)S5)S4)SC(C4=CC=C(C5=CC=C(C)S5)S4)=C3C(=O)C2=C(CC(CCCCCCCC)CCCCCCCCCC)S1","P5T","","","CCCCCCCCCC1=C(/C=C2\C(=O)C3=C(C=C(Cl)C(Cl)=C3)C2=C(C#N)C#N)SC2=C1SC1=C2N(CC(CCCC)CCCCCC)C2=C1C1=NSN=C1C1=C2N(CC(CCCC)CCCCCC)C2=C1SC1=C2SC(/C=C2\C(=O)C3=C(C=C(Cl)C(Cl)=C3)C2=C(C#N)C#N)=C1CCCCCCCCC","Ec9","","","0.832","14.6","0.505","6.13","L. Ma, S. Zhang, J. Wang, J. Ren, M. Gao, J. Zhang, T. Zhang, H. Yao, L. Ye, J. Hou, Miscibility Control by Tuning Electrostatic Interactions in Bulk Heterojunction for Efficient Organic Solar Cells. ACS Materials Lett. 3, 1276–1283 (2021)."
"CCCCC(CC)CC1=C(F)C=C(C2=C3C=C(C4=CC=C(C5=C6C(=O)C7=C(CC(CC)CCCC)SC(CC(CC)CCCC)=C7C(=O)C6=C(C6=CC=C(C)S6)S5)S4)SC3=C(C3=CC(F)=C(CC(CC)CCCC)S3)C3=C2SC(C)=C3)S1","PM6","-5.45","-3.64","C#C/C=C/C(CCCCCC)CN1C2=C(SC3=C2SC(/C=C2\C(=O)C4=C(C=C(F)C(F)=C4)C2=C(C#N)C#N)=C3CCCCCCCCCCC)C2=C1C1=C(C3=NSN=C32)C2=C(C3=C(S2)C(CCCCCCCCCCC)=C(/C=C2\C(=O)C4=C(C=C(F)C(F)=C4)C2=C(C#N)C#N)S3)N1CC(CC)CCCCCC","BTP-EHBO-4F","-5.8","-3.97","0.85","26.12","0.7578","16.82","Y.-J. Su, H. Nie, C.-F. Chang, S.-C. Huang, Y.-H. Huang, T.-W. Chen, K.-K. Hsu, T.-Y. Lee, H.-M. Shih, C.-W. Ko, J.-T. Chen, C.-S. Hsu, Green-Solvent-Processable Organic Photovoltaics with High Performances Enabled by Asymmetric Non-Fullerene Acceptors. ACS Appl. Mater. Interfaces. 13, 59043–59050 (2021)."
"CCCCC(CC)CC1=C(F)C=C(C2=C3C=C(C4=CC=C(C5=C6C(=O)C7=C(CC(CC)CCCC)SC(CC(CC)CCCC)=C7C(=O)C6=C(C6=CC=C(C)S6)S5)S4)SC3=C(C3=CC(F)=C(CC(CC)CCCC)S3)C3=C2SC(C)=C3)S1","PM6","-5.45","-3.64","CCCCCCCCCCCC1=C(/C=C2\C(=O)C3=C(C=C(F)C(F)=C3)C2=C(C#N)C#N)SC2=C1SC1=C2N(CCC2=CC=C(OCC(CCCCCC)CCCCCCCC)C=C2)C2=C1C1=NSN=C1C1=C2N(CC(CCCCCC)CCCCCCCC)C2=C1SC1=C2SC(/C=C2\C(=O)C3=C(C=C(F)C(F)=C3)C2=C(C#N)C#N)=C1CCCCCCCCCCC","BTP-PHD-4F","-5.79","-3.95","0.87","25.64","0.7134","15.91","Y.-J. Su, H. Nie, C.-F. Chang, S.-C. Huang, Y.-H. Huang, T.-W. Chen, K.-K. Hsu, T.-Y. Lee, H.-M. Shih, C.-W. Ko, J.-T. Chen, C.-S. Hsu, Green-Solvent-Processable Organic Photovoltaics with High Performances Enabled by Asymmetric Non-Fullerene Acceptors. ACS Appl. Mater. Interfaces. 13, 59043–59050 (2021)."
"CCCCCCCCC1=C(C)SC2=C1SC(C1=C3C(=O)N(CCCCCCCC)C(=O)C3=C(C3=CC4=C(S3)C(CCCCCCCC)=C(C3=CC5=C(C6=CC=C(CC(CC)CCCC)S6)C6=C(C=C(C)S6)C(C6=CC=C(CC(CC)CCCC)S6)=C5S3)S4)S1)=C2","PBDT-H","-5.35","-3.48","CCCCCCCCCCCC1=C(/C=C2\C(=O)C3=CC(F)=C(F)C=C3C2=C(C#N)C#N)SC2=C1SC1=C2N(CCCCCCOC2=CC=CC=C2)C2=C1C1=NSN=C1C1=C2N(CCCCCCOC2=CC=CC=C2)C2=C1SC1=C2SC(/C=C2\C(=O)C3=CC(F)=C(F)C=C3C2=C(C#N)C#N)=C1CCCCCCCCCCC","C6OB-F","-5.68","-4.28","0.697","23.02","0.63","10.06","G.-U. Kim, C. Sun, J. S. Park, H. G. Lee, D. Lee, J.-W. Lee, H. J. Kim, S. Cho, Y.-H. Kim, S.-K. Kwon, B. J. Kim, Importance of Terminal Group Pairing of Polymer Donor and Small-Molecule Acceptor in Optimizing Blend Morphology and Voltage Loss of High-Performance Solar Cells. Advanced Functional Materials. 31, 2100870 (2021)."
"CCCCCCCCC1=C(C)SC2=C1SC(C1=C3C(=O)N(CCCCCCCC)C(=O)C3=C(C3=CC4=C(S3)C(CCCCCCCC)=C(C3=CC5=C(C6=CC=C(CC(CC)CCCC)S6)C6=C(C=C(C)S6)C(C6=CC=C(CC(CC)CCCC)S6)=C5S3)S4)S1)=C2","PBDT-H","-5.35","-3.48","CCCCCCCCCCCC1=C(/C=C2\C(=O)C3=CC=CC=C3C2=C(C#N)C#N)SC2=C1SC1=C2N(CCCCCCOC2=CC=CC=C2)C2=C1C1=NSN=C1C1=C2N(CCCCCCOC2=CC=CC=C2)C2=C1SC1=C2SC(/C=C2\C(=O)C3=CC=CC=C3C2=C(C#N)C#N)=C1CCCCCCCCCCC","C6OB-H","-5.64","-4.21","0.816","21.66","0.68","12.07","G.-U. Kim, C. Sun, J. S. Park, H. G. Lee, D. Lee, J.-W. Lee, H. J. Kim, S. Cho, Y.-H. Kim, S.-K. Kwon, B. J. Kim, Importance of Terminal Group Pairing of Polymer Donor and Small-Molecule Acceptor in Optimizing Blend Morphology and Voltage Loss of High-Performance Solar Cells. Advanced Functional Materials. 31, 2100870 (2021)."
"CCCCCCCCC1=C(C)SC2=C1SC(C1=C3C(=O)N(CCCCCCCC)C(=O)C3=C(C3=CC4=C(S3)C(CCCCCCCC)=C(C3=CC5=C(C6=CC=C(CC(CC)CCCC)S6)C6=C(C=C(C)S6)C(C6=CC=C(CC(CC)CCCC)S6)=C5S3)S4)S1)=C2","PBDT-H","-5.35","-3.48","CCCCCCCCCCCC1=C(/C=C2\C(=O)C3=CC(C)=CC=C3C2=C(C#N)C#N)SC2=C1SC1=C2N(CCCCCCOC2=CC=CC=C2)C2=C1C1=NSN=C1C1=C2N(CCCCCCOC2=CC=CC=C2)C2=C1SC1=C2SC(/C=C2\C(=O)C3=CC(C)=CC=C3C2=C(C#N)C#N)=C1CCCCCCCCCCC","C6OB-Me","-5.6","-4.15","0.903","21.42","0.65","12.53","G.-U. Kim, C. Sun, J. S. Park, H. G. Lee, D. Lee, J.-W. Lee, H. J. Kim, S. Cho, Y.-H. Kim, S.-K. Kwon, B. J. Kim, Importance of Terminal Group Pairing of Polymer Donor and Small-Molecule Acceptor in Optimizing Blend Morphology and Voltage Loss of High-Performance Solar Cells. Advanced Functional Materials. 31, 2100870 (2021)."
"CCCCCCCCC1=C(C)SC2=C1SC(C1=C3C(=O)N(CCCCCCCC)C(=O)C3=C(C3=CC4=C(S3)C(CCCCCCCC)=C(C3=CC5=C(C6=CC(F)=C(CC(CC)CCCC)S6)C6=C(C=C(C)S6)C(C6=CC(F)=C(CC(CC)CCCC)S6)=C5S3)S4)S1)=C2","PBDT-F","-5.51","-3.64","CCCCCCCCCCCC1=C(/C=C2\C(=O)C3=CC(F)=C(F)C=C3C2=C(C#N)C#N)SC2=C1SC1=C2N(CCCCCCOC2=CC=CC=C2)C2=C1C1=NSN=C1C1=C2N(CCCCCCOC2=CC=CC=C2)C2=C1SC1=C2SC(/C=C2\C(=O)C3=CC(F)=C(F)C=C3C2=C(C#N)C#N)=C1CCCCCCCCCCC","C6OB-F","-5.68","-4.28","0.839","24.97","0.73","15.21","G.-U. Kim, C. Sun, J. S. Park, H. G. Lee, D. Lee, J.-W. Lee, H. J. Kim, S. Cho, Y.-H. Kim, S.-K. Kwon, B. J. Kim, Importance of Terminal Group Pairing of Polymer Donor and Small-Molecule Acceptor in Optimizing Blend Morphology and Voltage Loss of High-Performance Solar Cells. Advanced Functional Materials. 31, 2100870 (2021)."
"CCCCCCCCC1=C(C)SC2=C1SC(C1=C3C(=O)N(CCCCCCCC)C(=O)C3=C(C3=CC4=C(S3)C(CCCCCCCC)=C(C3=CC5=C(C6=CC(F)=C(CC(CC)CCCC)S6)C6=C(C=C(C)S6)C(C6=CC(F)=C(CC(CC)CCCC)S6)=C5S3)S4)S1)=C2","PBDT-F","-5.51","-3.64","CCCCCCCCCCCC1=C(/C=C2\C(=O)C3=CC=CC=C3C2=C(C#N)C#N)SC2=C1SC1=C2N(CCCCCCOC2=CC=CC=C2)C2=C1C1=NSN=C1C1=C2N(CCCCCCOC2=CC=CC=C2)C2=C1SC1=C2SC(/C=C2\C(=O)C3=CC=CC=C3C2=C(C#N)C#N)=C1CCCCCCCCCCC","C6OB-H","-5.64","-4.21","0.697","23.02","0.63","10.06","G.-U. Kim, C. Sun, J. S. Park, H. G. Lee, D. Lee, J.-W. Lee, H. J. Kim, S. Cho, Y.-H. Kim, S.-K. Kwon, B. J. Kim, Importance of Terminal Group Pairing of Polymer Donor and Small-Molecule Acceptor in Optimizing Blend Morphology and Voltage Loss of High-Performance Solar Cells. Advanced Functional Materials. 31, 2100870 (2021)."
"CCCCCCCCC1=C(C)SC2=C1SC(C1=C3C(=O)N(CCCCCCCC)C(=O)C3=C(C3=CC4=C(S3)C(CCCCCCCC)=C(C3=CC5=C(C6=CC(F)=C(CC(CC)CCCC)S6)C6=C(C=C(C)S6)C(C6=CC(F)=C(CC(CC)CCCC)S6)=C5S3)S4)S1)=C2","PBDT-F","-5.51","-3.64","CCCCCCCCCCCC1=C(/C=C2\C(=O)C3=CC(C)=CC=C3C2=C(C#N)C#N)SC2=C1SC1=C2N(CCCCCCOC2=CC=CC=C2)C2=C1C1=NSN=C1C1=C2N(CCCCCCOC2=CC=CC=C2)C2=C1SC1=C2SC(/C=C2\C(=O)C3=CC(C)=CC=C3C2=C(C#N)C#N)=C1CCCCCCCCCCC","C6OB-Me","-5.6","-4.15","0.96","20","0.56","10.73","G.-U. Kim, C. Sun, J. S. Park, H. G. Lee, D. Lee, J.-W. Lee, H. J. Kim, S. Cho, Y.-H. Kim, S.-K. Kwon, B. J. Kim, Importance of Terminal Group Pairing of Polymer Donor and Small-Molecule Acceptor in Optimizing Blend Morphology and Voltage Loss of High-Performance Solar Cells. Advanced Functional Materials. 31, 2100870 (2021)."
"CCCCC(CC)CC1=C(F)C=C(C2=C3C=C(C4=CC=C(C5=C6C(=O)C7=C(CC(CC)CCCC)SC(CC(C)CC)=C7C(=O)C6=C(C6=CC=C(C)S6)S5)S4)SC3=C(C3=CC(F)=C(CC(CC)CCCC)S3)C3=C2SC(C)=C3)S1","PBDB-T-2F","-5.45","-3.55","CCCCCCCCCC1=C(/C=C2\C(=O)C3=C(C=C(F)C(F)=C3)C2=C(C#N)C#N)SC2=C1SC1=C2N(CC(CCCC)CCCCCC)C2=C1C1=NSN=C1C1=C2N(CC(CCCC)CCCCCC)C2=C1SC1=C2SC(/C=C2\C(=O)C3=C(C=C(F)C(F)=C3)C2=C(C#N)C#N)=C1CCCCCCCCC","BTP-4F","-5.85","-3.82","0.855","25.1","0.73","15.7","D. Li, X. Chen, J. Cai, W. Li, M. Chen, Y. Mao, B. Du, J. A. Smith, R. C. Kilbride, M. E. O’Kane, X. Zhang, Y. Zhuang, P. Wang, H. Wang, D. Liu, R. A. L. Jones, D. G. Lidzey, T. Wang, Non-fullerene acceptor fibrils enable efficient ternary organic solar cells with 16.6% efficiency. Sci. China Chem. 63, 1461–1468 (2020)."
"CCCCC(CC)CC1=C(F)C=C(C2=C3C=C(C4=CC=C(C5=C6C(=O)C7=C(CC(CC)CCCC)SC(CC(C)CC)=C7C(=O)C6=C(C6=CC=C(C)S6)S5)S4)SC3=C(C3=CC(F)=C(CC(CC)CCCC)S3)C3=C2SC(C)=C3)S1","PBDB-T-2F","-5.45","-3.55","CC1=CC=C(C2(C3=CC(C)=C(C)C=C3)C3=CC4=C(C=C3C3=C2C2=C(C=C(/C=C5\C(=O)C6=C(C=C(F)C(F)=C6)C5=C(C#N)C#N)S2)S3)C(C2=CC=C(C)C(C)=C2)(C2=CC(C)=C(C)C=C2)C2=C4SC3=C2SC(/C=C2\C(=O)C4=C(C=C(F)C(F)=C4)C2=C(C#N)C#N)=C3)C=C1C","IDMIC-4F","","","0.89","16.6","0.605","9.4","D. Li, X. Chen, J. Cai, W. Li, M. Chen, Y. Mao, B. Du, J. A. Smith, R. C. Kilbride, M. E. O’Kane, X. Zhang, Y. Zhuang, P. Wang, H. Wang, D. Liu, R. A. L. Jones, D. G. Lidzey, T. Wang, Non-fullerene acceptor fibrils enable efficient ternary organic solar cells with 16.6% efficiency. Sci. China Chem. 63, 1461–1468 (2020)."
"CCCCC(CC)CC1=C2C(=O)C3=C(C4=CC=C(C)S4)SC(C4=CC=C(C)S4)=C3C(=O)C2=C(CC(CC)CCCC)S1","PBDB-T","-5.34","-3.44","CCCCC(CC)COC1=C(C2=CC3=C(S2)C2=C(C=C(/C=C4\C(=O)C5=C(C=C(F)C(F)=C5)C4=C(C#N)C#N)S2)C3(CC(CC)CCCC)CC(CC)CCCC)C2=NN(CC(CC)CCCC)N=C2C(C2=CC3=C(S2)C2=C(C=C(/C=C4\C(=O)C5=C(C=C(F)C(F)=C5)C4=C(C#N)C#N)S2)C3(CC(CC)CCCC)CC(CC)CCCC)=C1OCC(CC)CCCC","BTzO-4F","-5.45","-3.88","0.839","23.58","0.6973","13.8","X. Liu, Y. Wei, X. Zhang, L. Qin, Z. Wei, H. Huang, An A-D-A′-D-A type unfused nonfullerene acceptor for organic solar cells with approaching 14% efficiency. Sci. China Chem. 64, 228–231 (2021)."
"CCCCC(CC)CC1=C2C(=O)C3=C(C4=CC=C(C)S4)SC(C4=CC=C(C)S4)=C3C(=O)C2=C(CC(CC)CCCC)S1","PBDB-T","-5.34","-3.44","CCCCC(CC)CC1(CC(CC)CCCC)C2=C(SC(/C=C3\C(=O)C4=C(C=C(F)C(F)=C4)C3=C(C#N)C#N)=C2)C2=C1C=C(C1=CC=C(C3=CC4=C(S3)C3=C(C=C(/C=C5\C(=O)C6=C(C=C(F)C(F)=C6)C5=C(C#N)C#N)S3)C4(CC(CC)CCCC)CC(CC)CCCC)C3=NSN=C13)S2","BT-IC4F","-5.89","-4.27","0.69","21.4","0.664","9.83","Y. Wang, Z. Liu, X. Cui, C. Wang, H. Lu, Y. Liu, Z. Fei, Z. Ma, Z. Bo, Small molecule acceptors with a ladder-like core for high-performance organic solar cells with low non-radiative energy losses. J. Mater. Chem. A. 8, 12495–12501 (2020)."
"CCCCC(CC)CC1=C2C(=O)C3=C(C4=CC=C(C)S4)SC(C4=CC=C(C)S4)=C3C(=O)C2=C(CC(CC)CCCC)S1","PBDB-T","-5.34","-3.44","CCCCCCCCC1=C(C2=CC3=C(S2)C2=C(C=C(/C=C4\C(=O)C5=C(C=C(F)C(F)=C5)C4=C(C#N)C#N)S2)C3(CC(CC)CCCC)CC(CC)CCCC)C2=NSN=C2C(C2=CC3=C(S2)C2=C(C=C(/C=C4\C(=O)C5=C(C=C(F)C(F)=C5)C4=C(C#N)C#N)S2)C3(CC(CC)CCCC)CC(CC)CCCC)=C1CCCCCCCC","BTOR-IC4F","-5.92","-4.23","0.8","20.57","0.696","11.48","Y. Wang, Z. Liu, X. Cui, C. Wang, H. Lu, Y. Liu, Z. Fei, Z. Ma, Z. Bo, Small molecule acceptors with a ladder-like core for high-performance organic solar cells with low non-radiative energy losses. J. Mater. Chem. A. 8, 12495–12501 (2020)."
"CCCCC(CC)CC1=C2C(=O)C3=C(C4=CC=C(C)S4)SC(C4=CC=C(C)S4)=C3C(=O)C2=C(CC(CC)CCCC)S1","PBDB-T","-5.34","-3.44","CCCCC(CC)CC1(CC(CC)CCCC)C2=C(SC(/C=C3\C(=O)C4=C(C=C(F)C(F)=C4)C3=C(C#N)C#N)=C2)C2=C1C=C(C1=C(F)C(F)=C(C3=CC4=C(S3)C3=C(C=C(/C=C5\C(=O)C6=C(C=C(F)C(F)=C6)C5=C(C#N)C#N)S3)C4(CC(CC)CCCC)CC(CC)CCCC)C3=NSN=C31)S2","BT2F-IC4F","-5.98","-4.31","0.67","19.43","0.647","8.45","Y. Wang, Z. Liu, X. Cui, C. Wang, H. Lu, Y. Liu, Z. Fei, Z. Ma, Z. Bo, Small molecule acceptors with a ladder-like core for high-performance organic solar cells with low non-radiative energy losses. J. Mater. Chem. A. 8, 12495–12501 (2020)."
"CCCCC(CC)CC1=C(F)C=C(C2=C3C=C(C4=CC=C(C5=C6C(=O)C7=C(CC(CC)CCCC)SC(CC(CC)CCCC)=C7C(=O)C6=C(C6=CC=C(C)S6)S5)S4)SC3=C(C3=CC(F)=C(CC(CC)CCCC)S3)C3=C2SC(C)=C3)S1","PM6","-5.45","-3.64","CCCCCCCCCCCC1=C(/C=C2\C(=O)C3=C(C=C(F)C(F)=C3)C2=C(C#N)C#N)SC2=C1SC1=C2N(CC(CC)CCCC)C2=C1C1=N[Se]N=C1C1=C2N(CC(CC)CCCC)C2=C1SC1=C2SC(/C=C2\C(=O)C3=C(C=C(F)C(F)=C3)\C2=C(/Cl)C#N)=C1CCCCCCCCCCC","Y6–Se","-5.58","-3.84","0.82","25.47","0.75","15.82","H. Yu, Z. Qi, J. Zhang, Z. Wang, R. Sun, Y. Chang, H. Sun, W. Zhou, J. Min, H. Ade, H. Yan, Tailoring non-fullerene acceptors using selenium-incorporated heterocycles for organic solar cells with over 16% efficiency. J. Mater. Chem. A. 8, 23756–23765 (2020)."
"CCCCC(CC)CC1=C(F)C=C(C2=C3C=C(C4=CC=C(C5=C6C(=O)C7=C(CC(CC)CCCC)SC(CC(CC)CCCC)=C7C(=O)C6=C(C6=CC=C(C)S6)S5)S4)SC3=C(C3=CC(F)=C(CC(CC)CCCC)S3)C3=C2SC(C)=C3)S1","PM6","-5.45","-3.64","CCCCCCCCCCCC1=C(/C=C2\C(=O)C3=C(C=C(F)C(F)=C3)C2=C(C#N)C#N)SC2=C1[Se]C1=C2N(CC(CC)CCCC)C2=C1C1=NSN=C1C1=C2N(CC(CC)CCCC)C2=C1[Se]C1=C2SC(/C=C2\C(=O)C3=C(C=C(F)C(F)=C3)\C2=C(/Cl)C#N)=C1CCCCCCCCCCC","Y6–2Se","-5.55","-3.83","0.83","24.32","0.7","14.62","H. Yu, Z. Qi, J. Zhang, Z. Wang, R. Sun, Y. Chang, H. Sun, W. Zhou, J. Min, H. Ade, H. Yan, Tailoring non-fullerene acceptors using selenium-incorporated heterocycles for organic solar cells with over 16% efficiency. J. Mater. Chem. A. 8, 23756–23765 (2020)."
"CCCCC(CC)CC1=C2C(=O)C3=C(C4=CC=C(C)S4)SC(C4=CC=C(C)S4)=C3C(=O)C2=C(CC(CC)CCCC)S1","PBDB-T","-5.34","-3.44","CCCCCCCCCCC1=C(/C=C2\C(=O)C3=C(C=C(F)C(F)=C3)C2=C(C#N)C#N)SC(C2=CC3=C(S2)C2=C(C4=C(C5=NSN=C52)C2=C(C=C(C5=CC(CCCCCCCCCC)=C(/C=C6\C(=O)C7=C(C=C(F)C(F)=C7)C6=C(C#N)C#N)S5)S2)N4CC(CCCC)CCCCCC)N3CC(CCCC)CCCCCC)=C1","H3","","","0.757","25.84","0.7","13.75","Z. Hu, L. Yang, W. Gao, J. Gao, C. Xu, X. Zhang, Z. Wang, W. Tang, C. Yang, F. Zhang, Over 15.7% Efficiency of Ternary Organic Solar Cells by Employing Two Compatible Acceptors with Similar LUMO Levels. Small. 16, 2000441 (2020)."
