Repository: JinYSun/BiBERTa

BiBERTa

### **<u>Deep learning-assisted to accelerate the discovery of donor/acceptor pairs for high-performance organic solar cells</u>**

## <u>Motivation</u>

It is a deep learning-based framework built for new donor/acceptor pairs discovery. The framework contains data collection section, PCE prediction section and molecular discovery section. Specifically, a large D/A pair dataset was built by collecting experimental data from literature. Then, a novel RoBERTa-based bi-encoder model (BiBERTa) was developed for PCE prediction by using the SMILES of donor and acceptor pairs as the input. Two pretrained ChemBERTa2 encoders were loaded as initial parameters of the bi-encoder.

File: BiBERTa/dataset/OSC/data.csv (part 17 of 41)
"Donor","Donor_Name","HOMO/D","LUMO/D","Acceptor","Acceptor_Name","HOMO/A","LUMO/A","Voc","Jsc","FF","PCE","reference"
"CCCCC(CC)CC1=C2C(=O)C3=C(C4=CC=C(C)S4)SC(C4=CC=C(C)S4)=C3C(=O)C2=C(CC(CC)CCCC)S1","PBDB-T","-5.34","-3.44","CCCCCCC(CCCC)CN1C2=C(SC(C3=CC(CC(CC)CCCC)=C(/C=C4\C(=O)C5=C(C=C(F)C(F)=C5)C4=C(C#N)C#N)S3)=C2)C2=C1C1=C(C3=NSN=C32)C2=C(C=C(C3=CC(CC(CC)CCCC)=C(/C=C4\C(=O)C5=C(C=C(F)C(F)=C5)C4=C(C#N)C#N)S3)S2)N1CC(CCCC)CCCCCC","H2","","","0.781","24.4","0.69","13.15","Z. Hu, L. Yang, W. Gao, J. Gao, C. Xu, X. Zhang, Z. Wang, W. Tang, C. Yang, F. Zhang, Over 15.7% Efficiency of Ternary Organic Solar Cells by Employing Two Compatible Acceptors with Similar LUMO Levels. Small. 16, 2000441 (2020)."
"CCCCC(CC)CC1=C2C(=O)C3=C(C4=CC=C(C)S4)SC(C4=CC=C(C)S4)=C3C(=O)C2=C(CC(CC)CCCC)S1","PBDB-T","-5.34","-3.44","CCCCCCCCCCC1=C(C2=CC3=C(S2)C2=C(C4=C(C5=NSN=C52)C2=C(C=C(C5=C(CCCCCCCCCC)C=C(/C=C6\C(=O)C7=C(C=C(F)C(F)=C7)C6=C(C#N)C#N)S5)S2)N4CC(CCCC)CCCCCC)N3CC(CCCC)CCCCCC)SC(/C=C2\C(=O)C3=C(C=C(F)C(F)=C3)C2=C(C#N)C#N)=C1","H1","","","0.784","16.81","0.53","6.98","Z. Hu, L. Yang, W. Gao, J. Gao, C. Xu, X. Zhang, Z. Wang, W. Tang, C. Yang, F. Zhang, Over 15.7% Efficiency of Ternary Organic Solar Cells by Employing Two Compatible Acceptors with Similar LUMO Levels. Small. 16, 2000441 (2020)."
"CCCCC(CC)CC1=C(F)C=C(C2=C3C=C(C4=CC=C(C5=C6C(=O)C7=C(CC(CC)CCCC)SC(CC(CC)CCCC)=C7C(=O)C6=C(C6=CC=C(C)S6)S5)S4)SC3=C(C3=CC(F)=C(CC(CC)CCCC)S3)C3=C2SC(C)=C3)S1","PM6","-5.45","-3.64","CCCCCCC1=CC=C(C2(C3=CC=C(CCCCCC)C=C3)C3=CC4=C(C=C3C3=C2C=C(/C=C2\C(=O)C5=CC(Cl)=C(Cl)C=C5C2=C(C#N)C#N)S3)C(C2=CC=C(CCCCCC)C=C2)(C2=CC=C(CCCCCC)C=C2)C2=C4SC3=C2N(CC(CCCC)CCCCCC)C2=C3SC(/C=C3\C(=O)C4=CC(Cl)=C(Cl)C=C4C3=C(C#N)C#N)=C2)C=C1","IPTBO-4Cl","-5.57","-4.04","0.893","23.18","0.7217","14.94","Z. Luo, R. Sun, C. Zhong, T. Liu, G. Zhang, Y. Zou, X. Jiao, J. Min, C. Yang, Altering alkyl-chains branching positions for boosting the performance of small-molecule acceptors for highly efficient nonfullerene organic solar cells. Sci. China Chem. 63, 361–369 (2020)."
"CCCCC(CC)CC1=C(F)C=C(C2=C3C=C(C4=CC=C(C5=C6C(=O)C7=C(CC(CC)CCCC)SC(CC(CC)CCCC)=C7C(=O)C6=C(C6=CC=C(C)S6)S5)S4)SC3=C(C3=CC(F)=C(CC(CC)CCCC)S3)C3=C2SC(C)=C3)S1","PM6","-5.45","-3.64","CCCCCCCCC1(CCCCCCCC)C2=CC3=C(C=C2C2=C1C=C(/C=C1\C(=O)C4=C(C=C(F)C(C)=C4)C1=C(C#N)C#N)S2)C(CCCCCCCC)(CCCCCCCC)C1=C3SC(/C=C2\C(=O)C3=C(C=C(F)C(C)=C3)C2=C(C#N)C#N)=C1","MF1","-5.68","-4.01","0.908","17.01","0.7818","12.07","Z. Luo, R. Sun, C. Zhong, T. Liu, G. Zhang, Y. Zou, X. Jiao, J. Min, C. Yang, Altering alkyl-chains branching positions for boosting the performance of small-molecule acceptors for highly efficient nonfullerene organic solar cells. Sci. China Chem. 63, 361–369 (2020)."
"CCCCC(CC)CC1=C(F)C=C(C2=C3C=C(C4=CC=C(C5=C6C(=O)C7=C(CC(CC)CCCC)SC(CC(CC)CCCC)=C7C(=O)C6=C(C6=CC=C(C)S6)S5)S4)SC3=C(C3=CC(F)=C(CC(CC)CCCC)S3)C3=C2SC(C)=C3)S1","PM6","-5.45","-3.64","CCCCCCCCCCCC1=C(/C=C2\C(=O)C3=C(C=C(F)C(F)=C3)C2=C(C#N)C#N)SC2=C1SC1=C2N(CCC(CC)CCCC)C2=C1C1=NSN=C1C1=C2N(CCC(CC)CCCC)C2=C1SC1=C2SC(/C=C2\C(=O)C3=C(C=C(F)C(F)=C3)C2=C(C#N)C#N)=C1CCCCCCCCCCC","Y6-C2","-5.65","","0.86","25.11","0.736","15.89","X. Li, M.-A. Pan, T.-K. Lau, W. Liu, K. Li, N. Yao, F. Shen, S. Huo, F. Zhang, Y. Wu, X. Li, X. Lu, H. Yan, C. Zhan, Roles of Acceptor Guests in Tuning the Organic Solar Cell Property Based on an Efficient Binary Material System with a Nearly Zero Hole-Transfer Driving Force. Chem. Mater. 32, 5182–5191 (2020)."
"CCCCC(CC)CC1=C(F)C=C(C2=C3C=C(C4=CC=C(C5=C6C(=O)C7=C(CC(CC)CCCC)SC(CC(CC)CCCC)=C7C(=O)C6=C(C6=CC=C(C)S6)S5)S4)SC3=C(C3=CC(F)=C(CC(CC)CCCC)S3)C3=C2SC(C)=C3)S1","PM6","-5.45","-3.64","CCCCCCCCCCCC1=C(/C=C2\C(=O)C3=C(C=C(F)C(F)=C3)C2=C(C#N)C#N)SC2=C1SC1=C2N(CCCC(CC)CCCC)C2=C1C1=NSN=C1C1=C2N(CCCC(CC)CCCC)C2=C1SC1=C2SC(/C=C2\C(=O)C3=C(C=C(F)C(F)=C3)C2=C(C#N)C#N)=C1CCCCCCCCCCC","Y6-C3","","-4.07","0.852","24.07","0.674","13.76","X. Li, M.-A. Pan, T.-K. Lau, W. Liu, K. Li, N. Yao, F. Shen, S. Huo, F. Zhang, Y. Wu, X. Li, X. Lu, H. Yan, C. Zhan, Roles of Acceptor Guests in Tuning the Organic Solar Cell Property Based on an Efficient Binary Material System with a Nearly Zero Hole-Transfer Driving Force. Chem. Mater. 32, 5182–5191 (2020)."
"CCCCC(CC)CC1=C(F)C=C(C2=C3C=C(C4=CC=C(C5=C6C(=O)C7=C(CC(CC)CCCC)SC(CC(CC)CCCC)=C7C(=O)C6=C(C6=CC=C(C)S6)S5)S4)SC3=C(C3=CC(F)=C(CC(CC)CCCC)S3)C3=C2SC(C)=C3)S1","PM6","-5.45","-3.64","CCCCCCCCCCCC1=C(/C=C2\C(=O)C3=C(Cl)SC=C3C2=C(C#N)C#N)SC2=C1SC1=C2N(CC(CC)CCCC)C2=C1C1=NSN=C1C1=C2N(CC(CC)CCCC)C2=C1SC1=C2SC(/C=C2\C(=O)C3=C(Cl)SC=C3C2=C(C#N)C#N)=C1CCCCCCCCCCC","BTCT-2Cl","-5.56","-3.95","0.908","24.3","0.655","14.5","F. Cai, H. Peng, H. Chen, J. Yuan, J. Hai, T.-K. Lau, J. Wang, Y. Hu, W. Liu, X. Lu, Y. Zou, An asymmetric small molecule acceptor for organic solar cells with a short circuit current density over 24 mA cm−2. J. Mater. Chem. A. 8, 15984–15991 (2020)."
"CCCCC(CC)CC1=CC=C(C2=C3C=C(C4=CC=C(C5=C(F)C(F)=C(C6=CC=C(C)S6)C6=NC(C7=C(F)C(F)=C(CC(CC)CCCC)S7)=C(C7=C(F)C(F)=C(CC(CC)CCCC)S7)N=C65)S4)SC3=C(C3=CC=C(CC(CC)CCCC)S3)C3=C2SC(C)=C3)S1","QX2","","","CCCCCCC1=C(/C=C2\C(=O)C3=C(C=C(F)C(F)=C3)C2=C(C#N)C#N)SC2=C1SC1=C2N(CC(CC)CCCC)C2=C1C1=NN(CC(CC)CCCC)N=C1C1=C2N(CC(CC)CCCC)C2=C1SC(/C=C1\C(=O)C3=C(C=C(F)C(F)=C3)C1=C(C#N)C#N)=C2CCCCCC","Y22","","","0.785","23.76","0.6807","12.69","Q. Liu, K. Jin, W. Li, Z. Xiao, M. Cheng, Y. Yuan, S. Shi, Z. Jin, F. Hao, S. Yang, L. Ding, An efficient medium-bandgap nonfullerene acceptor for organic solar cells. J. Mater. Chem. A. 8, 8857–8861 (2020)."
"CCCCC(CC)CC1=C(F)C=C(C2=C3C=C(C4=CC=C(C5=C6C(=O)C7=C(CC(CC)CCCC)SC(CC(CC)CCCC)=C7C(=O)C6=C(C6=CC=C(C)S6)S5)S4)SC3=C(C3=CC(F)=C(CC(CC)CCCC)S3)C3=C2SC(C)=C3)S1","PM6","-5.45","-3.64","CCCCCCC1=C(/C=C2\C(=O)C3=C(C=C(F)C(F)=C3)C2=C(C#N)C#N)SC2=C1SC1=C2N(CC(CC)CCCC)C2=C1C1=NN(CC(CC)CCCC)N=C1C1=C2N(CC(CC)CCCC)C2=C1SC(/C=C1\C(=O)C3=C(C=C(F)C(F)=C3)C1=C(C#N)C#N)=C2CCCCCC","Y22","","","0.853","24.37","0.7412","15.4","Q. Liu, K. Jin, W. Li, Z. Xiao, M. Cheng, Y. Yuan, S. Shi, Z. Jin, F. Hao, S. Yang, L. Ding, An efficient medium-bandgap nonfullerene acceptor for organic solar cells. J. Mater. Chem. A. 8, 8857–8861 (2020)."
"CCCCCCC(CCCC)CC1=C(C)SC(C2=CC3=C(S2)C2=C(C=C(C4=CC(CC(CCCC)CCCCCC)=C(C5=CC6=C(C7=CC=C(CC(CC)CCCC)S7)C7=C(C=C(C)S7)C(C7=CC=C(CC(CC)CCCC)S7)=C6S5)S4)S2)C(=O)O3)=C1","L1","","","CCCCCCCCCCCC1=C(/C=C2\C(=O)C3=C(C=C(F)C(F)=C3)C2=C(C#N)C#N)SC2=C1SC1=C2N(CC(CC)CCCC)C2=C1C1=NSN=C1C1=C2N(CC(CC)CCCC)C2=C1SC1=C2SC(/C=C2\C(=O)C3=C(C=C(F)C(F)=C3)C2=C(C#N)C#N)=C1CCCCCCCCCCC","Y6","-5.65","-4.1","0.83","24.11","0.712","14.29","T. Zhang, C. An, P. Bi, Q. Lv, J. Qin, L. Hong, Y. Cui, S. Zhang, J. Hou, A Thiadiazole-Based Conjugated Polymer with Ultradeep HOMO Level and Strong Electroluminescence Enables 18.6% Efficiency in Organic Solar Cell. Advanced Energy Materials. 11, 2101705 (2021)."
"CCCCCCC(CCCC)CC1=C(C)SC(C2=CC3=C(S2)C2=C(C=C(C4=CC(CC(CCCC)CCCCCC)=C(C5=CC6=C(C7=CC=C(CC(CC)CCCC)S7)C7=C(C=C(C)S7)C(C7=CC=C(CC(CC)CCCC)S7)=C6S5)S4)S2)C(=O)O3)=C1","L1","-5.45","-2.79","CCCCCCCCCCC1(CCCCCCCCCC)C2=CC3=C(C=C2C2=C1C=C(/C=C1\C(=O)C4=C(SC5=C4C=CC=C5)C1=C(C#N)C#N)S2)C(CCCCCCCCCC)(CCCCCCCCCC)C1=C3SC(/C=C2\C(=O)C3=C(SC4=C3C=CC=C4)C2=C(C#N)C#N)=C1","IBCT","-5.5","-3.7","1.02","15.07","0.735","11.26","T. Zhang, C. An, P. Bi, Q. Lv, J. Qin, L. Hong, Y. Cui, S. Zhang, J. Hou, A Thiadiazole-Based Conjugated Polymer with Ultradeep HOMO Level and Strong Electroluminescence Enables 18.6% Efficiency in Organic Solar Cell. Advanced Energy Materials. 11, 2101705 (2021)."
"CCCCC(CC)CC1=C(F)C=C(C2=C3C=C(C)SC3=C(C3=CC(F)=C(CC(CC)CCCC)S3)C3=C2SC(C2=CC=C(C4=C5C(=O)C6=C(CC(CC)CCCC)SC(CC(CC)CCCC)=C6C(=O)C5=C(C5=CC=C(C)S5)S4)S2)=C3)S1","PBDB-TF","-5.54","-3.65","CCCCCCCCCC1=C(/C=C2\C(=O)C3=C(C=C(Cl)C(Cl)=C3)C2=C(C#N)C#N)SC2=C1SC1=C2N(CC(CCCC)CCCCCC)C2=C1C1=NSN=C1C1=C2N(CC(CCCC)CCCCCC)C2=C1SC1=C2SC(/C=C2\C(=O)C3=C(C=C(Cl)C(Cl)=C3)C2=C(C#N)C#N)=C1CCCCCCCCC","BTP-eC9","-5.6","-4","0.841","26.3","0.781","17.3","J. Zhou, P. Cong, L. Chen, B. Zhang, Y. Geng, A. Tang, E. Zhou, Gradually modulating the three parts of D-π-A type polymers for high-performance organic solar cells. Journal of Energy Chemistry. 62, 532–537 (2021)."
"CCCCC(CC)CC1=C(F)C=C(C2=C3C=C(C)SC3=C(C3=CC(F)=C(CC(CC)CCCC)S3)C3=C2SC(C2=CC=C(C4=C5C(=O)C6=C(CC(CC)CCCC)SC(CC(CC)CCCC)=C6C(=O)C5=C(C5=CC=C(C)S5)S4)S2)=C3)S1","PBDB-TF","-5.54","-3.65","CCCCCCC1=CC=C(C2(C3=CC=C(CCCCCC)C=C3)C3=CC4=C(C=C3C3=C2C2=C(C=C(/C=C5\C(=O)C6=C(C=C(F)C(F)=C6)C5=C(C#N)C#N)S2)S3)C(C2=CC=C(CCCCCC)C=C2)(C2=CC=C(CCCCCC)C=C2)C2=C4SC3=C2SC(/C=C2\C(=O)C4=C(C=C(F)C(F)=C4)C2=C(C#N)C#N)=C3)C=C1","IT-4F","-5.59","-4.06","0.868","20.6","0.751","13.4","J. Zhou, P. Cong, L. Chen, B. Zhang, Y. Geng, A. Tang, E. Zhou, Gradually modulating the three parts of D-π-A type polymers for high-performance organic solar cells. Journal of Energy Chemistry. 62, 532–537 (2021)."
"CCCCC(CC)CCC1=C(C2=NN=C(C3=C(CCC(CC)CCCC)C=C(C4=CC5=C(S4)C(C4=CC(F)=C(CC(CC)CCCC)S4)=C4C=C(C)SC4=C5C4=CC(F)=C(CC(CC)CCCC)S4)S3)S2)SC(C)=C1","PB2F","-5.64","-3.52","CCCCCCC1=CC=C(C2(C3=CC=C(CCCCCC)C=C3)C3=CC4=C(C=C3C3=C2C2=C(C=C(/C=C5\C(=O)C6=C(C=C(F)C(F)=C6)C5=C(C#N)C#N)S2)S3)C(C2=CC=C(CCCCCC)C=C2)(C2=CC=C(CCCCCC)C=C2)C2=C4SC3=C2SC(/C=C2\C(=O)C4=C(C=C(F)C(F)=C4)C2=C(C#N)C#N)=C3)C=C1","IT-4F","-5.59","-4.06","0.959","20.5","0.729","14.1","J. Zhou, P. Cong, L. Chen, B. Zhang, Y. Geng, A. Tang, E. Zhou, Gradually modulating the three parts of D-π-A type polymers for high-performance organic solar cells. Journal of Energy Chemistry. 62, 532–537 (2021)."
"CCCCC(CC)CCC1=C(C2=NN=C(C3=C(CCC(CC)CCCC)C=C(C4=CC5=C(S4)C(C4=CC(F)=C(CC(CC)CCCC)S4)=C4C=C(C)SC4=C5C4=CC(F)=C(CC(CC)CCCC)S4)S3)S2)SC(C)=C1","PB2F","-5.64","-3.52","CCCCCCCCCC1=C(/C=C2\C(=O)C3=C(C=C(Cl)C(Cl)=C3)C2=C(C#N)C#N)SC2=C1SC1=C2N(CC(CCCC)CCCCCC)C2=C1C1=NSN=C1C1=C2N(CC(CCCC)CCCCCC)C2=C1SC1=C2SC(/C=C2\C(=O)C3=C(C=C(Cl)C(Cl)=C3)C2=C(C#N)C#N)=C1CCCCCCCCC","BTP-eC9","-5.6","-4","0.916","10.3","0.531","4.99","J. Zhou, P. Cong, L. Chen, B. Zhang, Y. Geng, A. Tang, E. Zhou, Gradually modulating the three parts of D-π-A type polymers for high-performance organic solar cells. Journal of Energy Chemistry. 62, 532–537 (2021)."
"CCCCCCCCC(CCCCCC)CN1N=C2C(=N1)C(C1=CC3SC(C4=CC5=C(S4)C(C4=CC(Cl)=C(SCC(CC)CCCC)S4)=C4C=C(C)SC4=C5C4=CC(Cl)=C(SCC(CC)CCCC)S4)=C(CCCCCC)C3S1)=C(Cl)C(Cl)=C2C1=CC2=C(S1)C(CCCCCC)=C(C)S2","PE5-Cl","-5.42","-3.44","CCCCCCCCCCCC1=C(/C=C2\C(=O)C3=C(C=C(F)C(F)=C3)C2=C(C#N)C#N)SC2=C1SC1=C2N(CC(CC)CCCC)C2=C1C1=NSN=C1C1=C2N(CC(CC)CCCC)C2=C1SC1=C2SC(/C=C2\C(=O)C3=C(C=C(F)C(F)=C3)C2=C(C#N)C#N)=C1CCCCCCCCCCC","Y6","-5.65","-4.1","0.82","24.24","0.673","13.41","J. Cui, J.-H. Park, D. W. Kim, M.-W. Choi, H. Y. Chung, O. K. Kwon, J. E. Kwon, S. Y. Park, Designing Nonfullerene Acceptors with Oligo(Ethylene Glycol) Side Chains: Unraveling the Origin of Increased Open-Circuit Voltage and Balanced Charge Carrier Mobilities. Chemistry – An Asian Journal. 16, 2481–2488 (2021)."
"CCCCCCCCC(CCCCCC)CN1N=C2C(=N1)C(C1=CC3SC(C4=CC5=C(S4)C(C4=CC(Cl)=C(SCC(CC)CCCC)S4)=C4C=C(C)SC4=C5C4=CC(Cl)=C(SCC(CC)CCCC)S4)=C(CCCCCC)C3S1)=C(F)C(F)=C2C1=CC2=C(S1)C(CCCCCC)=C(C)S2","PE5","-5.52","-3.53","CCCCCCCCCCCC1=C(/C=C2\C(=O)C3=C(C=C(F)C(F)=C3)C2=C(C#N)C#N)SC2=C1SC1=C2N(CC(CC)CCCC)C2=C1C1=NSN=C1C1=C2N(CC(CC)CCCC)C2=C1SC1=C2SC(/C=C2\C(=O)C3=C(C=C(F)C(F)=C3)C2=C(C#N)C#N)=C1CCCCCCCCCCC","Y6","-5.65","-4.1","0.84","24.98","0.6911","14.48","J. Cui, J.-H. Park, D. W. Kim, M.-W. Choi, H. Y. Chung, O. K. Kwon, J. E. Kwon, S. Y. Park, Designing Nonfullerene Acceptors with Oligo(Ethylene Glycol) Side Chains: Unraveling the Origin of Increased Open-Circuit Voltage and Balanced Charge Carrier Mobilities. Chemistry – An Asian Journal. 16, 2481–2488 (2021)."
"CCCCCCCCC(CCCCCC)CN1N=C2C(=N1)C(C1=CC=C(C3=CC4=C(S3)C(C3=CC(Cl)=C(SCC(CC)CCCC)S3)=C3C=C(C)SC3=C4C3=CC(Cl)=C(SCC(CC)CCCC)S3)S1)=C(F)C(F)=C2C1=CC=C(C)S1","J52-Cl-S","-5.6","-3.64","CCCCCCCCCCCC1=C(/C=C2\C(=O)C3=C(C=C(F)C(F)=C3)C2=C(C#N)C#N)SC2=C1SC1=C2N(CC(CC)CCCC)C2=C1C1=NSN=C1C1=C2N(CC(CC)CCCC)C2=C1SC1=C2SC(/C=C2\C(=O)C3=C(C=C(F)C(F)=C3)C2=C(C#N)C#N)=C1CCCCCCCCCCC","Y6","-5.65","-4.1","0.86","22.14","0.5517","10.48","J. Cui, J.-H. Park, D. W. Kim, M.-W. Choi, H. Y. Chung, O. K. Kwon, J. E. Kwon, S. Y. Park, Designing Nonfullerene Acceptors with Oligo(Ethylene Glycol) Side Chains: Unraveling the Origin of Increased Open-Circuit Voltage and Balanced Charge Carrier Mobilities. Chemistry – An Asian Journal. 16, 2481–2488 (2021)."
"CCCCC(CC)COC1=C2C=C(C3=C4C(F)=C(C(=O)OC(CC)CCCC)SC4=C(C)S3)SC2=C(OCC(CC)CCCC)C2=C1SC(C)=C2","PTB7","-5.15","-3.31","CCCCOCCOCCOC1=CC(/C=C(\C#N)C2=CC=C(C3=CC=C4C(=O)N(CC(CC)CCCC)C(=O)C5=C4C3=CC=C5)S2)=C(OCCOCCOCCOC)C=C1/C=C(\C#N)C1=CC=C(C2=CC=C3C(=O)N(CC(CC)CCCC)C(=O)C4=C3C2=CC=C4)S1","NIDCS-EO3","-5.9","-3.85","1.12","8.1","0.53","4.81","Y.-D. Zhang, X. Wang, X. Fei, L. Zhang, P. Guo, M. Li, Y. Xia, C. Wang, H.-L. Zhang, Photodynamic Investigation on the Synergistic Effects of Aromatic Side Chains with Alkylthio Substituents in Nonfullerene Organic Solar Cells. ACS Appl. Energy Mater. 4, 9913–9922 (2021)."
"CCCCC(CC)COC1=C2C=C(C3=C4C(F)=C(C(=O)OC(CC)CCCC)SC4=C(C)S3)SC2=C(OCC(CC)CCCC)C2=C1SC(C)=C2","PTB7","-5.15","-3.31","CCCCCCOC1=CC(/C=C(\C#N)C2=CC=C(C3=CC=C4C(=O)N(CC(CC)CCCC)C(=O)C5=C4C3=CC=C5)S2)=C(OCCCCCC)C=C1/C=C(\C#N)C1=CC=C(C2=CC=C3C(=O)N(CC(CC)CCCC)C(=O)C4=C3C2=CC=C4)S1","NIDCS-HO","-5.95","-3.91","1.01","7.57","0.42","3.2","Y.-D. Zhang, X. Wang, X. Fei, L. Zhang, P. Guo, M. Li, Y. Xia, C. Wang, H.-L. Zhang, Photodynamic Investigation on the Synergistic Effects of Aromatic Side Chains with Alkylthio Substituents in Nonfullerene Organic Solar Cells. ACS Appl. Energy Mater. 4, 9913–9922 (2021)."
"CCCCC(CC)COC1=C2C=C(C3=C4C(F)=C(C(=O)OC(CC)CCCC)SC4=C(C)S3)SC2=C(OCC(CC)CCCC)C2=C1SC(C)=C2","PTB7","-5.15","-3.31","CCCCC(CC)CN1C(=O)C2=CC=C(C3=CC=C(/C(C#N)=C/C4=CC(OCCOCCOCCOCCOCCOC)=C(/C=C(\C#N)C5=CC=C(C6=CC=C7C(=O)N(CC(CC)CCCC)C(=O)C8=C7C6=CC=C8)S5)C=C4OCCOCCOCCOCCOCCOC)S3)C3=CC=CC(=C23)C1=O","NIDCS-EO5","-5.92","-3.85","1.08","5.34","0.51","2.95","Y.-D. Zhang, X. Wang, X. Fei, L. Zhang, P. Guo, M. Li, Y. Xia, C. Wang, H.-L. Zhang, Photodynamic Investigation on the Synergistic Effects of Aromatic Side Chains with Alkylthio Substituents in Nonfullerene Organic Solar Cells. ACS Appl. Energy Mater. 4, 9913–9922 (2021)."
"CCCCCCCCCCC(CCCCCCCC)CC1=C(C)SC(C2=C(F)C(F)=C(C3=CC(CC(CCCCCCCC)CCCCCCCCCC)=C(C4=CC=C(C5=CC=CS5)S4)S3)C3=NSN=C32)=C1","PCE11","","","CCCCCCOC1=CC(/C=C(\C#N)C2=CC=C(C3=CC=C4C(=O)N(CC(CC)CCCC)C(=O)C5=C4C3=CC=C5)S2)=C(OCCCCCC)C=C1/C=C(\C#N)C1=CC=C(C2=CC=C3C(=O)N(CC(CC)CCCC)C(=O)C4=C3C2=CC=C4)S1","NIDCS-HO","-5.95","-3.91","1.04","9.93","0.39","4.03","Y.-D. Zhang, X. Wang, X. Fei, L. Zhang, P. Guo, M. Li, Y. Xia, C. Wang, H.-L. Zhang, Photodynamic Investigation on the Synergistic Effects of Aromatic Side Chains with Alkylthio Substituents in Nonfullerene Organic Solar Cells. ACS Appl. Energy Mater. 4, 9913–9922 (2021)."
"CCCCCCCCCCC(CCCCCCCC)CC1=C(C)SC(C2=C(F)C(F)=C(C3=CC(CC(CCCCCCCC)CCCCCCCCCC)=C(C4=CC=C(C5=CC=CS5)S4)S3)C3=NSN=C32)=C1","PCE11","","","CCCCOCCOCCOC1=CC(/C=C(\C#N)C2=CC=C(C3=CC=C4C(=O)N(CC(CC)CCCC)C(=O)C5=C4C3=CC=C5)S2)=C(OCCOCCOCCOC)C=C1/C=C(\C#N)C1=CC=C(C2=CC=C3C(=O)N(CC(CC)CCCC)C(=O)C4=C3C2=CC=C4)S1","NIDCS-EO3","-5.9","-3.85","1.06","9.67","0.57","5.8","Y.-D. Zhang, X. Wang, X. Fei, L. Zhang, P. Guo, M. Li, Y. Xia, C. Wang, H.-L. Zhang, Photodynamic Investigation on the Synergistic Effects of Aromatic Side Chains with Alkylthio Substituents in Nonfullerene Organic Solar Cells. ACS Appl. Energy Mater. 4, 9913–9922 (2021)."
"CCCCCCC1=C(C)SC(C)=C1","P3HT","-5.1","-3.1","CCCCCCOC1=CC(/C=C(\C#N)C2=CC=C(C3=CC=C4C(=O)N(CC(CC)CCCC)C(=O)C5=C4C3=CC=C5)S2)=C(OCCCCCC)C=C1/C=C(\C#N)C1=CC=C(C2=CC=C3C(=O)N(CC(CC)CCCC)C(=O)C4=C3C2=CC=C4)S1","NIDCS-HO","-5.95","-3.91","0.67","8.15","0.47","2.55","Y.-D. Zhang, X. Wang, X. Fei, L. Zhang, P. Guo, M. Li, Y. Xia, C. Wang, H.-L. Zhang, Photodynamic Investigation on the Synergistic Effects of Aromatic Side Chains with Alkylthio Substituents in Nonfullerene Organic Solar Cells. ACS Appl. Energy Mater. 4, 9913–9922 (2021)."
"CCCCCCC1=C(C)SC(C)=C1","P3HT","-5.1","-3.1","CCCCOCCOCCOC1=CC(/C=C(\C#N)C2=CC=C(C3=CC=C4C(=O)N(CC(CC)CCCC)C(=O)C5=C4C3=CC=C5)S2)=C(OCCOCCOCCOC)C=C1/C=C(\C#N)C1=CC=C(C2=CC=C3C(=O)N(CC(CC)CCCC)C(=O)C4=C3C2=CC=C4)S1","NIDCS-EO3","-5.9","-3.85","0.82","6.5","0.64","3.41","Y.-D. Zhang, X. Wang, X. Fei, L. Zhang, P. Guo, M. Li, Y. Xia, C. Wang, H.-L. Zhang, Photodynamic Investigation on the Synergistic Effects of Aromatic Side Chains with Alkylthio Substituents in Nonfullerene Organic Solar Cells. ACS Appl. Energy Mater. 4, 9913–9922 (2021)."
"CCCCCCCCC(CCCCCC)CN1N=C2C(=N1)C(C1=CC=C(C3=CC4=C(S3)C3=C(C5=CC=C(SCC(CCCC)CCCCCC)S5)C5=C(C=C(C)S5)C(C5=CC=C(SCC(CCCC)CCCCCC)S5)=C3S4)S1)=C(F)C(F)=C2C1=CC=C(C)S1","PTBD-BZ","-5.4","-3.59","CCCCCCC1=CC=C(C2(C3=CC=C(CCCCCC)C=C3)C3=C(SC(/C=C4\C(=O)C5=C(C=CC=C5)C4=C(C#N)C#N)=C3)C3=C2C2=C(S3)C(C3=CC=C(SCC(CC)CCCC)C=C3)=C3C(=C2C2=CC=C(SCC(CC)CCCC)C=C2)SC2=C3C(C3=CC=C(CCCCCC)C=C3)(C3=CC=C(CCCCCC)C=C3)C3=C2SC(/C=C2\C(=O)C4=C(C=CC=C4)C2=C(C#N)C#N)=C3)C=C1","BDTB-S-Ph","-5.45","-3.76","0.92","19.24","0.6715","11.89","X. Cui, M. B. Ahmed Qureshi, H. Lu, H. Wang, Y. Liu, X. Wang, Y.-N. Chen, M. Li, Z. Zhang, Z. Bo, Fused perylenediimide dimer as nonfullerene acceptor for high-performance organic solar cells. Dyes and Pigments. 189, 109269 (2021)."
"CCCCCCCCC(CCCCCC)CN1N=C2C(=N1)C(C1=CC=C(C3=CC4=C(S3)C3=C(C5=CC=C(SCC(CCCC)CCCCCC)S5)C5=C(C=C(C)S5)C(C5=CC=C(SCC(CCCC)CCCCCC)S5)=C3S4)S1)=C(F)C(F)=C2C1=CC=C(C)S1","PTBD-BZ","-5.4","-3.59","CCCCCCC1=CC=C(C2(C3=CC=C(CCCCCC)C=C3)C3=C(SC(/C=C4\C(=O)C5=C(C=CC=C5)C4=C(C#N)C#N)=C3)C3=C2C2=C(S3)C(C3=CC=C(SCC(CC)CCCC)S3)=C3C(=C2C2=CC=C(SCC(CC)CCCC)S2)SC2=C3C(C3=CC=C(CCCCCC)C=C3)(C3=CC=C(CCCCCC)C=C3)C3=C2SC(/C=C2\C(=O)C4=C(C=CC=C4)C2=C(C#N)C#N)=C3)C=C1","BDTB-S-Th","-5.49","-3.87","0.881","16.88","0.6294","9.35","X. Cui, M. B. Ahmed Qureshi, H. Lu, H. Wang, Y. Liu, X. Wang, Y.-N. Chen, M. Li, Z. Zhang, Z. Bo, Fused perylenediimide dimer as nonfullerene acceptor for high-performance organic solar cells. Dyes and Pigments. 189, 109269 (2021)."
"CCCCC(CC)CC1=C2C(=O)C3=C(C4=CC=C(C)S4)SC(C4=CC=C(C)S4)=C3C(=O)C2=C(CC(CC)CCCC)S1","PBDB-T","-5.34","-3.44","CCCCCC(CCCCC)N1C(=O)C2=CC3=C4C5=C6C7=C(C=C5C5=C3C=CS5)C(=O)N(C(CCCCC)CCCCC)C(=O)C7=CC3=C6C5=C4C2=C(C=C5C2=C3C3=CC4=C5C(=CC6=C7C8=C9C%10=C(C=C8C8=C6SC=C8)C(=O)N(C(CCCCC)CCCCC)C(=O)C%10=CC2=C9C3=C57)C(=O)N(C(CCCCC)CCCCC)C4=O)C1=O","FPDI-T","-5.74","-3.6","0.98","11.93","0.639","7.4","C. Yang, S. Zhang, J. Ren, P. Bi, X. Yuan, J. Hou, Fluorination strategy enables greatly improved performance for organic solar cells based on polythiophene derivatives. Chinese Chemical Letters. 32, 2274–2278 (2021)."
"CCCCC(CC)CC1=C2C(=O)C3=C(C4=CC=C(C)S4)SC(C4=CC=C(C)S4)=C3C(=O)C2=C(CC(CC)CCCC)S1","PBDB-T","-5.34","-3.44","CCCCCC(CCCCC)N1C(=O)C2=CC3=C4C5=C(C=CC(=C25)C1=O)C1=C(/C=C/C2=C5C6=C7C8=C(C=C6)C(=O)N(C(CCCCC)CCCCC)C(=O)C8=CC6=C7C7=C5C5=C(C=C7C7=C6SC=C7)C(=O)N(C(CCCCC)CCCCC)C(=O)C5=C2)C=C2C(=O)N(C(CCCCC)CCCCC)C(=O)C5=C2C1=C4C(=C5)C1=C3C=CS1","UFPDI-T","-5.76","-3.64","1.01","8.82","0.5166","4.56","C. Yang, S. Zhang, J. Ren, P. Bi, X. Yuan, J. Hou, Fluorination strategy enables greatly improved performance for organic solar cells based on polythiophene derivatives. Chinese Chemical Letters. 32, 2274–2278 (2021)."
"CCCCC(CC)CC1=C2C(=O)C3=C(C4=CC=C(C)S4)SC(C4=CC=C(C)S4)=C3C(=O)C2=C(CC(CC)CCCC)S1","PBDB-T","-5.34","-3.44","CCCCCC(CCCCC)N1C(=O)C2=CC=C3C4=C5C(=C(/C=C/C6=C7C8=C9C(=CC=C%10C(=O)N(C(CCCCC)CCCCC)C(=O)C(=C%109)C=C8)C8=C7C7=C(C=C8)C(=O)N(C(CCCCC)CCCCC)C(=O)C7=C6)C=C6C(=O)N(C(CCCCC)CCCCC)C(=O)C(=C65)C=C4)C4=C3C2=C(C=C4)C1=O","UFPDI","-5.86","-3.73","0.89","8.29","0.5684","4.08","C. Yang, S. Zhang, J. Ren, P. Bi, X. Yuan, J. Hou, Fluorination strategy enables greatly improved performance for organic solar cells based on polythiophene derivatives. Chinese Chemical Letters. 32, 2274–2278 (2021)."
"CCCCC(CC)CC1=C2C(=O)C3=C(C4=CC=C(C)S4)SC(C4=CC=C(C)S4)=C3C(=O)C2=C(CC(CC)CCCC)S1","PBDB-T","-5.34","-3.44","CCCCCC(CCCCC)N1C(=O)C2=CC3=C4C5=C(C=CC(=C25)C1=O)C1=CC=C2C(=O)N(C(CCCCC)CCCCC)C(=O)C5=C2C1=C4C(=C5)C1=C3C2=CC3=C4C(=CC=C5C6=C7C8=C(C=C6)C(=O)N(C(CCCCC)CCCCC)C(=O)C8=CC1=C7C2=C54)C(=O)N(C(CCCCC)CCCCC)C3=O","FPDI","-5.78","-3.72","0.85","7.6","0.4555","2.87","C. Yang, S. Zhang, J. Ren, P. Bi, X. Yuan, J. Hou, Fluorination strategy enables greatly improved performance for organic solar cells based on polythiophene derivatives. Chinese Chemical Letters. 32, 2274–2278 (2021)."
"CCCCCCCCC(CCCCCC)CSC1=C(C2=CC(F)=C(C3=C(F)C=C(C4=C(SCC(CCCCCC)CCCCCCCC)C=C(C)S4)S3)S2)SC(C)=C1","P302","","","CCCCC(CC)CC1=C(/C=C2\C(=O)C3=C(C=CC=C3)C2=C(C#N)C#N)SC2=C1SC1=C2N(CC(CC)CCCC)C2=C1C1=NSN=C1C1=C2N(CC(CC)CCCC)C2=C1SC1=C2SC(/C=C2\C(=O)C3=C(C=CC=C3)C2=C(C#N)C#N)=C1CC(CC)CCCC","Y5","-5.55","-3.87","0.84","20.24","0.57","9.65","X. Liu, Z. Liang, S. Du, J. Tong, J. Li, R. Zhang, X. Shi, L. Yan, X. Bao, Y. Xia, Non-Halogenated Polymer Donor-Based Organic Solar Cells with a Nearly 15% Efficiency Enabled by a Classic Ternary Strategy. ACS Appl. Energy Mater. 4, 1774–1783 (2021)."
"CCCCCCCCC(CCCCCC)CSC1=C(C2=CC=C(C3=CC=C(C4=C(SCC(CCCCCC)CCCCCCCC)C=C(C)S4)S3)S2)SC(C)=C1","P301","","","CCCCC(CC)CC1=C(/C=C2\C(=O)C3=C(C=CC=C3)C2=C(C#N)C#N)SC2=C1SC1=C2N(CC(CC)CCCC)C2=C1C1=NSN=C1C1=C2N(CC(CC)CCCC)C2=C1SC1=C2SC(/C=C2\C(=O)C3=C(C=CC=C3)C2=C(C#N)C#N)=C1CC(CC)CCCC","Y5","-5.55","-3.87","0.72","9.67","0.33","2.33","X. Liu, Z. Liang, S. Du, J. Tong, J. Li, R. Zhang, X. Shi, L. Yan, X. Bao, Y. Xia, Non-Halogenated Polymer Donor-Based Organic Solar Cells with a Nearly 15% Efficiency Enabled by a Classic Ternary Strategy. ACS Appl. Energy Mater. 4, 1774–1783 (2021)."
"CCCCCCCC(CCCCCC)SC1=CC2=C(C=C1)C=C(C1=C3C=C(C4=CC=C(C5=C6C(=O)C7=C(CC(CC)CCCCC)SC(C(CC)CCCCC)=C7C(=O)C6=C(C6=CC=C(C)S6)S5)S4)SC3=C(C3=CC4=C(C=C3)C=C(SC(CCCCCC)CCCCCCC)C=C4)C3=C1SC(C)=C3)C=C2","PBDTNS-BDD","-5.32","-3.48","CCCCCCCCCCCC1=C(/C=C2\C(=O)C3=C(C=C(F)C(F)=C3)C2=C(C#N)C#N)SC2=C1SC1=C2N(CC(CC)CCCC)C2=C1C1=NSN=C1C1=C2N(CC(CC)CCCC)C2=C1SC1=C2SC(/C=C2\C(=O)C3=C(C=C(F)C(F)=C3)C2=C(C#N)C#N)=C1CCCCCCCCCCC","Y6","-5.65","-4.1","0.79","22.86","0.6937","12.55","X. Jing, F. Hou, Q. Wang, Y. Zhao, X. Liu, F. Li, X. Wang, L. Yu, M. Sun, Design of simple-structure wide-bandgap conjugated polymers based on BDT for efficient non-fullerene solar cells. Dyes and Pigments. 194, 109604 (2021)."
"CCCCCCCCCCOC(=O)C1=C(C2=CC=C(C)S2)SC(C2=CC=C(C3=CC4=C(S3)C(C3=CC(Cl)=C(CC(CC)CCCC)S3)=C3C=C(C)SC3=C4C3=CC(Cl)=C(CC(CC)CCCC)S3)S2)=C1C(=O)OCCCCCCCCCC","3TCO-Th-Cl","-5.75","-3.78","CCCCCCC1=CC=C(C2(C3=CC=C(CCCCCC)C=C3)C3=CC4=C(C=C3C3=C2C2=C(C=C(/C=C5\C(=O)C6=C(C=CC=C6)C5=C(C#N)C#N)S2)S3)C(C2=CC=C(CCCCCC)C=C2)(C2=CC=C(CCCCCC)C=C2)C2=C4SC3=C2SC(/C=C2\C(=O)C4=C(C=CC=C4)C2=C(C#N)C#N)=C3)C=C1","ITIC","","","1","13.86","0.5559","7.7","W. Li, M. Abd-Ellah, H. Liu, X. Li, Z. Yin, P. Kumar, J. Wang, Y. Li, Novel wide bandgap benzodithiophene-based polymer donors with electron-withdrawing indolin-2-one side chains for efficient organic solar cells with high open circuit voltage. Dyes and Pigments. 197, 109876 (2022)."
"CCCCCCCCCCOC(=O)C1=C(C2=CC=C(C)S2)SC(C2=CC=C(C3=CC4=C(S3)C(C3=CC=C(CC(CC)CCCC)S3)=C3C=C(C)SC3=C4C3=CC=C(CC(CC)CCCC)C3)S2)=C1C(=O)OCCCCCCCCCC","3TCO-Th","-5.65","-3.79","CCCCCCC1=CC=C(C2(C3=CC=C(CCCCCC)C=C3)C3=CC4=C(C=C3C3=C2C2=C(C=C(/C=C5\C(=O)C6=C(C=CC=C6)C5=C(C#N)C#N)S2)S3)C(C2=CC=C(CCCCCC)C=C2)(C2=CC=C(CCCCCC)C=C2)C2=C4SC3=C2SC(/C=C2\C(=O)C4=C(C=CC=C4)C2=C(C#N)C#N)=C3)C=C1","ITIC","","","0.86","14.6","0.4688","5.91","W. Li, M. Abd-Ellah, H. Liu, X. Li, Z. Yin, P. Kumar, J. Wang, Y. Li, Novel wide bandgap benzodithiophene-based polymer donors with electron-withdrawing indolin-2-one side chains for efficient organic solar cells with high open circuit voltage. Dyes and Pigments. 197, 109876 (2022)."
"CCCCCCCCCCOC(=O)C1=C(C2=CC=C(C)S2)SC(C2=CC=C(C3=CC4=C(S3)C(CC(CC)CCCC)=C3C=C(C)SC3=C4CC(CC)CCCC)S2)=C1C(=O)OCCCCCCCCCC","3TCO-R","-5.42","-3.68","CCCCCCC1=CC=C(C2(C3=CC=C(CCCCCC)C=C3)C3=CC4=C(C=C3C3=C2C2=C(C=C(/C=C5\C(=O)C6=C(C=CC=C6)C5=C(C#N)C#N)S2)S3)C(C2=CC=C(CCCCCC)C=C2)(C2=CC=C(CCCCCC)C=C2)C2=C4SC3=C2SC(/C=C2\C(=O)C4=C(C=CC=C4)C2=C(C#N)C#N)=C3)C=C1","ITIC","","","0.79","13.13","0.3935","4.09","W. Li, M. Abd-Ellah, H. Liu, X. Li, Z. Yin, P. Kumar, J. Wang, Y. Li, Novel wide bandgap benzodithiophene-based polymer donors with electron-withdrawing indolin-2-one side chains for efficient organic solar cells with high open circuit voltage. Dyes and Pigments. 197, 109876 (2022)."
"CCCCCCCCCCOC(=O)C1=C(C2=CC=C(C)S2)SC(C2=CC=C(C3=CC4=C(S3)C(OC(CC)CCCC)=C3C=C(C)SC3=C4OC(CC)CCCC)S2)=C1C(=O)OCCCCCCCCCC","3TCO-OR","-5.53","-3.57","CCCCCCC1=CC=C(C2(C3=CC=C(CCCCCC)C=C3)C3=CC4=C(C=C3C3=C2C2=C(C=C(/C=C5\C(=O)C6=C(C=CC=C6)C5=C(C#N)C#N)S2)S3)C(C2=CC=C(CCCCCC)C=C2)(C2=CC=C(CCCCCC)C=C2)C2=C4SC3=C2SC(/C=C2\C(=O)C4=C(C=CC=C4)C2=C(C#N)C#N)=C3)C=C1","ITIC","","","0.89","11.87","0.5052","5.34","W. Li, M. Abd-Ellah, H. Liu, X. Li, Z. Yin, P. Kumar, J. Wang, Y. Li, Novel wide bandgap benzodithiophene-based polymer donors with electron-withdrawing indolin-2-one side chains for efficient organic solar cells with high open circuit voltage. Dyes and Pigments. 197, 109876 (2022)."
"CCCCC(CC)CC1=CC=C(C2=C3C=C(C)SC3=C(C3=CC=C(CC(CC)CCCC)S3)C3=C2SC(C2=C(/C=C4/C(=O)N(C)C5=C4C=C(F)C=C5)C=C(C)S2)=C3)S1","PBDTTIF","-5.6","-3.7","CCCCCCC1=CC=C(C2(C3=CC=C(CCCCCC)C=C3)C3=CC4=C(C=C3C3=C2C2=C(C=C(/C=C5\C(=O)C6=C(C=CC=C6)C5=C(C#N)C#N)S2)S3)C(C2=CC=C(CCCCCC)C=C2)(C2=CC=C(CCCCCC)C=C2)C2=C4SC3=C2SC(/C=C2\C(=O)C4=C(C=CC=C4)C2=C(C#N)C#N)=C3)C=C1","ITIC","","","0.98","13.38","0.55","7.6","D. S. Baranov, D. A. Nevostruev, M. S. Kazantsev, V. A. Zinoviev, E. A. Zelentsova, A. A. Dmitriev, N. P. Gritsan, Y. P. Tsentalovich, M. Kotova, J. Düreth, A. Sperlich, V. Dyakonov, L. V. Kulik, Synthesis, Characterization and Photovoltaic Properties of Electron-Accepting (11-Oxoanthra[2,1-b]thiophen-6-ylidene)dipropanedinitrile-Based Molecules. ChemistrySelect. 6, 6043–6049 (2021)."
"CCCCC(CC)CC1=CC=C(C2=C3C=C(C)SC3=C(C3=CC=C(CC(CC)CCCC)S3)C3=C2SC(C2=C(/C=C4/C(=O)N(C)C5=C4C=CC=C5)C=C(C)S2)=C3)S1","PBDTTI","-5.59","-3.69","CCCCCCC1=CC=C(C2(C3=CC=C(CCCCCC)C=C3)C3=CC4=C(C=C3C3=C2C2=C(C=C(/C=C5\C(=O)C6=C(C=CC=C6)C5=C(C#N)C#N)S2)S3)C(C2=CC=C(CCCCCC)C=C2)(C2=CC=C(CCCCCC)C=C2)C2=C4SC3=C2SC(/C=C2\C(=O)C4=C(C=CC=C4)C2=C(C#N)C#N)=C3)C=C1","ITIC","","","0.96","15.6","0.55","7.5","D. S. Baranov, D. A. Nevostruev, M. S. Kazantsev, V. A. Zinoviev, E. A. Zelentsova, A. A. Dmitriev, N. P. Gritsan, Y. P. Tsentalovich, M. Kotova, J. Düreth, A. Sperlich, V. Dyakonov, L. V. Kulik, Synthesis, Characterization and Photovoltaic Properties of Electron-Accepting (11-Oxoanthra[2,1-b]thiophen-6-ylidene)dipropanedinitrile-Based Molecules. ChemistrySelect. 6, 6043–6049 (2021)."
"CCCCC(CC)CC1=C2C(=O)C3=C(C4=CC=C(C)S4)SC(C4=CC=C(C)S4)=C3C(=O)C2=C(CC(CC)CCCC)S1","PBDB-T","-5.34","-3.44","CCCCCCCCC1(CCCCCCCC)C2=CC(C#CC3=CC=C(C4=CC5=C(C=CC6=C5C(=O)C5=C(C=CC=C5)C6=C(C#N)C#N)S4)S3)=CC=C2C2=C1C=C(C#CC1=CC=C(C3=CC4=C(C=CC5=C4C(=O)C4=C(C=CC=C4)C5=C(C#N)C#N)S3)S1)C=C2","3","","","1.809","0.823","0.342","0.5","C. Jiang, X. Huang, B. Sun, Y. Li, M. Gao, L. Ye, H. Ade, S. R. Forrest, J. Fan, A 3D nonfullerene electron acceptor with a 9,9′-bicarbazole backbone for high-efficiency organic solar cells. Organic Electronics. 84, 105784 (2020)."
"CCCCC(CC)CC1=C(F)C=C(C2=C3C=C(C4=CC=C(C5=C6C(=O)C7=C(CC(CC)CCCC)SC(CC(CC)CCCC)=C7C(=O)C6=C(C6=CC=C(C)S6)S5)S4)SC3=C(C3=CC(F)=C(CC(CC)CCCC)S3)C3=C2SC(C)=C3)S1","PM6","-5.45","-3.64","CCCCCCC1=CC=C(C2(C3=CC=C(CCCCCC)C=C3)C3=CC4=C(C=C3C3=C2C=C(/C=C2\C(=O)C5=CC(F)=C(F)C=C5C2=C(C#N)C#N)S3)N(N2C3=C(C=C5C(=C3)C3=C(C=C(/C=C6/C(=O)C7=CC(F)=C(F)C=C7C6=C(C#N)C#N)S3)C5(C3=CC=C(CCCCCC)C=C3)C3=CC=C(CCCCCC)C=C3)C3=C2C=C2C(=C3)C(C3=CC=C(CCCCCC)C=C3)(C3=CC=C(CCCCCC)C=C3)C3=C2SC(/C=C2/C(=O)C5=CC(F)=C(F)C=C5C2=C(C#N)C#N)=C3)C2=C4C=C3C(=C2)C2=C(C=C(/C=C4\C(=O)C5=CC(F)=C(F)C=C5C4=C(C#N)C#N)S2)C3(C2=CC=C(CCCCCC)C=C2)C2=CC=C(CCCCCC)C=C2)C=C1","99CZ-8F","-5.79","-3.88","0.96","7.2","0.512","3.5","R. Ming, J. Gao, W. Gao, W. Ning, Z. Luo, F. Zhang, C. Yang, Benzo[c][1,2,5]thiadiazole-fused pentacyclic small molecule acceptors for organic solar cells. Dyes and Pigments. 185, 108970 (2021)."
"CCCCC(CC)CC1=C(F)C=C(C2=C3C=C(C4=CC=C(C5=C6C(=O)C7=C(CC(CC)CCCC)SC(CC(CC)CCCC)=C7C(=O)C6=C(C6=CC=C(C)S6)S5)S4)SC3=C(C3=CC(F)=C(CC(CC)CCCC)S3)C3=C2SC(C)=C3)S1","PM6","-5.45","-3.64","CCCCCCC1=C(/C=C2\C(=O)C3=C(C=C(F)C(F)=C3)C2=C(C#N)C#N)SC2=C1N(CC(CC)CCCC)C1=C2C2=NSN=C2C2=C1N(CC(CC)CCCC)C1=C2SC(/C=C2\C(=O)C3=C(C=C(F)C(F)=C3)C2=C(C#N)C#N)=C1CCCCCC","BTT-4F","-5.71","-4.02","0.88","17.08","0.6668","10.03","Y. Zhang, Y. Wang, Z. Xie, T. Shan, L. Zhu, F. Liu, H. Zhong, Preparation of non-fullerene acceptors with a multi-asymmetric configuration in a one-pot reaction for organic solar cells. J. Mater. Chem. C. 8, 17229–17236 (2020)."
"CCCCC(CC)CC1=C(F)C=C(C2=C3C=C(C4=CC=C(C5=C6C(=O)C7=C(CC(CC)CCCC)SC(CC(CC)CCCC)=C7C(=O)C6=C(C6=CC=C(C)S6)S5)S4)SC3=C(C3=CC(F)=C(CC(CC)CCCC)S3)C3=C2SC(C)=C3)S1","PM6","-5.45","-3.64","CCCCCCC1=C(/C=C2\C(=O)C3=C(Cl)SC=C3C2=C(C#N)C#N)SC2=C1N(CC(CC)CCCC)C1=C2C2=NSN=C2C2=C1N(CC(CC)CCCC)C1=C2SC(/C=C2\C(=O)C3=C(Cl)SC=C3C2=C(C#N)C#N)=C1CCCCCC","BTTCN-Cl","-5.63","-4.01","0.9","13.15","0.5546","6.56","Y. Zhang, Y. Wang, Z. Xie, T. Shan, L. Zhu, F. Liu, H. Zhong, Preparation of non-fullerene acceptors with a multi-asymmetric configuration in a one-pot reaction for organic solar cells. J. Mater. Chem. C. 8, 17229–17236 (2020)."
"CCCCC(CC)CC1=C(F)C=C(C2=C3C=C(C4=CC=C(C5=C6C(=O)C7=C(CC(CC)CCCC)SC(CC(CC)CCCC)=C7C(=O)C6=C(C6=CC=C(C)S6)S5)S4)SC3=C(C3=CC(F)=C(CC(CC)CCCC)S3)C3=C2SC(C)=C3)S1","PM6","-5.45","-3.64","CCCCCCCCC1(CCCCCCCC)C2=CC3=C(C=C2C2=C1C=C(/C=C1\C(=O)C4=C(C=C(F)C(F)=C4)C1=C(C#N)C#N)S2)C(CCCCCCCC)(CCCCCCCC)C1=C3SC(C2=C3C(F)=C(C(=O)OCC(CC)CCCC)SC3=C(/C=C3\C(=O)C4=C(C=CC=C4)C3=C(C#N)C#N)S2)=C1","2FIFIC","-5.45","-3.97","0.8","22.4","0.615","11","T. T. Do, M. Stephen, K. L. Chan, S. Manzhos, P. L. Burn, P. Sonar, Pyrrolo[3,2-b]pyrrole-1,4-dione (IsoDPP) End Capped with Napthalimide or Phthalimide: Novel Small Molecular Acceptors for Organic Solar Cells. Molecules. 25, 4700 (2020)."
"CCCCC(CC)CC1=C(F)C=C(C2=C3C=C(C4=CC=C(C5=C6C(=O)C7=C(CC(CC)CCCC)SC(CC(CC)CCCC)=C7C(=O)C6=C(C6=CC=C(C)S6)S5)S4)SC3=C(C3=CC(F)=C(CC(CC)CCCC)S3)C3=C2SC(C)=C3)S1","PM6","-5.45","-3.64","CCCCCCCCC1(CCCCCCCC)C2=CC3=C(C=C2C2=C1C=C(/C=C1\C(=O)C4=C(C=CC=C4)C1=C(C#N)C#N)S2)C(CCCCCCCC)(CCCCCCCC)C1=C3SC(C2=C3C(F)=C(C(=O)OCC(CC)CCCC)SC3=C(/C=C3\C(=O)C4=C(C=C(F)C(F)=C4)C3=C(C#N)C#N)S2)=C1","ICIF2F","-5.45","-4.02","0.79","19.3","0.614","9.42","T. T. Do, M. Stephen, K. L. Chan, S. Manzhos, P. L. Burn, P. Sonar, Pyrrolo[3,2-b]pyrrole-1,4-dione (IsoDPP) End Capped with Napthalimide or Phthalimide: Novel Small Molecular Acceptors for Organic Solar Cells. Molecules. 25, 4700 (2020)."
"CCCCCCC1=C(C)SC(C)=C1","P3HT","-5.1","-3.1","CCCCCCCCCCC1=CC=C(N2C(=O)C(C3=CC=C(C4=CC=C5C(=O)N(CC(CCCC)CCCCCC)C(=O)C6=CC=CC4=C65)S3)=C3C2=C(C2=CC=C(C4=CC=C5C(=O)N(CC(CCCC)CCCCCC)C(=O)C6=CC=CC4=C65)S2)C(=O)N3C2=CC=C(CCCCCCCCCC)C=C2)C=C1","NAI-IsoDPP-NAI","","","0.92","1.57","0.63","0.91","H. Yu, R. Ma, Y. Xiao, J. Zhang, T. Liu, Z. Luo, Y. Chen, F. Bai, X. Lu, H. Yan, H. Lin, Improved organic solar cell efficiency based on the regulation of an alkyl chain on chlorinated non-fullerene acceptors. Mater. Chem. Front. 4, 2428–2434 (2020)."
"CCCCCCC1=C(C)SC(C)=C1","P3HT","-5.1","-3.1","CCCCCCCCCCC1=CC=C(N2C(=O)C(C3=CC=C(C4=CC5=C(C=C4)C(=O)N(CC(CCCC)CCCCCC)C5=O)S3)=C3C2=C(C2=CC=C(C4=CC5=C(C=C4)C(=O)N(CC(CCCC)CCCCCC)C5=O)S2)C(=O)N3C2=CC=C(CCCCCCCCCC)C=C2)C=C1","PI-IsoDPP-PI","","","0.68","0.95","0.43","0.28","H. Yu, R. Ma, Y. Xiao, J. Zhang, T. Liu, Z. Luo, Y. Chen, F. Bai, X. Lu, H. Yan, H. Lin, Improved organic solar cell efficiency based on the regulation of an alkyl chain on chlorinated non-fullerene acceptors. Mater. Chem. Front. 4, 2428–2434 (2020)."
"CCCCC(CC)CC1=C(F)C=C(C2=C3C=C(C4=CC=C(C5=C6C(=O)C7=C(CC(CC)CCCC)SC(CC(CC)CCCC)=C7C(=O)C6=C(C6=CC=C(C)S6)S5)S4)SC3=C(C3=CC(F)=C(CC(CC)CCCC)S3)C3=C2SC(C)=C3)S1","PM6","-5.45","-3.64","CCCCCCCCCCCC1=C(/C=C2\C(=O)C3=C(C=C(Cl)C(Cl)=C3)C2=C(C#N)C#N)SC2=C1SC1=C2N(CCC(CC)CCCC)C2=C1C1=NSN=C1C1=C2N(CCC(CC)CCCC)C2=C1SC1=C2SC(/C=C2\C(=O)C3=C(C=C(Cl)C(Cl)=C3)C2=C(C#N)C#N)=C1CCCCCCCCCCC","N3-4CL","-5.63","-3.98","0.852","25.901","0.749","16.532","Y. Chen, E. N. Koukaras, Y. Zou, H. Dahiya, Y. Liu, H. Liu, G. D. Sharma, A–DA′D–A Nonfullerene Acceptor Obtained by Fine-Tuning Side Chains on Pyrroles Enables PBDB-T-Based Organic Solar Cells with over 14% Efficiency. ACS Appl. Energy Mater. 3, 11981–11991 (2020)."
"CCCCC(CC)CC1=C(F)C=C(C2=C3C=C(C4=CC=C(C5=C6C(=O)C7=C(CC(CC)CCCC)SC(CC(CC)CCCC)=C7C(=O)C6=C(C6=CC=C(C)S6)S5)S4)SC3=C(C3=CC(F)=C(CC(CC)CCCC)S3)C3=C2SC(C)=C3)S1","PM6","-5.45","-3.64","CCCCCCCCCCCC1=C(/C=C2\C(=O)C3=C(C=C(Cl)C(Cl)=C3)C2=C(C#N)C#N)SC2=C1SC1=C2N(CC(CC)CCCC)C2=C1C1=NSN=C1C1=C2N(CC(CC)CCCC)C2=C1SC1=C2SC(/C=C2\C(=O)C3=C(C=C(Cl)C(Cl)=C3)C2=C(C#N)C#N)=C1CCCCCCCCCCC","Y6-4CL","-5.65","-4","0.839","25.849","0.741","16.061","Y. Chen, E. N. Koukaras, Y. Zou, H. Dahiya, Y. Liu, H. Liu, G. D. Sharma, A–DA′D–A Nonfullerene Acceptor Obtained by Fine-Tuning Side Chains on Pyrroles Enables PBDB-T-Based Organic Solar Cells with over 14% Efficiency. ACS Appl. Energy Mater. 3, 11981–11991 (2020)."
"CCCCC(CC)CC1=C2C(=O)C3=C(C4=CC=C(C)S4)SC(C4=CC=C(C)S4)=C3C(=O)C2=C(CC(CC)CCCC)S1","PBDB-T","-5.34","-3.44","CCCCCCC1=C(/C=C2\C(=O)C3=C(C=CC=C3)C2=C(C#N)C#N)SC2=C1SC1=C2N(CCC(C)CCCC(C)C)C2=C1C1=NN(CC(CC)CCCC)N=C1C1=C2N(CCC(C)CCCC(C)C)C2=C1SC1=C2SC(CC2C(=O)C3=C(C=CC=C3)C2=C(C#N)C#N)=C1CCCCCC","Y18-DMO","-5.63","-3.93","0.96","18.56","0.66","11.76","Q. He, M. Shahid, X. Jiao, E. Gann, F. D. Eisner, T. Wu, Z. Fei, T. D. Anthopoulos, C. R. McNeill, M. Heeney, Crucial Role of Fluorine in Fully Alkylated Ladder-Type Carbazole-Based Nonfullerene Organic Solar Cells. ACS Appl. Mater. Interfaces. 12, 9555–9562 (2020)."
"CCCCC(CC)CC1=CC=C(C2=C3C=C(C4=C(F)C=C(C5=C6C(=O)C7=C(CC(CC)CCCC)SC(CC(CC)CCCC)=C7C(=O)C6=C(C6=CC(CC)=C(C)S6)S5)S4)SC3=C(C3=CC=C(CC(CC)CCCC)S3)C3=C2SC(C)=C3)S1","PFBDB-T","-5.47","-3.46","CCCCCCCCN1C2=C(C=C3C(=C2)C2=C(C=C(/C=C4\C(=O)C5=C(C=C(F)C(F)=C5)C4=C(C#N)C#N)S2)C3(CCCCCCCC)CCCCCCCC)C2=C1C=C1C(=C2)C(CCCCCCCC)(CCCCCCCC)C2=C1SC(/C=C1\C(=O)C3=C(C=C(F)C(F)=C3)C1=C(C#N)C#N)=C2","DTCCIC-4F","-5.84","-3.62","0.85","22.1","0.67","12.6","K. He, P. Kumar, M. Abd-Ellah, H. Liu, X. Li, Z. Zhang, J. Wang, Y. Li, Alkyloxime Side Chain Enabled Polythiophene Donors for Efficient Organic Solar Cells. Macromolecules. 53, 8796–8808 (2020)."
"CCCCC(CC)CC1=CC=C(C2=C3C=C(C4=C(F)C=C(C5=C6C(=O)C7=C(CC(CC)CCCC)SC(CC(CC)CCCC)=C7C(=O)C6=C(C6=CC(CC)=C(C)S6)S5)S4)SC3=C(C3=CC=C(CC(CC)CCCC)S3)C3=C2SC(C)=C3)S1","PFBDB-T","-5.47","-3.46","CCCCCCCCN1C2=C(C=C3C(=C2)C2=C(C=C(/C=C4\C(=O)C5=C(C=CC=C5)C4=C(C#N)C#N)S2)C3(CCCCCCCC)CCCCCCCC)C2=C1C=C1C(=C2)C(CCCCCCCC)(CCCCCCCC)C2=C1SC(/C=C1\C(=O)C3=C(C=CC=C3)C1=C(C#N)C#N)=C2","DTCCIC","-5.72","-3.58","1.01","12.6","0.48","6.2","K. He, P. Kumar, M. Abd-Ellah, H. Liu, X. Li, Z. Zhang, J. Wang, Y. Li, Alkyloxime Side Chain Enabled Polythiophene Donors for Efficient Organic Solar Cells. Macromolecules. 53, 8796–8808 (2020)."
"CCCCCCCCCCC(C)CO/N=C/C1=C(C2=CC=C(C3=CC=C(C)S3)S2)SC(C)=C1","PTOBT-Z","-5.43","-3.49","CCCCCCC1=CC=C(C2(C3=CC=C(CCCCCC)C=C3)C3=CC4=C(C=C3C3=C2C2=C(C=C(/C=C5\C(=O)C6=C(C=CC=C6)C5=C(C#N)C#N)S2)S3)C(C2=CC=C(CCCCCC)C=C2)(C2=CC=C(CCCCCC)C=C2)C2=C4SC3=C2SC(/C=C2\C(=O)C4=C(C=CC=C4)C2=C(C#N)C#N)=C3)C=C1","ITIC","-5.48","-3.83","0.82","13.13","0.56","6.04","C. He, Y. Li, S. Li, Z.-P. Yu, Y. Li, X. Lu, M. Shi, C.-Z. Li, H. Chen, Near-Infrared Electron Acceptors with Unfused Architecture for Efficient Organic Solar Cells. ACS Appl. Mater. Interfaces. 12, 16700–16706 (2020)."
"CCCCC(CC)CC1=C(F)C=C(C2=C3C=C(C4=CC=C(C5=C6C(=O)C7=C(CC(CC)CCCC)SC(CC(CC)CCCC)=C7C(=O)C6=C(C6=CC=C(C)S6)S5)S4)SC3=C(C3=CC(F)=C(CC(CC)CCCC)S3)C3=C2SC(C)=C3)S1","PM6","-5.45","-3.64","CCCCCCCCOC1=C2SC3=C(C2=C(OCCCCCCCC)C2=C1C1=C(S2)C2=C(C=C(/C=C4\C(=O)C5=C(C=C(F)C(F)=C5)C4=C(C#N)C#N)S2)N1CC(CCCC)CCCCCC)N(CC(CCCC)CCCCCC)C1=C3SC(/C=C2\C(=O)C3=C(C=C(F)C(F)=C3)C2=C(C#N)C#N)=C1","DTN-BF","-5.79","-3.73","0.93","20.2","0.6146","11.54","G. Li, C. Xu, Z. Luo, W. Ning, X. Liu, S. Gong, Y. Zou, F. Zhang, C. Yang, Novel Nitrogen-Containing Heterocyclic Non-Fullerene Acceptors for Organic PhotovoltaicCells: Different End-Capping Groups Leading to a Big Difference of Power Conversion Efficiencies. ACS Appl. Mater. Interfaces. 12, 13068–13076 (2020)."
"CCCCC(CC)CC1=C(F)C=C(C2=C3C=C(C4=CC=C(C5=C6C(=O)C7=C(CC(CC)CCCC)SC(CC(CC)CCCC)=C7C(=O)C6=C(C6=CC=C(C)S6)S5)S4)SC3=C(C3=CC(F)=C(CC(CC)CCCC)S3)C3=C2SC(C)=C3)S1","PM6","-5.45","-3.64","CCCCCCCCOC1=C2SC3=C(C2=C(OCCCCCCCC)C2=C1C1=C(S2)C2=C(C=C(/C=C4\C(=O)C5=CSC=C5C4=C(C#N)C#N)S2)N1CC(CCCC)CCCCCC)N(CC(CCCC)CCCCCC)C1=C3SC(/C=C2\C(=O)C3=CSC=C3C2=C(C#N)C#N)=C1","BDTN-Th","-5.68","-3.62","0.95","8.2","0.4511","3.53","G. Li, C. Xu, Z. Luo, W. Ning, X. Liu, S. Gong, Y. Zou, F. Zhang, C. Yang, Novel Nitrogen-Containing Heterocyclic Non-Fullerene Acceptors for Organic PhotovoltaicCells: Different End-Capping Groups Leading to a Big Difference of Power Conversion Efficiencies. ACS Appl. Mater. Interfaces. 12, 13068–13076 (2020)."
"CCCCC(CC)CC1=C(F)C=C(C2=C3C=C(C4=CC=C(C5=C6C(=O)C7=C(CC(CC)CCCC)SC(CC(CC)CCCC)=C7C(=O)C6=C(C6=CC=C(C)S6)S5)S4)SC3=C(C3=CC(F)=C(CC(CC)CCCC)S3)C3=C2SC(C)=C3)S1","PM6","-5.45","-3.64","CCCCCCC1=CC=C(C2(C3=CC=C(C)C=C3)C3=C(SC4=C3SC(/C=C3\C(=O)C5=C(C=C(Cl)C(Cl)=C5)C3=C(C#N)C#N)=C4)C3=C2C2=C(CCCCCC)C4=C(C=C(/C=C5\C(=O)C6=C(C=C(Cl)C(Cl)=C6)C5=C(C#N)C#N)S4)C(CCCCCC)=C2S3)C=C1","CC10","-5.72","-4.07","0.775","22.64","0.657","11.52","C. Jiao, Z. Guo, B. Sun, Y. Yi, L. Meng, X. Wan, M. Zhang, H. Zhang, C. Li, Y. Chen, An acceptor–donor–acceptor type non-fullerene acceptor with an asymmetric backbone for high performance organic solar cells. J. Mater. Chem. C. 8, 6293–6298 (2020)."
"CCCCC(CC)CC1=C(F)C=C(C2=C3C=C(C4=CC=C(C5=C6C(=O)C7=C(CC(CC)CCCC)SC(CC(CC)CCCC)=C7C(=O)C6=C(C6=CC=C(C)S6)S5)S4)SC3=C(C3=CC(F)=C(CC(CC)CCCC)S3)C3=C2SC(C)=C3)S1","PM6","-5.45","-3.64","CCCCCCC1=CC=C(C2(C3=CC=C(CCCCCC)C=C3)C3=C(SC4=C3SC(/C=C3\C(=O)C5=CC(Cl)=C(Cl)C=C5C3=C(C#N)C#N)=C4)C3=C2C2=C(C=C(/C=C4\C(=O)C5=CC(Cl)=C(Cl)C=C5C4=C(C#N)C#N)S2)S3)C=C1","CC5","-5.75","-4.09","0.65","17.09","0.597","6.63","C. Jiao, Z. Guo, B. Sun, Y. Yi, L. Meng, X. Wan, M. Zhang, H. Zhang, C. Li, Y. Chen, An acceptor–donor–acceptor type non-fullerene acceptor with an asymmetric backbone for high performance organic solar cells. J. Mater. Chem. C. 8, 6293–6298 (2020)."
"CCCCC(CC)CC1=C2C(=O)C3=C(C4=CC=C(C)S4)SC(C4=CC=C(C)S4)=C3C(=O)C2=C(CC(CC)CCCC)S1","PBDB-T","-5.34","-3.44","CCCCC(CC)COC1=C2C=C(/C=C3/C(=O)C4=CC(F)=C(F)C=C4C3=C(C#N)C#N)SC2=C(OCC(CC)CCCC)C2=C1SC1=C2N(CC(CC)CCCC)C2=C1C1=NSN=C1C1=C2N(CC(CC)CCCC)C2=C1SC1=C(OCC(CC)CCCC)C3=C(SC(/C=C4/C(=O)C5=CC(F)=C(F)C=C5C4=C(C#N)C#N)=C3)C(OCC(CC)CCCC)=C12","X94FIC","-5.58","-4.17","0.73","14.67","0.661","7.08","J. Xiao, T. Yan, T. Lei, Y. Li, Y. Han, L. cao, W. Song, S. Tan, Z. Ge, Organic solar cells based on non-fullerene acceptors of nine fused-ring by modifying end groups. Organic Electronics. 81, 105662 (2020)."
"CCCCC(CC)CC1=C2C(=O)C3=C(C4=CC=C(C)S4)SC(C4=CC=C(C)S4)=C3C(=O)C2=C(CC(CC)CCCC)S1","PBDB-T","-5.34","-3.44","CCCCC(CC)COC1=C2C=C(/C=C3/C(=O)C4=CC=CC=C4C3=C(C#N)C#N)SC2=C(OCC(CC)CCCC)C2=C1SC1=C2N(CC(CC)CCCC)C2=C1C1=NSN=C1C1=C2N(CC(CC)CCCC)C2=C1SC1=C(OCC(CC)CCCC)C3=C(SC(/C=C4/C(=O)C5=CC=CC=C5C4=C(C#N)C#N)=C3)C(OCC(CC)CCCC)=C12","X9IC","-5.53","-4.06","0.86","11.4","0.639","6.29","J. Xiao, T. Yan, T. Lei, Y. Li, Y. Han, L. cao, W. Song, S. Tan, Z. Ge, Organic solar cells based on non-fullerene acceptors of nine fused-ring by modifying end groups. Organic Electronics. 81, 105662 (2020)."
