Repository: JinYSun/BiBERTa

BiBERTa

### **<u>Deep learning-assisted to accelerate the discovery of donor/acceptor pairs for high-performance organic solar cells</u>**

## <u>Motivation</u>

It is a deep learning-based framework built for new donor/acceptor pairs discovery. The framework contains data collection section, PCE prediction section and molecular discovery section. Specifically, a large D/A pair dataset was built by collecting experimental data from literature. Then, a novel RoBERTa-based bi-encoder model (BiBERTa) was developed for PCE prediction by using the SMILES of donor and acceptor pairs as the input. Two pretrained ChemBERTa2 encoders were loaded as initial parameters of the bi-encoder.

File: BiBERTa/dataset/OSC/data.csv (part 18 of 41)
"Donor","Donor_Name","HOMO/D","LUMO/D","Acceptor","Acceptor_Name","HOMO/A","LUMO/A","Voc","Jsc","FF","PCE","reference"
"CCCCC(CC)CC1=C2C(=O)C3=C(C4=CC=C(C)S4)SC(C4=CC=C(C)S4)=C3C(=O)C2=C(CC(CC)CCCC)S1","PBDB-T","-5.34","-3.44","CCCCCCCCC1=C(C2=CC3=C(OCC(CC)CCCC)C4=C(C(OCC(CC)CCCC)=C3S2)C2=C(S4)C3=C(C4=C(C5=NSN=C53)C3=C(C5=C(OCC(CC)CCCC)C6=C(C=C(C7=C(CCCCCCCC)C=C(/C=C8/C(=O)C9=CC(F)=C(F)C=C9C8=C(C#N)C#N)S7)S6)C(OCC(CC)CCCC)=C5S3)N4CC(CC)CCCC)N2CC(CC)CCCC)SC(/C=C2\C(=O)C3=CC(F)=C(F)C=C3C2=C(C#N)C#N)=C1","X9T4FIC","-5.51","-4.1","0.85","7.01","0.541","3.22","J. Xiao, T. Yan, T. Lei, Y. Li, Y. Han, L. cao, W. Song, S. Tan, Z. Ge, Organic solar cells based on non-fullerene acceptors of nine fused-ring by modifying end groups. Organic Electronics. 81, 105662 (2020)."
"CCCCC(CC)CC1=C2C(=O)C3=C(C4=CC=C(C)S4)SC(C4=CC=C(C)S4)=C3C(=O)C2=C(CC(CC)CCCC)S1","PBDB-T","-5.34","-3.44","CCCCC(CC)COC1=C2C=C(/C=C3\SC(=C(C#N)C#N)N(CC)C3=O)SC2=C(OCC(CC)CCCC)C2=C1SC1=C2N(CC(CC)CCCC)C2=C1C1=NSN=C1C1=C2N(CC(CC)CCCC)C2=C1SC1=C(OCC(CC)CCCC)C3=C(SC(/C=C4\SC(=C(C#N)C#N)N(CC)C4=O)=C3)C(OCC(CC)CCCC)=C12","X9Rd","-5.51","-3.8","1.08","6.7","0.341","2.48","J. Xiao, T. Yan, T. Lei, Y. Li, Y. Han, L. cao, W. Song, S. Tan, Z. Ge, Organic solar cells based on non-fullerene acceptors of nine fused-ring by modifying end groups. Organic Electronics. 81, 105662 (2020)."
"CCCCCCCCCCC(CCCCCCCC)CN1C(=O)/C(=C/C2=C(C3=CC=C(C4=CC=C(C)S4)S3)SC(C)=C2)C2=C1C=CC=C2","PTIBT","-5.41","-3.61","CCCCCCC1=CC=C(C2(C3=CC=C(CCCCCC)C=C3)C3=CC4=C(C=C3C3=C2C2=C(C=C(/C=C5\C(=O)C6=C(C=CC=C6)C5=C(C#N)C#N)S2)S3)C(C2=CC=C(CCCCCC)C=C2)(C2=CC=C(CCCCCC)C=C2)C2=C4SC3=C2SC(/C=C2\C(=O)C4=C(C=CC=C4)C2=C(C#N)C#N)=C3)C=C1","ITIC","-5.48","-3.83","0.66","15.19","0.57","5.72","K. He, X. Li, H. Liu, Z. Zhang, P. Kumar, J. H. L. Ngai, J. Wang, Y. Li, D-A Polymer with a Donor Backbone - Acceptor-side-chain Structure for Organic Solar Cells. Asian Journal of Organic Chemistry. 9, 1301–1308 (2020)."
"CCCCC(CC)CC1=C2C(=O)C3=C(C4=CC=C(C)S4)SC(C4=CC=C(C)S4)=C3C(=O)C2=C(CC(CC)CCCC)S1","PBDB-T","-5.34","-3.44","CCCCCCCCC1(CCCCCCCC)C2=CC3=C(C=C2C2=C1C=C(C1=CC=C(C4=C(C#N)C(C#N)=C(C5=CC=C(C6=CC7=C(S6)C6=CC8=C(C=C6C7(CCCCCCCC)CCCCCCCC)C6=C(C=C(/C=C7\C(=O)C9=C(C=C(F)C(F)=C9)C7=C(C#N)C#N)S6)C8(CCCCCCCC)CCCCCCCC)S5)C5=NSN=C54)S1)S2)C(CCCCCCCC)(CCCCCCCC)C1=C3SC(/C=C2\C(=O)C3=C(C=C(F)C(F)=C3)C2=C(C#N)C#N)=C1","CNDTBT-C8IDT-FINCN","-5.58","-3.92","0.793","22.11","0.703","12.33","H. S. Kim, S. Rasool, W. S. Shin, C. E. Song, D.-H. Hwang, Alkylated Indacenodithiophene-Based Non-fullerene Acceptors with Extended π-Conjugation for High-Performance Large-Area Organic Solar Cells. ACS Appl. Mater. Interfaces. 12, 50638–50647 (2020)."
"CCCCC(CC)CC1=C2C(=O)C3=C(C4=CC=C(C)S4)SC(C4=CC=C(C)S4)=C3C(=O)C2=C(CC(CC)CCCC)S1","PBDB-T","-5.34","-3.44","CCCCCCCCC1(CCCCCCCC)C2=CC3=C(C=C2C2=C1C=C(C1=CC=C(C4=C(C#N)C(C#N)=C(C5=CC=C(C6=CC7=C(S6)C6=CC8=C(C=C6C7(CCCCCCCC)CCCCCCCC)C6=C(C=C(/C=C7\C(=O)C9=C(C=CC=C9)C7=C(C#N)C#N)S6)C8(CCCCCCCC)CCCCCCCC)S5)C5=NSN=C54)S1)S2)C(CCCCCCCC)(CCCCCCCC)C1=C3SC(/C=C2\C(=O)C3=C(C=CC=C3)C2=C(C#N)C#N)=C1","CNDTBT-C8IDT-INCN","-5.54","-3.82","0.863","19.35","0.672","11.22","H. S. Kim, S. Rasool, W. S. Shin, C. E. Song, D.-H. Hwang, Alkylated Indacenodithiophene-Based Non-fullerene Acceptors with Extended π-Conjugation for High-Performance Large-Area Organic Solar Cells. ACS Appl. Mater. Interfaces. 12, 50638–50647 (2020)."
"CCCCCCCCC(CCCCCC)COC1=NC2=C(N=C1)C(C1=CC=C(C)S1)=C(F)C(F)=C2C","PTQ10","-5.61","-2.98","CCCCCCC1(CCCCCC)C2=CC3=C(C=C2C2=C1C=C(/C=C1\C(=O)C4=C(C=CC(F)=C4)C1=C(C#N)C#N)S2)C(CCCCCC)(CCCCCC)C1=C3SC(/C=C2\C(=O)C3=C(C=CC(F)=C3)C2=C(C#N)C#N)=C1","IDIC-2F","-5.72","-3.99","0.904","18.95","0.7599","13.02","F. Pan, X. Li, S. Bai, T. Liu, X. Wei, Y. Li, S. Chen, C. Yang, X. Chen, M. Lv, Y. Li, High electron mobility fluorinated indacenodithiophene small molecule acceptors for organic solar cells. Chinese Chemical Letters. 32, 1257–1262 (2021)."
"CCCCCCCCC(CCCCCC)COC1=NC2=C(N=C1)C(C1=CC=C(C)S1)=C(F)C(F)=C2C","PTQ10","-5.61","-2.98","CCCCCCC1(CCCCCC)C2=CC3=C(C=C2C2=C1C=C(/C=C1\C(=O)C4=C(C=C(F)C(F)=C4)C1=C(C#N)C#N)S2)C(CCCCCC)(CCCCCC)C1=C3SC(/C=C2\C(=O)C3=C(C=C(F)C(F)=C3)C2=C(C#N)C#N)=C1","IDIC-4F","-5.76","-3.93","0.81","18.57","0.7378","11.1","F. Pan, X. Li, S. Bai, T. Liu, X. Wei, Y. Li, S. Chen, C. Yang, X. Chen, M. Lv, Y. Li, High electron mobility fluorinated indacenodithiophene small molecule acceptors for organic solar cells. Chinese Chemical Letters. 32, 1257–1262 (2021)."
"CCCCCCCCC(CCCCCC)COC1=NC2=C(N=C1)C(C1=CC=C(C)S1)=C(F)C(F)=C2C","PTQ10","-5.61","-2.98","CCCCCCC1(CCCCCC)C2=CC3=C(C=C2C2=C1C=C(/C=C1\C(=O)C4=C(C=CC=C4)C1=C(C#N)C#N)S2)C(CCCCCC)(CCCCCC)C1=C3SC(/C=C2\C(=O)C3=C(C=CC=C3)C2=C(C#N)C#N)=C1","IDIC","-5.67","-3.92","0.956","17.11","0.7215","11.8","F. Pan, X. Li, S. Bai, T. Liu, X. Wei, Y. Li, S. Chen, C. Yang, X. Chen, M. Lv, Y. Li, High electron mobility fluorinated indacenodithiophene small molecule acceptors for organic solar cells. Chinese Chemical Letters. 32, 1257–1262 (2021)."
"CCCCC(CC)CC1=C(F)C=C(C2=C3C=C(C4=CC=C(C5=C6C(=O)C7=C(CC(CC)CCCC)SC(CC(CC)CCCC)=C7C(=O)C6=C(C6=CC=C(C)S6)S5)S4)SC3=C(C3=CC(F)=C(CC(CC)CCCC)S3)C3=C2SC(C)=C3)S1","PM6","-5.45","-3.64","CCCCCCCCC1(CCCCCCCC)C2=CC3=C(C=C2C2=C1C=C(/C=C1\C(=O)C4=CC(F)=C(F)C=C4C1=C(C#N)C#N)S2)C(CCCCCCCC)(CCCCCCCC)C1=C3SC2=C1C1=C3C4=C2C=C2C(=O)N(C(CCCCC)CCCCC)C(=O)C5=CC6=C(C7=C(C=C8C(=O)N(C(CCCCC)CCCCC)C(=O)C(=C1)C8=C73)C1=C6C3=C(S1)C1=C(C=C6C(=C1)C(CCCCCCCC)(CCCCCCCC)C1=C6SC(/C=C6\C(=O)C7=CC(F)=C(F)C=C7C6=C(C#N)C#N)=C1)C3(CCCCCCCC)CCCCCCCC)C4=C25","PDFC","-5.57","-3.85","0.97","15.93","0.813","12.56","K. Ding, T. Shan, J. Xu, M. Li, Y. Wang, Y. Zhang, Z. Xie, Z. Ma, F. Liu, H. Zhong, A perylene diimide-containing acceptor enables high fill factor in organic solar cells. Chem. Commun. 56, 11433–11436 (2020)."
"CCCCC(CC)CC1=C(F)C=C(C2=C3C=C(C4=CC=C(C5=C6C(=O)C7=C(CC(CC)CCCC)SC(CC(CC)CCCC)=C7C(=O)C6=C(C6=CC=C(C)S6)S5)S4)SC3=C(C3=CC(F)=C(CC(CC)CCCC)S3)C3=C2SC(C)=C3)S1","PM6","-5.45","-3.64","CCCCCCCCCCCC1=C(/C=C2\C(=O)C3=C(C=CC(F)=C3)C2=C(C#N)C#N)SC2=C1SC1=C2N(CC(CC)CCCC)C2=C1C1=NSN=C1C1=C2N(CC(CC)CCCC)C2=C1SC1=C2SC(/C=C2\C(=O)C3=C(C=CC(F)=C3)C2=C(C#N)C#N)=C1CCCCCCCCCCC","Y8","-5.55","-3.89","0.88","22.18","0.7303","14.25","J. Li, Y. Zhang, J. Yuan, C. Zhu, H. Peng, Y. Zou, Fine-tuning of non-fullerene acceptor gives over 14% efficiency for organic solar cells. Dyes and Pigments. 181, 108559 (2020)."
"CCCCC(CC)CC1=C(F)C=C(C2=C3C=C(C4=CC=C(C5=C6C(=O)C7=C(CC(CC)CCCC)SC(CC(CC)CCCC)=C7C(=O)C6=C(C6=CC=C(C)S6)S5)S4)SC3=C(C3=CC(F)=C(CC(CC)CCCC)S3)C3=C2SC(C)=C3)S1","PM6","-5.45","-3.64","CCCCCCCCC1(CCCCCCCC)C2=CC3=C(C=C2C2=C1C=C(/C=C1\C(=O)C4=CC([N+](=O)[O-])=CC=C4C1=C(C#N)C#N)S2)C(CCCCCCCC)(CCCCCCCC)C1=C3C=C2C(=C1)C1=C(C=C(/C=C3\C(=O)C4=CC=C([N+](=O)[O-])C=C4C3=C(C#N)C#N)S1)C2(CCCCCCCC)CCCCCCCC","F-N1","-5.62","-4.16","0.74","20.06","0.718","10.66","J. Wang, Y. Ding, C. Li, N. Zheng, Z. Xie, Z. Ma, Y. Lu, X. Wan, Y. Chen, Effect of Nitro-Substituted Ending Groups on the Photovoltaic Properties of Nonfullerene Acceptors. ACS Appl. Mater. Interfaces. 12, 41861–41868 (2020)."
"CCCCC(CC)CC1=C(F)C=C(C2=C3C=C(C4=CC=C(C5=C6C(=O)C7=C(CC(CC)CCCC)SC(CC(CC)CCCC)=C7C(=O)C6=C(C6=CC=C(C)S6)S5)S4)SC3=C(C3=CC(F)=C(CC(CC)CCCC)S3)C3=C2SC(C)=C3)S1","PM6","-5.45","-3.64","CCCCCCCCC1(CCCCCCCC)C2=CC3=C(C=C2C2=C1C=C(/C=C1\C(=O)C4=C([N+](=O)[O-])C=CC=C4C1=C(C#N)C#N)S2)C(CCCCCCCC)(CCCCCCCC)C1=C3C=C2C(=C1)C1=C(C=C(/C=C3\C(=O)C4=C([N+](=O)[O-])C=C([N+](=O)[O-])C=C4C3=C(C#N)C#N)S1)C2(CCCCCCCC)CCCCCCCC","F-N2","-5.61","-4.07","0.94","18.28","0.69","11.85","J. Wang, Y. Ding, C. Li, N. Zheng, Z. Xie, Z. Ma, Y. Lu, X. Wan, Y. Chen, Effect of Nitro-Substituted Ending Groups on the Photovoltaic Properties of Nonfullerene Acceptors. ACS Appl. Mater. Interfaces. 12, 41861–41868 (2020)."
"CCCCC(CC)CC1=C(F)C=C(C2=C3C=C(C4=CC=C(C5=C6C(=O)C7=C(CC(CC)CCCC)SC(CC(CC)CCCC)=C7C(=O)C6=C(C6=CC=C(C)S6)S5)S4)SC3=C(C3=CC(F)=C(CC(CC)CCCC)S3)C3=C2SC(C)=C3)S1","PM6","-5.45","-3.64","CCCCCCCCCCCC1=C(/C=C2\C(=O)C3=C(C=C(F)C(F)=C3)C2=C(C#N)C#N)SC2=C1SC1=C2N(CCCCCCC2=CC=CC=C2)C2=C1C1=NSN=C1C1=C2N(CCCCCCC2=CC=CC=C2)C2=C1SC1=C2SC(/C=C2\C(=O)C3=C(C=C(F)C(F)=C3)C2=C(C#N)C#N)=C1CCCCCCCCCCC","Y6-phC6","-5.74","-4.04","0.803","21.8","0.673","11.77","L. Yi, S. Dai, R. Sun, W. Wang, Y. Wu, X. Jiao, C. Zhang, J. Min, Alkyl chain engineering of non-fullerene small molecule acceptors for solution-processable organic solar cells. Organic Electronics. 87, 105963 (2020)."
"CCCCC(CC)CC1=C(F)C=C(C2=C3C=C(C4=CC=C(C5=C6C(=O)C7=C(CC(CC)CCCC)SC(CC(CC)CCCC)=C7C(=O)C6=C(C6=CC=C(C)S6)S5)S4)SC3=C(C3=CC(F)=C(CC(CC)CCCC)S3)C3=C2SC(C)=C3)S1","PM6","-5.45","-3.64","CCCCCCCCCCCC1=C(/C=C2\C(=O)C3=C(C=C(F)C(F)=C3)C2=C(C#N)C#N)SC2=C1SC1=C2N(CCCCCCOC2=CC=CC=C2)C2=C1C1=NSN=C1C1=C2N(CCCCCCOC2=CC=CC=C2)C2=C1SC1=C2SC(/C=C2\C(=O)C3=C(C=C(F)C(F)=C3)C2=C(C#N)C#N)=C1CCCCCCCCCCC","Y6-phOC6","-5.75","-4.05","0.844","21.31","0.616","11.07","L. Yi, S. Dai, R. Sun, W. Wang, Y. Wu, X. Jiao, C. Zhang, J. Min, Alkyl chain engineering of non-fullerene small molecule acceptors for solution-processable organic solar cells. Organic Electronics. 87, 105963 (2020)."
"CCCCC(CC)CC1=C(F)C=C(C2=C3C=C(C4=CC=C(C5=C6C(=O)C7=C(CC(CC)CCCC)SC(CC(CC)CCCC)=C7C(=O)C6=C(C6=CC=C(C)S6)S5)S4)SC3=C(C3=CC(F)=C(CC(CC)CCCC)S3)C3=C2SC(C)=C3)S1","PM6","-5.45","-3.64","CCCCCCCCCCCC1=C(/C=C2\C(=O)C3=C(C=C(F)C(F)=C3)C2=C(C#N)C#N)SC2=C1SC1=C2N(CCCCCCCC)C2=C1C1=NSN=C1C1=C2N(CCCCCCCC)C2=C1SC1=C2SC(/C=C2\C(=O)C3=C(C=C(F)C(F)=C3)C2=C(C#N)C#N)=C1CCCCCCCCCCC","Y6-nC8","-5.71","-4.08","0.863","19.07","0.631","10.38","L. Yi, S. Dai, R. Sun, W. Wang, Y. Wu, X. Jiao, C. Zhang, J. Min, Alkyl chain engineering of non-fullerene small molecule acceptors for solution-processable organic solar cells. Organic Electronics. 87, 105963 (2020)."
"CCCCC(CC)CC1=C2C(=O)C3=C(C4=CC=C(C)S4)SC(C4=CC=C(C)S4)=C3C(=O)C2=C(CC(CC)CCCC)S1","PBDB-T","-5.34","-3.44","CCCCCCOC1=C(OCCCCCC)C(C2=CC3=C(S2)C2=C(C=C(/C=C4\C(=O)C5=CC(F)=C(F)C=C5C4=C(C#N)C#N)S2)C3(CC(CC)CCCC)CC(CC)CCCC)=CC=C1C1=CC2=C(S1)C1=C(C=C(/C=C3\C(=O)C4=CC(F)=C(F)C=C4C3=C(C#N)C#N)S1)C2(CC(CC)CCCC)CC(CC)CCCC","o-DOC6-2F","-5.49","-3.83","0.89","18.58","0.7184","11.87","R. Hou, M. Li, X. Ma, H. Huang, H. Lu, Q. Jia, Y. Liu, X. Xu, H.-B. Li, Z. Bo, Noncovalently Fused-Ring Electron Acceptors with C2v Symmetry for Regulating the Morphology of Organic Solar Cells. ACS Appl. Mater. Interfaces. 12, 46220–46230 (2020)."
"CCCCC(CC)CC1=C2C(=O)C3=C(C4=CC=C(C)S4)SC(C4=CC=C(C)S4)=C3C(=O)C2=C(CC(CC)CCCC)S1","PBDB-T","-5.34","-3.44","CCCCCCOC1=CC(C2=CC3=C(S2)C2=C(C=C(/C=C4\C(=O)C5=CC(F)=C(F)C=C5C4=C(C#N)C#N)S2)C3(CC(CC)CCCC)CC(CC)CCCC)=C(OCCCCCC)C=C1C1=CC2=C(S1)C1=C(C=C(/C=C3\C(=O)C4=CC(F)=C(F)C=C4C3=C(C#N)C#N)S1)C2(CC(CC)CCCC)CC(CC)CCCC","p-DOC6-2F","-5.47","-3.79","0.81","18.44","0.6206","9.23","R. Hou, M. Li, X. Ma, H. Huang, H. Lu, Q. Jia, Y. Liu, X. Xu, H.-B. Li, Z. Bo, Noncovalently Fused-Ring Electron Acceptors with C2v Symmetry for Regulating the Morphology of Organic Solar Cells. ACS Appl. Mater. Interfaces. 12, 46220–46230 (2020)."
"CCCCC(CC)CC1=C2C(=O)C3=C(C4=CC=C(C)S4)SC(C4=CC=C(C)S4)=C3C(=O)C2=C(CC(CC)CCCC)S1","PBDB-T","-5.34","-3.44","CCCCCCCCOC1=C(OCCCCCCCC)C(C2=CC3=C(S2)C2=C(C=C(/C=C4\C(=O)C5=CC(F)=C(F)C=C5C4=C(C#N)C#N)S2)C3(CC(CC)CCCC)CC(CC)CCCC)=CC=C1C1=CC2=C(S1)C1=C(C=C(/C=C3\C(=O)C4=CC(F)=C(F)C=C4C3=C(C#N)C#N)S1)C2(CC(CC)CCCC)CC(CC)CCCC","o-DOC8-2F","-5.54","-3.85","0.88","18.15","0.701","11.23","R. Hou, M. Li, X. Ma, H. Huang, H. Lu, Q. Jia, Y. Liu, X. Xu, H.-B. Li, Z. Bo, Noncovalently Fused-Ring Electron Acceptors with C2v Symmetry for Regulating the Morphology of Organic Solar Cells. ACS Appl. Mater. Interfaces. 12, 46220–46230 (2020)."
"CCCCC(CC)CC1=C2C(=O)C3=C(C4=CC=C(C)S4)SC(C4=CC=C(C)S4)=C3C(=O)C2=C(CC(CC)CCCC)S1","PBDB-T","-5.34","-3.44","CCCCC(CC)COC1=C(OCC(CC)CCCC)C(C2=CC3=C(S2)C2=C(C=C(/C=C4\C(=O)C5=CC(F)=C(F)C=C5C4=C(C#N)C#N)S2)C3(CC(CC)CCCC)CC(CC)CCCC)=CC=C1C1=CC2=C(S1)C1=C(C=C(/C=C3\C(=O)C4=CC(F)=C(F)C=C4C3=C(C#N)C#N)S1)C2(CC(CC)CCCC)CC(CC)CCCC","o-DOC2C6-2F","-5.52","-3.84","0.88","17.82","0.692","10.8","R. Hou, M. Li, X. Ma, H. Huang, H. Lu, Q. Jia, Y. Liu, X. Xu, H.-B. Li, Z. Bo, Noncovalently Fused-Ring Electron Acceptors with C2v Symmetry for Regulating the Morphology of Organic Solar Cells. ACS Appl. Mater. Interfaces. 12, 46220–46230 (2020)."
"CCCCC(CC)CC1=C2C(=O)C3=C(C4=CC=C(C)S4)SC(C4=CC=C(C)S4)=C3C(=O)C2=C(CC(CC)CCCC)S1","PBDB-T","-5.34","-3.44","CCCCCCC1=CC=C(C2(C3=CC=C(CCCCCC)C=C3)C3=CC4=C(C=C3C3=C2C=C(/C=C2\C(=O)C5=CC(F)=C(F)C=C5C2=C(C#N)C#N)S3)C(C2=CC=C(CCCCCC)C=C2)(C2=CC=C(CCCCCC)C=C2)C2=C4SC(C3=CC=C(C4=CC5=C(S4)C4=CC6=C(C=C4C5(C4=CC=C(CCCCCC)C=C4)C4=CC=C(CCCCCC)C=C4)C4=C(C=C(/C=C5\C(=O)C7=C(C=C(F)C(F)=C7)C5=C(C#N)C#N)S4)C6(C4=CC=C(CCCCCC)C=C4)C4=CC=C(CCCCCC)C=C4)C4=NSN=C34)=C2)C=C1","BT-dIDT","-5.34","-3.87","0.87","18.59","0.6461","10.12","M. Zhang, M. Zeng, H. Chen, L. Li, B. Zhao, S. Tan, A2-D-A1-D-A2-type small molecule acceptors incorporated with electron-deficient core for non-fullerene organic solar cells. Solar Energy. 197, 511–518 (2020)."
"CCCCC(CC)CC1=C2C(=O)C3=C(C4=CC=C(C)S4)SC(C4=CC=C(C)S4)=C3C(=O)C2=C(CC(CC)CCCC)S1","PBDB-T","-5.34","-3.44","CCCCCCC1=CC=C(C2(C3=CC=C(CCCCCC)C=C3)C3=CC4=C(C=C3C3=C2C=C(/C=C2\C(=O)C5=CC(F)=C(F)C=C5C2=C(C#N)C#N)S3)C(C2=CC=C(CCCCCC)C=C2)(C2=CC=C(CCCCCC)C=C2)C2=C4SC(C3=C(F)C=C(C4=CC5=C(S4)C4=CC6=C(C=C4C5(C4=CC=C(CCCCCC)C=C4)C4=CC=C(CCCCCC)C=C4)C4=C(C=C(/C=C5\C(=O)C7=C(C=C(F)C(F)=C7)C5=C(C#N)C#N)S4)C6(C4=CC=C(CCCCCC)C=C4)C4=CC=C(CCCCCC)C=C4)C(F)=C3)=C2)C=C1","DFB-dIDT","-5.53","-3.87","0.86","15.57","0.4856","6.37","M. Zhang, M. Zeng, H. Chen, L. Li, B. Zhao, S. Tan, A2-D-A1-D-A2-type small molecule acceptors incorporated with electron-deficient core for non-fullerene organic solar cells. Solar Energy. 197, 511–518 (2020)."
"CCCCC(CC)COC(=O)C1=C(F)C2=C(C)SC(C3=CC4=C(C5=CC=C(CC(CC)CCCC)S5)C5=C(C=C(C)S5)C(C5=CC=C(CC(CC)CCCC)S5)=C4S3)=C2S1","PTB7-Th","-5.22","-3.64","CCCCCCC1=CC=C(C2(C3=CC=C(CCCCCC)C=C3)C3=CC4=C(C=C3C3=C2C2=C(S3)C3=C(C=C(/C=C5\C(=O)C6=C(C=C(Cl)C(Cl)=C6)C5=C(C#N)C#N)S3)OC2(CCC)CCC)C(C2=CC=C(CCCCCC)C=C2)(C2=CC=C(CCCCCC)C=C2)C2=C4SC3=C2C(CCC)(CCC)OC2=C3SC(/C=C3\C(=O)C4=C(C=C(Cl)C(Cl)=C4)C3=C(C#N)C#N)=C2)C=C1","DTPR-4CL","-5.35","-3.85","0.68","24.97","0.618","10.49","J. Zhang, Y. Li, Z. Peng, F. Bai, L.-K. Ma, H. Ade, Z. Li, H. Yan, Near-infrared electron acceptors with fused nonacyclic molecular backbones for nonfullerene organic solar cells. Mater. Chem. Front. 4, 1729–1738 (2020)."
"CCCCC(CC)COC(=O)C1=C(F)C2=C(C)SC(C3=CC4=C(C5=CC=C(CC(CC)CCCC)S5)C5=C(C=C(C)S5)C(C5=CC=C(CC(CC)CCCC)S5)=C4S3)=C2S1","PTB7-Th","-5.22","-3.64","CCCCCCC1=CC=C(C2(C3=CC=C(CCCCCC)C=C3)C3=CC4=C(C=C3C3=C2C2=C(S3)C3=C(C=C(/C=C5\C(=O)C6=C(C=C(Cl)C(Cl)=C6)C5=C(C#N)C#N)S3)C2(CCC)CCC)C(C2=CC=C(CCCCCC)C=C2)(C2=CC=C(CCCCCC)C=C2)C2=C4SC3=C2C(CCC)(CCC)C2=C3SC(/C=C3\C(=O)C4=C(C=C(Cl)C(Cl)=C4)C3=C(C#N)C#N)=C2)C=C1","CPDT-4CL","-5.32","-3.78","0.74","23.24","0.691","11.88","J. Zhang, Y. Li, Z. Peng, F. Bai, L.-K. Ma, H. Ade, Z. Li, H. Yan, Near-infrared electron acceptors with fused nonacyclic molecular backbones for nonfullerene organic solar cells. Mater. Chem. Front. 4, 1729–1738 (2020)."
"CCCCC(CC)COC(=O)C1=C(F)C2=C(C)SC(C3=CC4=C(C5=CC=C(CC(CC)CCCC)S5)C5=C(C=C(C)S5)C(C5=CC=C(CC(CC)CCCC)S5)=C4S3)=C2S1","PTB7-Th","-5.22","-3.64","CCCCCCC1=CC=C(C2(C3=CC=C(CCCCCC)C=C3)C3=CC4=C(C=C3C3=C2C2=C(C=C(/C=C5\C(=O)C6=C(C=C(Cl)C(Cl)=C6)C5=C(C#N)C#N)S2)S3)C(C2=CC=C(CCCCCC)C=C2)(C2=CC=C(CCCCCC)C=C2)C2=C4SC3=C2SC(/C=C2\C(=O)C4=C(C=C(Cl)C(Cl)=C4)C2=C(C#N)C#N)=C3)C=C1","IDTT-4CL","-5.49","-3.91","0.61","18.34","0.643","7.16","J. Zhang, Y. Li, Z. Peng, F. Bai, L.-K. Ma, H. Ade, Z. Li, H. Yan, Near-infrared electron acceptors with fused nonacyclic molecular backbones for nonfullerene organic solar cells. Mater. Chem. Front. 4, 1729–1738 (2020)."
"CCCCC(CC)CC1=C(F)C=C(C2=C3C=C(C4=CC=C(C5=C6C(=O)C7=C(CC(CC)CCCC)SC(CC(CC)CCCC)=C7C(=O)C6=C(C6=CC=C(C)S6)S5)S4)SC3=C(C3=CC(F)=C(CC(CC)CCCC)S3)C3=C2SC(C)=C3)S1","PM6","-5.45","-3.64","CCCCCCCCCCCC1=C(/C=C2\C(=O)C3=C(C=C(F)C(F)=C3)C2=C(C#N)C#N)SC2=C1SC1=C2N(CC(CC)CCCC)C2=C1C1=NC(C3=CC(F)=C(CC(CC)CCCC)S3)=C(C3=CC(F)=C(CC(CC)CCCC)S3)N=C1C1=C2N(CC(CC)CCCC)C2=C1SC1=C2SC(/C=C2\C(=O)C3=C(C=C(F)C(F)=C3)C2=C(C#N)C#N)=C1CCCCCCCCCCC","TPQx-6F","-5.61","-3.78","0.92","21.83","0.7094","14.3","Y. Zhao, H. Chen, C. Zhu, J. Yuan, Y. Li, J. Hai, Y. Hu, L. Jiang, G. Chen, Y. Zou, Fine-tuning the energy levels and morphology via fluorination and thermal annealing enable high efficiency non-fullerene organic solar cells. Mater. Chem. Front. 4, 3310–3318 (2020)."
"CCCCC(CC)CC1=C(F)C=C(C2=C3C=C(C4=CC=C(C5=C6C(=O)C7=C(CC(CC)CCCC)SC(CC(CC)CCCC)=C7C(=O)C6=C(C6=CC=C(C)S6)S5)S4)SC3=C(C3=CC(F)=C(CC(CC)CCCC)S3)C3=C2SC(C)=C3)S1","PM6","-5.45","-3.64","CCCCCCCCCCCC1=C(/C=C2\C(=O)C3=C(C=C(F)C(F)=C3)C2=C(C#N)C#N)SC2=C1SC1=C2N(CC(CC)CCCC)C2=C1C1=NC(C3=CC=C(CC(CC)CCCC)S3)=C(C3=CC=C(CC(CC)CCCC)S3)N=C1C1=C2N(CC(CC)CCCC)C2=C1SC1=C2SC(/C=C2\C(=O)C3=C(C=C(F)C(F)=C3)C2=C(C#N)C#N)=C1CCCCCCCCCCC","TPQx-4F","-5.57","-3.74","0.94","14.96","0.5441","7.72","Y. Zhao, H. Chen, C. Zhu, J. Yuan, Y. Li, J. Hai, Y. Hu, L. Jiang, G. Chen, Y. Zou, Fine-tuning the energy levels and morphology via fluorination and thermal annealing enable high efficiency non-fullerene organic solar cells. Mater. Chem. Front. 4, 3310–3318 (2020)."
"CCCCC(CC)COC(=O)C1=C(F)C2=C(C)SC(C3=CC4=C(C5=CC=C(CC(CC)CCCC)S5)C5=C(C=C(C)S5)C(C5=CC=C(CC(CC)CCCC)S5)=C4S3)=C2S1","PTB7-Th","-5.22","-3.64","CCCCCCC1=CC=C(C2(C3=CC=C(CCCCCC)C=C3)C3=CC4=C(C=C3C3=C2C2=C(S3)C3=C(S2)C2=C5C6=C3C=C3C(=O)N(C(CCCCC)CCCCC)C(=O)C7=CC(F)=C(C8=C(F)C=C9C(=O)N(C(CCCCC)CCCCC)C(=O)C(=C2)C9=C85)C6=C73)C(C2=CC=C(CCCCCC)C=C2)(C2=CC=C(CCCCCC)C=C2)C2=C4SC3=C2SC2=C3C3=C4C5=C(C=CC6=C5C(=C3)C(=O)N(C(CCCCC)CCCCC)C6=O)C3=CC=C5C(=O)N(C(CCCCC)CCCCC)C(=O)C6=CC2=C4C3=C56)C=C1","F-2PDI","-5.52","-3.76","1.02","13.23","0.539","7.44","Y. Wang, H. Zhong, Y. Hong, T. Shan, K. Ding, L. Zhu, F. Liu, H. Wei, C. Yu, H. Zhong, Tailoring the molecular geometry of polyfluoride perylene diimide acceptors towards efficient organic solar cells. J. Mater. Chem. C. 8, 8224–8233 (2020)."
"CCCCC(CC)COC(=O)C1=C(F)C2=C(C)SC(C3=CC4=C(C5=CC=C(CC(CC)CCCC)S5)C5=C(C=C(C)S5)C(C5=CC=C(CC(CC)CCCC)S5)=C4S3)=C2S1","PTB7-Th","-5.22","-3.64","CCCCCCC1=CC=C(C2(C3=CC=C(CCCCCC)C=C3)C3=CC4=C(C=C3C3=C2C2=C(S3)C3=C(S2)C2=C5C6=C3C=C3C(=O)N(C(CCCCC)CCCCC)C(=O)C7=CC(F)=C(C8=C(F)C=C9C(=O)N(C(CCCCC)CCCCC)C(=O)C(=C2)C9=C85)C6=C73)C(C2=CC=C(CCCCCC)C=C2)(C2=CC=C(CCCCCC)C=C2)C2=C4SC3=C2SC2=C3C3=C4C5=C2C=C2C(=O)N(C(CCCCC)CCCCC)C(=O)C6=CC(F)=C(C7=C4C4=C(C=C7F)C(=O)N(C(CCCCC)CCCCC)C(=O)C4=C3)C5=C62)C=C1","F-2PDI-4F","-5.55","-3.81","0.95","11.9","0.46","5.2","Y. Wang, H. Zhong, Y. Hong, T. Shan, K. Ding, L. Zhu, F. Liu, H. Wei, C. Yu, H. Zhong, Tailoring the molecular geometry of polyfluoride perylene diimide acceptors towards efficient organic solar cells. J. Mater. Chem. C. 8, 8224–8233 (2020)."
"CCCCC(CC)CC1=C2C(=O)C3=C(C4=CC=C(C)S4)SC(C4=CC=C(C)S4)=C3C(=O)C2=C(CC(CC)CCCC)S1","PBDB-T","-5.34","-3.44","CCCCCCC1=CC=C(C2(C3=CC=C(CCCCCC)C=C3)C3=CC4=C(C=C3C3=C2C2=C(S3)C3=C(S2)C2=C5C6=C3C=C3C(=O)N(C(CCCCC)CCCCC)C(=O)C7=CC(F)=C(C8=C(F)C=C9C(=O)N(C(CCCCC)CCCCC)C(=O)C(=C2)C9=C85)C6=C73)C(C2=CC=C(CCCCCC)C=C2)(C2=CC=C(CCCCCC)C=C2)C2=C4SC3=C2SC2=C3C3=C4C5=C2C=C2C(=O)N(C(CCCCC)CCCCC)C(=O)C6=CC(F)=C(C7=C4C4=C(C=C7F)C(=O)N(C(CCCCC)CCCCC)C(=O)C4=C3)C5=C62)C=C1","F-2PDI-4F","-5.55","-3.81","1","13.42","0.668","8.96","Y. Wang, H. Zhong, Y. Hong, T. Shan, K. Ding, L. Zhu, F. Liu, H. Wei, C. Yu, H. Zhong, Tailoring the molecular geometry of polyfluoride perylene diimide acceptors towards efficient organic solar cells. J. Mater. Chem. C. 8, 8224–8233 (2020)."
"CCCCC(CC)CC1=C2C(=O)C3=C(C4=CC=C(C)S4)SC(C4=CC=C(C)S4)=C3C(=O)C2=C(CC(CC)CCCC)S1","PBDB-T","-5.34","-3.44","CCCCCCC1=CC=C(C2(C3=CC=C(CCCCCC)C=C3)C3=CC4=C(C=C3C3=C2C2=C(S3)C3=C(S2)C2=C5C6=C3C=C3C(=O)N(C(CCCCC)CCCCC)C(=O)C7=CC(F)=C(C8=C(F)C=C9C(=O)N(C(CCCCC)CCCCC)C(=O)C(=C2)C9=C85)C6=C73)C(C2=CC=C(CCCCCC)C=C2)(C2=CC=C(CCCCCC)C=C2)C2=C4SC3=C2SC2=C3C3=C4C5=C(C=CC6=C5C(=C3)C(=O)N(C(CCCCC)CCCCC)C6=O)C3=CC=C5C(=O)N(C(CCCCC)CCCCC)C(=O)C6=CC2=C4C3=C56)C=C1","F-2PDI","-5.52","-3.76","1.03","11.23","0.604","6.99","Y. Wang, H. Zhong, Y. Hong, T. Shan, K. Ding, L. Zhu, F. Liu, H. Wei, C. Yu, H. Zhong, Tailoring the molecular geometry of polyfluoride perylene diimide acceptors towards efficient organic solar cells. J. Mater. Chem. C. 8, 8224–8233 (2020)."
"CCCCC(CC)COC(=O)C1=C(F)C2=C(C)SC(C3=CC4=C(C5=CC=C(CC(CC)CCCC)S5)C5=C(C=C(C)S5)C(C5=CC=C(CC(CC)CCCC)S5)=C4S3)=C2S1","PTB7-Th","-5.22","-3.64","O=C1N(C(CC)CC)C(C2=C(C1C=C3)C4=C3C(C=CC5C(N(C(CC)CC)C6=O)=O)=C(C5=C6C=C7)C7=C4C=C2C8=CC9=C%10C(C%11=C%12C=C%10)=C(C=CC%11C(N(C(CC)CC)C%12=O)=O)C%13=C9C(C%14C=C%13)=C8C(N(C(CC)CC)C%14=O)=O)=O","oo-2PDI","-6.15","-3.9","0.799","18.79","0.553","8.3","H. Wang, L. Chen, Y. Xiao, Oxygen-ether-bridged perylene diimide dimers: Efficient synthesis, properties, and photovoltaic performance. Dyes and Pigments. 180, 108508 (2020)."
"CCCCC(CC)COC(=O)C1=C(F)C2=C(C)SC(C3=CC4=C(C5=CC=C(CC(CC)CCCC)S5)C5=C(C=C(C)S5)C(C5=CC=C(CC(CC)CCCC)S5)=C4S3)=C2S1","PTB7-Th","-5.22","-3.64","CCC(CC)N1C(=O)C2=CC=C3C4=C5C6=C(C=C4)C(=O)N(C(CC)CC)C(=O)C6=CC(C4=C6C7=C8C(=CC=C9C(=O)N(C(CC)CC)C(=O)C(=C98)C=C7)C7=C6C6=C(C=C7)C(=O)N(C(CC)CC)C(=O)C6=C4)=C5C4=C3C2=C(C=C4)C1=O","BB-2PDI","-6.21","-3.92","0.791","12.96","0.492","5.03","H. Wang, L. Chen, Y. Xiao, Oxygen-ether-bridged perylene diimide dimers: Efficient synthesis, properties, and photovoltaic performance. Dyes and Pigments. 180, 108508 (2020)."
"CCCCC(CC)COC(=O)C1=C(F)C2=C(C)SC(C3=CC4=C(C5=CC=C(CC(CC)CCCC)S5)C5=C(C=C(C)S5)C(C5=CC=C(CC(CC)CCCC)S5)=C4S3)=C2S1","PTB7-Th","-5.22","-3.64","CCC(CC)N1C(=O)C2=CC=C3C4=C5C(=CC(C6=CC7=C8C(=CC=C9C%10=C%11C(=CC=C%12C(=O)N(C(CC)CC)C(=O)C(=C%12%11)C=C%10)C6=C98)C(=O)N(C(CC)CC)C7=O)=C6C(=O)N(C(CC)CC)C(=O)C(=C65)C=C4)C4=C3C2=C(C=C4)C1=O","BO-2PDI","-6.09","-3.99","0.693","6.37","0.389","1.71","H. Wang, L. Chen, Y. Xiao, Oxygen-ether-bridged perylene diimide dimers: Efficient synthesis, properties, and photovoltaic performance. Dyes and Pigments. 180, 108508 (2020)."
"CCCCC(CC)CC1=C2C(=O)C3=C(C4=CC=C(C)S4)SC(C4=CC=C(C)S4)=C3C(=O)C2=C(CC(CC)CCCC)S1","PBDB-T","-5.34","-3.44","CCCCCCCCC1=CC2=C(C3=CC4=C(C=C3)C3=C(C5=C(C=C(C6=C7C=C(CCCCCCCC)[Se]C7=C(/C=C7\C(=O)C8=C(C=C(F)C(F)=C8)C7=C(C#N)C#N)S6)C=C5)C3(CC(CCCC)CCCCCC)CC(CCCC)CCCCCC)C4(CC(CCCC)CCCCCC)CC(CCCC)CCCCCC)SC(/C=C3\C(=O)C4=C(C=C(F)C(F)=C4)C3=C(C#N)C#N)=C2[Se]1","NITI-SSe","-5.76","-3.81","0.91","19.41","0.7","12.49","Z. Zhou, S. Xu, X. Zhu, Molecular Electron Acceptor Designed by Modulating Quinoidal-Resonance Effect for Organic Solar Cell Application. BCSJ. 94, 929–936 (2021)."
"CCCCC(CC)CC1=C2C(=O)C3=C(C4=CC=C(C)S4)SC(C4=CC=C(C)S4)=C3C(=O)C2=C(CC(CC)CCCC)S1","PBDB-T","-5.34","-3.44","CCCCCCCCC1=CC2=C(C3=CC4=C(C=C3)C3=C(C5=C(C=C(C6=C7C=C(CCCCCCCC)SC7=C(/C=C7\C(=O)C8=C(C=C(F)C(F)=C8)C7=C(C#N)C#N)[Se]6)C=C5)C3(CC(CCCC)CCCCCC)CC(CCCC)CCCCCC)C4(CC(CCCC)CCCCCC)CC(CCCC)CCCCCC)[Se]C(/C=C3\C(=O)C4=C(C=C(F)C(F)=C4)C3=C(C#N)C#N)=C2S1","NITI-SeS","-5.76","-3.83","0.81","19.11","0.61","9.52","Z. Zhou, S. Xu, X. Zhu, Molecular Electron Acceptor Designed by Modulating Quinoidal-Resonance Effect for Organic Solar Cell Application. BCSJ. 94, 929–936 (2021)."
"CCCCC(CC)COC(=O)C1=C(F)C2=C(C)SC(C3=CC4=C(C5=CC=C(CC(CC)CCCC)S5)C5=C(C=C(C)S5)C(C5=CC=C(CC(CC)CCCC)S5)=C4S3)=C2S1","PTB7-Th","-5.22","-3.64","CCCCCCC1=CC=C(C2(C3=CC=C(CCCCCC)C=C3)C3=CC4=C(C=C3C3=C2C2=C(S3)C(CCCCCC)=C(C=C3C(=O)N(CC)C(=S)N(CC)C3=O)S2)C(C2=CC=C(CCCCCC)C=C2)(C2=CC=C(CCCCCC)C=C2)C2=C4SC3=C2SC(C=C2C(=O)N(CC)C(=S)N(CC)C2=O)=C3)C=C1","C6-IDTT-T","-5.71","-3.78","1.052","14.42","0.561","8.51","T. Xia, C. Li, H. S. Ryu, X. Sun, H. Y. Woo, Y. Sun, Asymmetrically Alkyl-Substituted Wide-Bandgap Nonfullerene Acceptor for Organic Solar Cells. Solar RRL. 4, 2000061 (2020)."
"CCCCC(CC)COC(=O)C1=C(F)C2=C(C)SC(C3=CC4=C(C5=CC=C(CC(CC)CCCC)S5)C5=C(C=C(C)S5)C(C5=CC=C(CC(CC)CCCC)S5)=C4S3)=C2S1","PTB7-Th","-5.22","-3.64","CCCCCCC1=CC=C(C2(C3=CC=C(CCCCCC)C=C3)C3=CC4=C(C=C3C3=C2C2=C(S3)C(CCCCCC)=C(/C=C3/C(=O)N(CC)C(=S)N(CC)C3O)S2)C(C2=CC=C(CCCCCC)C=C2)(C2=CC=C(CCCCCC)C=C2)C2=C4SC3=C2SC(C=C2C(=O)N(CC)C(=S)N(CC)C2=O)=C3CCCCCC)C=C1","2C6-IDTT-T","-5.74","-3.72","1.069","13.32","0.528","7.52","T. Xia, C. Li, H. S. Ryu, X. Sun, H. Y. Woo, Y. Sun, Asymmetrically Alkyl-Substituted Wide-Bandgap Nonfullerene Acceptor for Organic Solar Cells. Solar RRL. 4, 2000061 (2020)."
"CCCCC(CCC)CC1=C(Cl)C=C(C2=C3C=C(C4=CC=C(C5=C6C(=O)C7=C(CC(CC)CCCC)SC(CC(CC)CCCC)=C7C(=O)C6=C(C6=CC=C(C)S6)S5)S4)SC3=C(C3=CC(Cl)=C(CC(CC)CCCC)S3)C3=C2SC(C)=C3)S1","PBDB-T-2Cl","-5.53","-3.69","CCCCCCC1=CC=C(C2(C3=CC=C(CCCCCC)C=C3)C3=CC4=C(C=C3C3=C2C2=C(S3)C(CCCCCC)=C(/C=C3/C(=O)N(CC)C(=S)N(CC)C3O)S2)C(C2=CC=C(CCCCCC)C=C2)(C2=CC=C(CCCCCC)C=C2)C2=C4SC3=C2SC(C=C2C(=O)N(CC)C(=S)N(CC)C2=O)=C3CCCCCC)C=C1","2C6-IDTT-T","-5.74","-3.72","0.75","21","0.66","10.5","S. Pang, X. Zhou, S. Zhang, H. Tang, S. Dhakal, X. Gu, C. Duan, F. Huang, Y. Cao, Nonfused Nonfullerene Acceptors with an A–D–A′–D–A Framework and a Benzothiadiazole Core for High-Performance Organic Solar Cells. ACS Appl. Mater. Interfaces. 12, 16531–16540 (2020)."
"CCCCC(CCC)CC1=C(Cl)C=C(C2=C3C=C(C4=CC=C(C5=C6C(=O)C7=C(CC(CC)CCCC)SC(CC(CC)CCCC)=C7C(=O)C6=C(C6=CC=C(C)S6)S5)S4)SC3=C(C3=CC(Cl)=C(CC(CC)CCCC)S3)C3=C2SC(C)=C3)S1","PBDB-T-2Cl","-5.53","-3.69","CCCCC(CC)CC1(CC(CC)CCCC)C2=C(SC(/C=C3\C(=O)C4=C(C=CC=C4)C3=C(C#N)C#N)=C2)C2=C1C=C(C1=CC=C(C3=CC4=C(S3)C3=C(C=C(/C=C5\C(=O)C6=C(C=CC=C6)C5=C(C#N)C#N)S3)C4(CC(CC)CCCC)CC(CC)CCCC)C3=NSN=C13)S2","BTCIC","-5.53","-4","0.83","5.4","0.62","2.8","S. Pang, X. Zhou, S. Zhang, H. Tang, S. Dhakal, X. Gu, C. Duan, F. Huang, Y. Cao, Nonfused Nonfullerene Acceptors with an A–D–A′–D–A Framework and a Benzothiadiazole Core for High-Performance Organic Solar Cells. ACS Appl. Mater. Interfaces. 12, 16531–16540 (2020)."
"CCCCC(CC)CC1=C2C(=O)C3=C(C4=CC=C(C)S4)SC(C4=CC=C(C)S4)=C3C(=O)C2=C(CC(CC)CCCC)S1","PBDB-T","-5.34","-3.44","CCCCC(CC)CC1(CC(CC)CCCC)C2=C(SC(/C=C3\C(=O)C4=C(C=C(Cl)C(Cl)=C4)C3=C(C#N)C#N)=C2)C2=C1C=C(C1=CC=C(C3=CC4=C(S3)C3=C(C=C(/C=C5\C(=O)C6=C(C=C(Cl)C(Cl)=C6)C5=C(C#N)C#N)S3)C4(CC(CC)CCCC)CC(CC)CCCC)C3=NSN=C13)S2","BTCIC-4CL","-5.64","-4.12","0.63","23.2","0.69","10.2","S. Pang, X. Zhou, S. Zhang, H. Tang, S. Dhakal, X. Gu, C. Duan, F. Huang, Y. Cao, Nonfused Nonfullerene Acceptors with an A–D–A′–D–A Framework and a Benzothiadiazole Core for High-Performance Organic Solar Cells. ACS Appl. Mater. Interfaces. 12, 16531–16540 (2020)."
"CCCCC(CC)CC1=C2C(=O)C3=C(C4=CC=C(C)S4)SC(C4=CC=C(C)S4)=C3C(=O)C2=C(CC(CC)CCCC)S1","PBDB-T","-5.34","-3.44","CCCCC(CC)CC1(CC(CC)CCCC)C2=C(SC(/C=C3\C(=O)C4=C(C=CC=C4)C3=C(C#N)C#N)=C2)C2=C1C=C(C1=CC=C(C3=CC4=C(S3)C3=C(C=C(/C=C5\C(=O)C6=C(C=CC=C6)C5=C(C#N)C#N)S3)C4(CC(CC)CCCC)CC(CC)CCCC)C3=NSN=C13)S2","BTCIC","-5.53","-4","0.79","18.6","0.63","9.3","S. Pang, X. Zhou, S. Zhang, H. Tang, S. Dhakal, X. Gu, C. Duan, F. Huang, Y. Cao, Nonfused Nonfullerene Acceptors with an A–D–A′–D–A Framework and a Benzothiadiazole Core for High-Performance Organic Solar Cells. ACS Appl. Mater. Interfaces. 12, 16531–16540 (2020)."
"CCCCC(CC)CC1=C2C(=O)C3=C(C4=CC=C(C)S4)SC(C4=CC=C(C)S4)=C3C(=O)C2=C(CC(CC)CCCC)S1","PBDB-T","-5.34","-3.44","CCCCCCC1=CC=C(C2(C3=CC=C(CCCCCC)C=C3)C3=CC4=C(C=C3C3=C2C=C(C2=C(OCC(CC)CCCC)C(/C=C5\C(=O)C6=CSC=C6C5=C(C#N)C#N)=CS2)S3)C(C2=CC=C(CCCCCC)C=C2)(C2=CC=C(CCCCCC)C=C2)C2=C4SC(C3=C(OCC(CC)CCCC)C(/C=C4\C(=O)C5=CSC=C5C4=C(C#N)C#N)=CS3)=C2)C=C1","i-cc34","-5.39","-3.75","0.96","15.46","0.63","9.35","H. Wu, Q. Bian, B. Zhao, H. Zhao, L. Wang, W. Wang, Z. Cong, J. Liu, W. Ma, C. Gao, Effects of the Isomerized Thiophene-Fused Ending Groups on the Performances of Twisted Non-Fullerene Acceptor-Based Polymer Solar Cells. ACS Appl. Mater. Interfaces. 12, 23904–23913 (2020)."
"CCCCC(CC)CC1=C2C(=O)C3=C(C4=CC=C(C)S4)SC(C4=CC=C(C)S4)=C3C(=O)C2=C(CC(CC)CCCC)S1","PBDB-T","-5.34","-3.44","CCCCCCC1=CC=C(C2(C3=CC=C(CCCCCC)C=C3)C3=CC4=C(C=C3C3=C2C=C(C2=C(OCC(CC)CCCC)C(/C=C5\C(=O)C6=C(C=CS6)C5=C(C#N)C#N)=CS2)S3)C(C2=CC=C(CCCCCC)C=C2)(C2=CC=C(CCCCCC)C=C2)C2=C4SC(C3=C(OCC(CC)CCCC)C(/C=C4\C(=O)C5=C(C=CS5)C4=C(C#N)C#N)=CS3)=C2)C=C1","i-cc23","-5.34","-3.64","1.09","11.1","0.595","7.23","H. Wu, Q. Bian, B. Zhao, H. Zhao, L. Wang, W. Wang, Z. Cong, J. Liu, W. Ma, C. Gao, Effects of the Isomerized Thiophene-Fused Ending Groups on the Performances of Twisted Non-Fullerene Acceptor-Based Polymer Solar Cells. ACS Appl. Mater. Interfaces. 12, 23904–23913 (2020)."
"CCCCC(CC)COC(=O)C1=C(F)C2=C(C)SC(C3=CC4=C(C5=CC=C(CC(CC)CCCC)S5)C5=C(C=C(C)S5)C(C5=CC=C(CC(CC)CCCC)S5)=C4S3)=C2S1","PTB7-Th","-5.22","-3.64","CCCCCCCCC1=CC=C(C2(C3=CC=C(CCCCCCCC)C=C3)C3=C(SC4=C3SC(/C=C3\C(=O)C5=CC(F)=C(F)C=C5C3=C(C#N)C#N)=C4)C3=C2C2=C(S3)C3=C(C=C2OCCCCCC)C2=C(C(OCCCCCC)=C3)C3=C(S2)C2=C(C4=C(C=C(/C=C5\C(=O)C6=C(C=C(F)C(F)=C6)C5=C(C#N)C#N)S4)S2)C3(C2=CC=C(CCCCCCCC)C=C2)C2=CC=C(CCCCCCCC)C=C2)C=C1","F10IC2","-5.53","-3.97","0.76","23","0.665","11.6","X. Han, J. Zhu, Y. Xiao, H. Jiang, Z. Zhang, J. Wang, Z. Li, Y. Lin, X. Lu, X. Zhan, An Alkoxy-Solubilizing Decacyclic Electron Acceptor for Efficient Ecofriendly As-Cast Blade-Coated Organic Solar Cells. Solar RRL. 4, 2000108 (2020)."
"CCCCCCCCC(CCCCCC)CN1N=C2C(=N1)C(C1=CC=C(C)S1)=C(F)C(F)=C2C1=CC=C(C)S1","J52","-5.21","-2.99","CCCCCCCCOC1=CC(C2=CC3=C(S2)C2=C(C=C(/C=C4\C(=O)C5=C(C=C(F)C(F)=C5)C4=C(C#N)C#N)S2)C3(CC(CC)CCCC)CC(CC)CCCC)=C(OCCCCCCCC)C=C1C1=CC2=C(S1)C1=C(C=C(/C=C3\C(=O)C4=C(C=C(F)C(F)=C4)C3=C(C#N)C#N)S1)C2(CC(CC)CCCC)CC(CC)CCCC","UF-EH-2F","-5.45","-4.1","0.79","24.87","0.69","13.56","M. Chang, L. Meng, Y. Wang, X. Ke, Y.-Q.-Q. Yi, N. Zheng, W. Zheng, Z. Xie, M. Zhang, Y. Yi, H. Zhang, X. Wan, C. Li, Y. Chen, Achieving an Efficient and Stable Morphology in Organic Solar Cells Via Fine-Tuning the Side Chains of Small-Molecule Acceptors. Chem. Mater. 32, 2593–2604 (2020)."
"CCCCCCCCC(CCCCCC)CN1N=C2C(=N1)C(C1=CC=C(C)S1)=C(F)C(F)=C2C1=CC=C(C)S1","J52","-5.21","-2.99","CCCCC(CC)CC1(CC(CC)CCCC)C2=C(SC(/C=C3\C(=O)C4=C(C=C(F)C(F)=C4)C3=C(C#N)C#N)=C2)C2=C1C=C(C1=CC(OCC(C)C)=C(C3=CC4=C(S3)C3=C(C=C(/C=C5\C(=O)C6=C(C=C(F)C(F)=C6)C5=C(C#N)C#N)S3)C4(CC(CC)CCCC)CC(CC)CCCC)C=C1OCC(C)C)S2","UF-C8-2F","-5.46","-4.09","0.81","22.39","0.62","11.24","M. Chang, L. Meng, Y. Wang, X. Ke, Y.-Q.-Q. Yi, N. Zheng, W. Zheng, Z. Xie, M. Zhang, Y. Yi, H. Zhang, X. Wan, C. Li, Y. Chen, Achieving an Efficient and Stable Morphology in Organic Solar Cells Via Fine-Tuning the Side Chains of Small-Molecule Acceptors. Chem. Mater. 32, 2593–2604 (2020)."
"CCCCCCCCC(CCCCCC)CN1N=C2C(=N1)C(C1=CC=C(C)S1)=C(F)C(F)=C2C1=CC=C(C)S1","J52","-5.21","-2.99","CCCCCC(CC)OC1=CC(C2=CC3=C(S2)C2=C(C=C(/C=C4\C(=O)C5=C(C=C(F)C(F)=C5)C4=C(C#N)C#N)S2)C3(CC(CC)CCCC)CC(CC)CCCC)=C(OC(CC)CCCCC)C=C1C1=CC2=C(S1)C1=C(C=C(/C=C3\C(=O)C4=C(C=C(F)C(F)=C4)C3=C(C#N)C#N)S1)C2(CC(CC)CCCC)CC(CC)CCCC","UF-C2C5-2F","-5.46","-4.07","0.8","22.05","0.57","10.05","M. Chang, L. Meng, Y. Wang, X. Ke, Y.-Q.-Q. Yi, N. Zheng, W. Zheng, Z. Xie, M. Zhang, Y. Yi, H. Zhang, X. Wan, C. Li, Y. Chen, Achieving an Efficient and Stable Morphology in Organic Solar Cells Via Fine-Tuning the Side Chains of Small-Molecule Acceptors. Chem. Mater. 32, 2593–2604 (2020)."
"CCCCCCCCC(CCCCCC)CN1N=C2C(=N1)C(C1=CC=C(C)S1)=C(F)C(F)=C2C1=CC=C(C)S1","J52","-5.21","-2.99","CCCCC(CC)CC1(CC(CC)CCCC)C2=C(SC(/C=C3\C(=O)C4=C(C=C(F)C(F)=C4)C3=C(C#N)C#N)=C2)C2=C1C=C(C1=CC(OC(C)C)=C(C3=CC4=C(S3)C3=C(C=C(/C=C5\C(=O)C6=C(C=C(F)C(F)=C6)C5=C(C#N)C#N)S3)C4(CC(CC)CCCC)CC(CC)CCCC)C=C1OC(C)C)S2","UF-iBu-2F","-5.41","-4.02","0.79","21.95","0.62","10.75","M. Chang, L. Meng, Y. Wang, X. Ke, Y.-Q.-Q. Yi, N. Zheng, W. Zheng, Z. Xie, M. Zhang, Y. Yi, H. Zhang, X. Wan, C. Li, Y. Chen, Achieving an Efficient and Stable Morphology in Organic Solar Cells Via Fine-Tuning the Side Chains of Small-Molecule Acceptors. Chem. Mater. 32, 2593–2604 (2020)."
"CCCCCCCCC(CCCCCC)CN1N=C2C(=N1)C(C1=CC=C(C)S1)=C(F)C(F)=C2C1=CC=C(C)S1","J52","-5.21","-2.99","CCCCC(CC)COC1=CC(C2=CC3=C(S2)C2=C(C=C(/C=C4\C(=O)C5=C(C=C(F)C(F)=C5)C4=C(C#N)C#N)S2)C3(CC(CC)CCCC)CC(CC)CCCC)=C(OCC(CC)CCCC)C=C1C1=CC2=C(S1)C1=C(C=C(/C=C3\C(=O)C4=C(C=C(F)C(F)=C4)C3=C(C#N)C#N)S1)C2(CC(CC)CCCC)CC(CC)CCCC","UF-Pr-2F","-5.49","-4.11","0.8","21.58","0.54","9.32","M. Chang, L. Meng, Y. Wang, X. Ke, Y.-Q.-Q. Yi, N. Zheng, W. Zheng, Z. Xie, M. Zhang, Y. Yi, H. Zhang, X. Wan, C. Li, Y. Chen, Achieving an Efficient and Stable Morphology in Organic Solar Cells Via Fine-Tuning the Side Chains of Small-Molecule Acceptors. Chem. Mater. 32, 2593–2604 (2020)."
"CCCCCCCCC(CCCCCC)CN1N=C2C(=N1)C(C1=CC=C(C)S1)=C(F)C(F)=C2C1=CC=C(C)S1","J52","-5.21","-2.99","CCCCC(CC)CC1(CC(CC)CCCC)C2=C(SC(/C=C3\C(=O)C4=C(C=C(F)C(F)=C4)C3=C(C#N)C#N)=C2)C2=C1C=C(C1=CC(OC)=C(C3=CC4=C(S3)C3=C(C=C(/C=C5\C(=O)C6=C(C=C(F)C(F)=C6)C5=C(C#N)C#N)S3)C4(CC(CC)CCCC)CC(CC)CCCC)C=C1OC)S2","UF-Me-2F","-5.46","-4.1","0.82","14.03","0.5","5.75","M. Chang, L. Meng, Y. Wang, X. Ke, Y.-Q.-Q. Yi, N. Zheng, W. Zheng, Z. Xie, M. Zhang, Y. Yi, H. Zhang, X. Wan, C. Li, Y. Chen, Achieving an Efficient and Stable Morphology in Organic Solar Cells Via Fine-Tuning the Side Chains of Small-Molecule Acceptors. Chem. Mater. 32, 2593–2604 (2020)."
"CCCCC(CC)COC(=O)C1=C(F)C2=C(C)SC(C3=CC4=C(C5=CC=C(CC(CC)CCCC)S5)C5=C(C=C(C)S5)C(C5=CC=C(CC(CC)CCCC)S5)=C4S3)=C2S1","PTB7-Th","-5.22","-3.64","CCCCCCC(C)N1C(=O)C2=CC3=C4C5=C(C=CC(=C25)C1=O)C1=C2C5=C(C=C1)C(=O)N(C(CCCCCC)CCCCCC)C(=O)C5=CC(=C24)C1=C3C2=CC3=C4C(=CC(C5=CC=C(/C(=C/C6=CC=C(C7=C8C9=CC=C%10C(=O)N(C(CCCCCC)CCCCCC)C(=O)C%11=C%10C9=C9C(=C%11)C%10=C(C%11=CC%12=C(C(=C7)C(=O)N(C(CCCCCC)CCCCCC)C%12=O)C8=C%119)C7=C8C9=C(C=CC%11=C9C(=C7)C(=O)N(C(CCCCCC)CCCCCC)C%11=O)C7=C9C%11=C(C=C7)C(=O)N(C(CCCCCC)CCCCCC)C(=O)C%11=CC%10=C98)C=C6)C6=CC=C(C7=C8C9=CC=C%10C(=O)N(C(CCCCCC)CCCCCC)C(=O)C%11=C%10C9=C9C(=C%11)C%10=C(C%11=CC%12=C(C(=C7)C(=O)N(C(CCCCCC)CCCCCC)C%12=O)C8=C%119)C7=C8C9=C(C=CC%11=C9C(=C7)C(=O)N(C(CCCCCC)CCCCCC)C%11=O)C7=C9C%11=C(C=C7)C(=O)N(C(CCCCCC)CCCCCC)C(=O)C%11=CC%10=C98)C=C6)C=C5)=C5C6=CC=C7C(=O)N(C(CCCCCC)CCCCCC)C(=O)C8=C7C6=C(C1=C8)C2=C45)C(=O)N(C(CCCCCC)CCCCCC)C3=O","TriPE-3PDI2","-6","-3.94","0.789","15.2","0.5758","6.91","K. Xu, J. Hu, K. Lu, M. Wu, H. Lu, J. Yi, D. Wu, J. Xia, Tetraphenylethylene vs triphenylethylene core-based perylene diimide acceptor for non-fullerene organic solar cells. Dyes and Pigments. 184, 108813 (2021)."
"CCCCC(CC)COC(=O)C1=C(F)C2=C(C)SC(C3=CC4=C(C5=CC=C(CC(CC)CCCC)S5)C5=C(C=C(C)S5)C(C5=CC=C(CC(CC)CCCC)S5)=C4S3)=C2S1","PTB7-Th","-5.22","-3.64","CCCCCCC(C)N1C(=O)C2=CC3=C4C5=C(C=CC(=C25)C1=O)C1=C2C5=C(C=C1)C(=O)N(C(CCCCCC)CCCCCC)C(=O)C5=CC(=C24)C1=C3C2=CC3=C4C(=CC(C5=CC=C(/C(C6=CC=C(C7=C8C9=CC=C%10C(=O)N(C(CCCCCC)CCCCCC)C(=O)C%11=C%10C9=C9C(=C%11)C%10=C(C%11=CC%12=C(C(=C7)C(=O)N(C(CCCCCC)CCCCCC)C%12=O)C8=C%119)C7=C8C9=C(C=CC%11=C9C(=C7)C(=O)N(C(CCCCCC)CCCCCC)C%11=O)C7=C9C%11=C(C=C7)C(=O)N(C(CCCCCC)CCCCCC)C(=O)C%11=CC%10=C98)C=C6)=C(/C6=CC=C(C7=C8C9=CC=C%10C(=O)N(C(CCCCCC)CCCCCC)C(=O)C%11=C%10C9=C9C(=C%11)C%10=C(C%11=CC%12=C(C(=C7)C(=O)N(C(CCCCCC)CCCCCC)C%12=O)C8=C%119)C7=C8C9=C(C=CC%11=C9C(=C7)C(=O)N(C(CCCCCC)CCCCCC)C%11=O)C7=C9C%11=C(C=C7)C(=O)N(C(CCCCCC)CCCCCC)C(=O)C%11=CC%10=C98)C=C6)C6=CC=C(C7C=C8C(=O)N(C(CCCCCC)CCCCCC)C(=O)C9=C8C8=C%10C(=C9)C9=C(C%11=CC%12=C%13C(=CC=C(C%13=C%11%10)C87)C(=O)N(C(CCCCCC)CCCCCC)C%12=O)C7=C8C%10=C(C=CC%11=C%10C(=C7)C(=O)N(C(CCCCCC)CCCCCC)C%11=O)C7=C%10C%11=C(C=C7)C(=O)N(C(CCCCCC)CCCCCC)C(=O)C%11=CC9=C%108)C=C6)C=C5)=C5C6=CC=C7C(=O)N(C(CCCCCC)CCCCCC)C(=O)C8=C7C6=C(C1=C8)C2=C45)C(=O)N(C(CCCCCC)CCCCCC)C3=O","TPE-4PDI2","-5.91","-3.84","0.774","13.41","0.4298","4.45","K. Xu, J. Hu, K. Lu, M. Wu, H. Lu, J. Yi, D. Wu, J. Xia, Tetraphenylethylene vs triphenylethylene core-based perylene diimide acceptor for non-fullerene organic solar cells. Dyes and Pigments. 184, 108813 (2021)."
"CCCCC(CC)COC(=O)C1=C(F)C2=C(C)SC(C3=CC4=C(C5=CC=C(CC(CC)CCCC)S5)C5=C(C=C(C)S5)C(C5=CC=C(CC(CC)CCCC)S5)=C4S3)=C2S1","PTB7-Th","-5.22","-3.64","CCCCCCCCOC1=C(C2=CC3=C(S2)C2=CC4=C(C=C2C3(C2=CC=C(CCCCCC)C=C2)C2=CC=C(CCCCCC)C=C2)C2=C(C=C(C3=C(OCCCCCCCC)C=C(/C=C5\C(=O)C6=C(C=C(F)C(F)=C6)C5=C(C#N)C#N)S3)S2)C4(C2=CC=C(CCCCCC)C=C2)C2=CC=C(CCCCCC)C=C2)SC(/C=C2\C(=O)C3=C(C=C(F)C(F)=C3)C2=C(C#N)C#N)=C1","IDTP-P-O","-5.29","-3.59","0.73","19.05","0.59","8.17","Z. Pang, W. Zhang, J. Wu, Y. Luo, J. Liu, S. Zhao, Z. Xu, Z. Lu, Y. Huang, Insight into the effects of alkoxy side chain position in nonfullerene electron acceptors on the morphological stability of organic solar cells. Dyes and Pigments. 181, 108562 (2020)."
"CCCCC(CC)COC(=O)C1=C(F)C2=C(C)SC(C3=CC4=C(C5=CC=C(CC(CC)CCCC)S5)C5=C(C=C(C)S5)C(C5=CC=C(CC(CC)CCCC)S5)=C4S3)=C2S1","PTB7-Th","-5.22","-3.64","CCCCCCCCOC1=C(C2=CC3=C(S2)C2=CC4=C(C=C2C3(OO)C2=CC=C(CCCCCC)C=C2)C2=C(C=C(C3=C(OCCCCCCCC)C=C(/C=C5\C(=O)C6=C(C=C(F)C(F)=C6)C5=C(C#N)C#N)S3)S2)C4(OO)C2=CC=C(CCCCCC)C=C2)SC(/C=C2\C(=O)C3=C(C=C(F)C(F)=C3)C2=C(C#N)C#N)=C1","IDTP-O-O","-5.32","-3.6","0.73","19.02","0.6","8.4","Z. Pang, W. Zhang, J. Wu, Y. Luo, J. Liu, S. Zhao, Z. Xu, Z. Lu, Y. Huang, Insight into the effects of alkoxy side chain position in nonfullerene electron acceptors on the morphological stability of organic solar cells. Dyes and Pigments. 181, 108562 (2020)."
"CCCCC(CC)COC(=O)C1=C(F)C2=C(C)SC(C3=CC4=C(C5=CC=C(CC(CC)CCCC)S5)C5=C(C=C(C)S5)C(C5=CC=C(CC(CC)CCCC)S5)=C4S3)=C2S1","PTB7-Th","-5.22","-3.64","CCCCCCCCC1=C(C2=CC3=C(S2)C2=CC4=C(C=C2C3(C2=CC=C(CCCCCC)C=C2)C2=CC=C(CCCCCC)C=C2)C2=C(C=C(C3=C(CCCCCCCC)C=C(/C=C5\C(=O)C6=C(C=C(F)C(F)=C6)C5=C(C#N)C#N)S3)S2)C4(C2=CC=C(CCCCCC)C=C2)C2=CC=C(CCCCCC)C=C2)SC(/C=C2\C(=O)C3=C(C=C(F)C(F)=C3)C2=C(C#N)C#N)=C1","IDTP-P-C","-5.43","-3.56","0.79","18.78","0.55","8.21","Z. Pang, W. Zhang, J. Wu, Y. Luo, J. Liu, S. Zhao, Z. Xu, Z. Lu, Y. Huang, Insight into the effects of alkoxy side chain position in nonfullerene electron acceptors on the morphological stability of organic solar cells. Dyes and Pigments. 181, 108562 (2020)."
"CCCCC(CC)COC(=O)C1=C(F)C2=C(C)SC(C3=CC4=C(C5=CC=C(CC(CC)CCCC)S5)C5=C(C=C(C)S5)C(C5=CC=C(CC(CC)CCCC)S5)=C4S3)=C2S1","PTB7-Th","-5.22","-3.64","CCCCCCCCC1=C(C2=CC3=C(S2)C2=CC4=C(C=C2C3(OCCCCCC)C2=CC=C(CCCCCC)C=C2)C2=C(C=C(C3=C(CCCCCCCC)C=C(/C=C5\C(=O)C6=C(C=C(F)C(F)=C6)C5=C(C#N)C#N)S3)S2)C4(OCCCCCC)C2=CC=C(CCCCCC)C=C2)SC(/C=C2\C(=O)C3=C(C=C(F)C(F)=C3)C2=C(C#N)C#N)=C1","IDTP-O-C","-5.47","-3.57","0.77","18.08","0.62","8.61","Z. Pang, W. Zhang, J. Wu, Y. Luo, J. Liu, S. Zhao, Z. Xu, Z. Lu, Y. Huang, Insight into the effects of alkoxy side chain position in nonfullerene electron acceptors on the morphological stability of organic solar cells. Dyes and Pigments. 181, 108562 (2020)."
"CCCCC(CC)CC1=C(F)C=C(C2=C3C=C(C4=CC=C(C5=C6C(=O)C7=C(CC(CC)CCCC)SC(CC(CC)CCCC)=C7C(=O)C6=C(C6=CC=C(C)S6)S5)S4)SC3=C(C3=CC(F)=C(CC(CC)CCCC)S3)C3=C2SC(C)=C3)S1","PM6","-5.45","-3.64","CCCCCCC1=C(/C=C2\C(=O)C3=C(C=C(Cl)C(Cl)=C3)C2=C(C#N)C#N)SC2=C1SC1=C2N(CC(CC)CCCC)C2=C1C1=NN(CC(CC)CCCC)N=C1C1=C2N(CC(CC)CCCC)C2=C1SC1=C2SC(/C=C2\C(=O)C3=C(C=C(Cl)C(Cl)=C3)C2=C(C#N)C#N)=C1CCCCCC","Y19","-5.68","-3.95","0.84","22.38","0.6818","12.76","R. Cao, Y. Chen, F. Cai, H. Chen, W. Liu, H. Guan, Q. Wei, J. Li, Q. Chang, Z. Li, Y. Zou, A new chlorinated non-fullerene acceptor based organic photovoltaic cells over 12% efficiency. J. Cent. South Univ. 27, 3581–3593 (2020)."
"CCCCCCCCN1C(=O)C2=C(C3=CC=C(C)S3)C3=NN(CCC(CC)CCCC)N=C3C(C3CC=C(C4=CC5=C(C6=CC(F)=C(CC(CC)CCCC)C(F)=C6)C6=C(C=C(C)S6)C(C6=CC(F)=C(CC(CC)CCCC)C(F)=C6)=C5S4)S3)=C2C1=O","P2F-EHp","-5.38","-3.08","CCCCCCCCCCCC1=C(/C=C2\C(=O)C3=C(C=C(Cl)C(Cl)=C3)C2=C(C#N)C#N)SC2=C1OC1=C2N(CC(CC)CCCC)C2=C1C1=C(N=C3C(=O)N(CC(CC)CCCC)C(=O)C3=N1)C1=C2N(CC(CC)CCCC)C2=C1SC1=C2SC(/C=C2\C(=O)C3=C(C=C(Cl)C(Cl)=C3)C2=C(C#N)C#N)=C1CCCCCCCCCCC","QIP-4Cl","-5.77","-3.89","0.94","19.62","0.7211","13.3","C. Zhu, K. An, W. Zhong, Z. Li, Y. Qian, X. Su, L. Ying, Design and synthesis of non-fullerene acceptors based on a quinoxalineimide moiety as the central building block for organic solar cells. Chem. Commun. 56, 4700–4703 (2020)."
