Repository: JinYSun/BiBERTa

BiBERTa

### **<u>Deep learning-assisted to accelerate the discovery of donor/acceptor pairs for high-performance organic solar cells</u>**

## <u>Motivation</u>

It is a deep learning-based framework built for new donor/acceptor pairs discovery. The framework contains data collection section, PCE prediction section and molecular discovery section. Specifically, a large D/A pair dataset was built by collecting experimental data from literature. Then, a novel RoBERTa-based bi-encoder model (BiBERTa) was developed for PCE prediction by using the SMILES of donor and acceptor pairs as the input. Two pretrained ChemBERTa2 encoders were loaded as initial parameters of the bi-encoder.

File: BiBERTa/dataset/OSC/data.csv (part 19 of 41)
"Donor","Donor_Name","HOMO/D","LUMO/D","Acceptor","Acceptor_Name","HOMO/A","LUMO/A","Voc","Jsc","FF","PCE","reference"
"CCCCCCCCN1C(=O)C2=C(C3=CC=C(C)S3)C3=NN(CCC(CC)CCCC)N=C3C(C3CC=C(C4=CC5=C(C6=CC(F)=C(CC(CC)CCCC)C(F)=C6)C6=C(C=C(C)S6)C(C6=CC(F)=C(CC(CC)CCCC)C(F)=C6)=C5S4)S3)=C2C1=O","P2F-EHp","-5.38","-3.08","CCCCCCCCCCCC1=C(/C=C2\C(=O)C3=C(C=C(F)C(F)=C3)C2=C(C#N)C#N)SC2=C1OC1=C2N(CC(CC)CCCC)C2=C1C1=C(N=C3C(=O)N(CC(CC)CCCC)C(=O)C3=N1)C1=C2N(CC(CC)CCCC)C2=C1SC1=C2SC(/C=C2\C(=O)C3=C(C=C(F)C(F)=C3)C2=C(C#N)C#N)=C1CCCCCCCCCCC","QIP-4F","-5.75","-3.86","0.94","18.27","0.7053","12.12","C. Zhu, K. An, W. Zhong, Z. Li, Y. Qian, X. Su, L. Ying, Design and synthesis of non-fullerene acceptors based on a quinoxalineimide moiety as the central building block for organic solar cells. Chem. Commun. 56, 4700–4703 (2020)."
"CCCCCCCCC(CCCCCC)COC1=C2C=C(C3=CC=C(C4=C(F)C(F)=C(C5=CC=C(C)S5)C5=NN(C(CCCCCC)CCCCCCCC)N=C54)S3)SC2=C(C2=CC=C(C3=CC=C(SCC(CC)CCCC)C=C3)S2)C2=C1SC(C)=C2","P3","","","CCCCCCC1=CC=C(C2(C3=CC=C(CCCCCC)C=C3)C3=CC4=C(C=C3C3=C2C=C(/C=C2\C(=O)C5=C(C=C(F)C(F)=C5)C2=C(C#N)C#N)S3)C(C2=CC=C(CCCCCC)C=C2)(C2=CC=C(CCCCCC)C=C2)C2=C4SC3=C2SC(/C=C2\C(=O)C4=C(C=C(F)C(F)=C4)C2=C(C#N)C#N)=C3)C=C1","ITIC-3T","-5.53","-3.95","0.641","18.18","0.555","6.47","K. Zhu, Y. Zhong, X. Wang, F. Li, L. Yu, L. Chu, M. Sun, Asymmetric ITIC acceptor for asymmetric benzodithiophene polymer solar cells. Dyes and Pigments. 183, 108727 (2020)."
"CCCCCCCCC(CCCCCC)COC1=C2C=C(C3=CC=C(C4=C(F)C(F)=C(C5=CC=C(C)S5)C5=NN(C(CCCCCC)CCCCCCCC)N=C54)S3)SC2=C(C2=CC=C(C3=CC=C(SCC(CC)CCCC)C=C3)C=C2)C2=C1SC(C)=C2","P2","","","CCCCCCC1=CC=C(C2(C3=CC=C(CCCCCC)C=C3)C3=CC4=C(C=C3C3=C2C=C(/C=C2\C(=O)C5=C(C=C(F)C(F)=C5)C2=C(C#N)C#N)S3)C(C2=CC=C(CCCCCC)C=C2)(C2=CC=C(CCCCCC)C=C2)C2=C4SC3=C2SC(/C=C2\C(=O)C4=C(C=C(F)C(F)=C4)C2=C(C#N)C#N)=C3)C=C1","ITIC-3T","-5.53","-3.95","0.647","17.48","0.549","6.21","K. Zhu, Y. Zhong, X. Wang, F. Li, L. Yu, L. Chu, M. Sun, Asymmetric ITIC acceptor for asymmetric benzodithiophene polymer solar cells. Dyes and Pigments. 183, 108727 (2020)."
"CCCCC(CC)CC1=C2C(=O)C3=C(C4=CC=C(C)S4)SC(C4=CC=C(C)S4)=C3C(=O)C2=C(CC(CC)CCCC)S1","PBDB-T","-5.34","-3.44","CCCCCCOC1=C2C3=C(C4=C(C=C(/C=C5\C(=O)C6=C(C=C(F)C(F)=C6)C5=C(C#N)C#N)S4)S3)C(C3=CC=C(CCCCCC)C=C3)(C3=CC=C(CCCCCC)C=C3)C3=CC(OCCCCCC)=C4C5=C(C6=C(C=C(/C=C7\C(=O)C8=C(C=C(F)C(F)=C8)C7=C(C#N)C#N)S6)S5)C(C5=CC=C(CCCCCC)C=C5)(C5=CC=C(CCCCCC)C=C5)C(=C1)C4=C32","PTT-2FIC","-5.54","-3.87","0.87","18.26","0.65","10.4","S. Du, N. Yao, S. Liu, Y. Xu, J. Cao, W. Zhuang, J. Yu, N. Wang, D. Yu, F. Zhang, E. Wang, Nonfullerene acceptors from thieno[3,2-b]thiophene-fused naphthalene donor core with six-member-ring connection for efficient organic solar cells. Dyes and Pigments. 185, 108892 (2021)."
"CCCCC(CC)CC1=C2C(=O)C3=C(C4=CC=C(C)S4)SC(C4=CC=C(C)S4)=C3C(=O)C2=C(CC(CC)CCCC)S1","PBDB-T","-5.34","-3.44","CCCCCCOC1=C2C3=C(C4=C(C=C(/C=C5\C(=O)C6=C(C=CC=C6)C5=C(C#N)C#N)S4)S3)C(C3=CC=C(CCCCCC)C=C3)(C3=CC=C(CCCCCC)C=C3)C3=CC(OCCCCCC)=C4C5=C(C6=C(C=C(/C=C7\C(=O)C8=C(C=CC=C8)C7=C(C#N)C#N)S6)S5)C(C5=CC=C(CCCCCC)C=C5)(C5=CC=C(CCCCCC)C=C5)C(=C1)C4=C32","PTT-IC","-5.51","-3.78","0.99","12.58","0.59","7.39","S. Du, N. Yao, S. Liu, Y. Xu, J. Cao, W. Zhuang, J. Yu, N. Wang, D. Yu, F. Zhang, E. Wang, Nonfullerene acceptors from thieno[3,2-b]thiophene-fused naphthalene donor core with six-member-ring connection for efficient organic solar cells. Dyes and Pigments. 185, 108892 (2021)."
"CCCCC(CC)CC1=C2C(=O)C3=C(C4=CC=C(C)S4)SC(C4=CC=C(C)S4)=C3C(=O)C2=C(CC(CC)CCCC)S1","PBDB-T","-5.34","-3.44","CCCCC(CC)COC1=CC(C2=CC3=C(S2)C2=C(C=C(/C=C4\C(=O)C5=C(C=C(F)C(F)=C5)C4=C(C#N)C#N)S2)C3(CC(CC)CCCC)CC(CC)CCCC)=C(F)C=C1C1=CC2=C(S1)C1=C(C=C(/C=C3\C(=O)C4=C(C=C(F)C(F)=C4)C3=C(C#N)C#N)S1)C2(CC(CC)CCCC)CC(CC)CCCC","FOC2C6-2FIC","-5.51","-3.84","0.87","19.66","0.721","12.36","S. Feng, M. Li, N. Tang, X. Wang, H. Huang, G. Ran, Y. Liu, Z. Xie, W. Zhang, Z. Bo, Regulating the Packing of Non-Fullerene Acceptors via Multiple Noncovalent Interactions for Enhancing the Performance of Organic Solar Cells. ACS Appl. Mater. Interfaces. 12, 4638–4648 (2020)."
"CCCCC(CC)CC1=C2C(=O)C3=C(C4=CC=C(C)S4)SC(C4=CC=C(C)S4)=C3C(=O)C2=C(CC(CC)CCCC)S1","PBDB-T","-5.34","-3.44","CCCCCCOC1=CC(C2=CC3=C(S2)C2=C(C=C(/C=C4\C(=O)C5=C(C=CC(F)=C5)C4=C(C#N)C#N)S2)C3(CC(CC)CCCC)CC(CC)CCCC)=C(F)C=C1C1=CC2=C(S1)C1=C(C=C(/C=C3\C(=O)C4=C(C=CC(F)=C4)C3=C(C#N)C#N)S1)C2(CC(CC)CCCC)CC(CC)CCCC","FOC6-FIC","-5.47","-3.81","0.89","19.18","0.709","12.08","S. Feng, M. Li, N. Tang, X. Wang, H. Huang, G. Ran, Y. Liu, Z. Xie, W. Zhang, Z. Bo, Regulating the Packing of Non-Fullerene Acceptors via Multiple Noncovalent Interactions for Enhancing the Performance of Organic Solar Cells. ACS Appl. Mater. Interfaces. 12, 4638–4648 (2020)."
"CCCCC(CC)CC1=C2C(=O)C3=C(C4=CC=C(C)S4)SC(C4=CC=C(C)S4)=C3C(=O)C2=C(CC(CC)CCCC)S1","PBDB-T","-5.34","-3.44","CCCCCCOC1=CC(C2=CC3=C(S2)C2=C(C=C(/C=C4\C(=O)C5=C(C=CC=C5)C4=C(C#N)C#N)S2)C3(CC(CC)CCCC)CC(CC)CCCC)=C(F)C=C1C1=CC2=C(S1)C1=C(C=C(/C=C3\C(=O)C4=C(C=CC=C4)C3=C(C#N)C#N)S1)C2(CC(CC)CCCC)CC(CC)CCCC","FOC6-IC","-5.42","-3.77","0.93","17.64","0.658","10.8","S. Feng, M. Li, N. Tang, X. Wang, H. Huang, G. Ran, Y. Liu, Z. Xie, W. Zhang, Z. Bo, Regulating the Packing of Non-Fullerene Acceptors via Multiple Noncovalent Interactions for Enhancing the Performance of Organic Solar Cells. ACS Appl. Mater. Interfaces. 12, 4638–4648 (2020)."
"CCCCC(CC)CC1=CC=C(C2=C3C=C(C)SC3=C(C3=CC=C(CC(CC)CCCC)S3)C3=C2SC(C2=CC=C(C4=NN=C(C5=CC=C(C)S5)C5=C4C(=O)N(CC(CC)CCCC)C5=O)S2)=C3)S1","T-EHPPD-T-EHBDT","-5.47","-3.72","CCCCCCC1=CC=C(C2(C3=CC=C(CCCCCC)C=C3)C3=CC4=C(C=C3C3=C2C2=C(C=C(/C=C5/C(=O)C6=C(C=C(F)C(F)=C6)C5=C(C#N)C#N)S2)S3)C(C2=CC=C(CCCCCC)C=C2)(C2=CC=C(CCCCCC)C=C2)C2=C4SC3=C2SC(/C=C2/C(=O)C4=C(C=C(F)C(F)=C4)C2=C(C#N)C#N)=C3)C=C1","ITIC-F","-5.65","-4.09","0.773","17.2","0.56","7.39","A.-C. Knall, S. Rabensteiner, S. F. Hoefler, M. Reinfelds, M. Hobisch, H. M. A. Ehmann, N. Pastukhova, E. Pavlica, G. Bratina, I. Hanzu, S. Wen, R. Yang, G. Trimmel, T. Rath, A pyrrolopyridazinedione-based copolymer for fullerene-free organic solar cells. New J. Chem. 45, 1001–1009 (2021)."
"CCCCCCCCC1=C(C)SC2=C1SC(C1=C3C(=O)N(CC(CCCCCC)CCCCCCCC)C(=O)C3=C(C3=CC4=C(S3)C(CCCCCCCC)=C(C3=CC5=C(C6=CC(F)=C(CC(CC)CCCC)S6)C6=C(C=C(C)S6)C(C6=CC(F)=C(CC(CC)CCCC)S6)=C5S3)S4)S1)=C2","PFBDT-8ttTPD","-5.33","-3.43","CCCCCCCCCCCC1=C(/C=C2\C(=O)C3=C(C=C(F)C(F)=C3)C2=C(C#N)C#N)SC2=C1SC1=C2N(CC(CC)CCCC)C2=C1C1=NSN=C1C1=C2N(CC(CC)CCCC)C2=C1SC1=C2SC(/C=C2\C(=O)C3=C(C=C(F)C(F)=C3)C2=C(C#N)C#N)=C1CCCCCCCCCCC","Y6","-5.65","-4.1","0.84","24.99","0.72","15.05","J.-W. Ha, C. E. Song, H. S. Kim, D. H. Ryu, W. S. Shin, D.-H. Hwang, Highly Efficient and Photostable Ternary Organic Solar Cells Enabled by the Combination of Non-Fullerene and Fullerene Acceptors with Thienopyrrolodione-based Polymer Donors. ACS Appl. Mater. Interfaces. 12, 51699–51708 (2020)."
"CCCCCCCCC1=C(C)SC2=C1SC(C1=C3C(=O)N(CC(CCCCCC)CCCCCCCC)C(=O)C3=C(C3=CC4=C(S3)C(CCCCCCCC)=C(C3=CC5=C(C6=CC(F)=C(CC(CC)CCCC)S6)C6=C(C=C(C)S6)C(C6=CC(F)=C(CC(CC)CCCC)S6)=C5S3)S4)S1)=C2","PFBDT-8ttTPD","-5.33","-3.43","CCCCCCC1=CC=C(C2(C3=CC=C(CCCCCC)C=C3)C3=CC4=C(C=C3C3=C2C2=C(C=C(/C=C5\C(=O)C6=C(C=C(F)C(F)=C6)C5=C(C#N)C#N)S2)S3)C(C2=CC=C(CCCCCC)C=C2)(C2=CC=C(CCCCCC)C=C2)C2=C4SC3=C2SC(/C=C2\C(=O)C4=C(C=C(F)C(F)=C4)C2=C(C#N)C#N)=C3)C=C1","IT-4F","-5.59","-4.06","0.89","19.91","0.72","12.81","J.-W. Ha, C. E. Song, H. S. Kim, D. H. Ryu, W. S. Shin, D.-H. Hwang, Highly Efficient and Photostable Ternary Organic Solar Cells Enabled by the Combination of Non-Fullerene and Fullerene Acceptors with Thienopyrrolodione-based Polymer Donors. ACS Appl. Mater. Interfaces. 12, 51699–51708 (2020)."
"CCCCCCCCC1=C(C)SC2=C1SC(C1=C3C(=O)N(CC(CCCCCC)CCCCCCCC)C(=O)C3=C(C3=CC4=C(S3)C(CCCCCCCC)=C(C3=CC5=C(C6=CC(F)=C(CC(CC)CCCC)S6)C6=C(C=C(C)S6)C(C6=CC(F)=C(CC(CC)CCCC)S6)=C5S3)S4)S1)=C2.Cl","PCLBDT-8ttTPD","-5.46","-3.57","CCCCCCCCCCCC1=C(/C=C2\C(=O)C3=C(C=C(F)C(F)=C3)C2=C(C#N)C#N)SC2=C1SC1=C2N(CC(CC)CCCC)C2=C1C1=NSN=C1C1=C2N(CC(CC)CCCC)C2=C1SC1=C2SC(/C=C2\C(=O)C3=C(C=C(F)C(F)=C3)C2=C(C#N)C#N)=C1CCCCCCCCCCC","Y6","-5.65","-4.1","0.87","19.31","0.6","10.02","J.-W. Ha, C. E. Song, H. S. Kim, D. H. Ryu, W. S. Shin, D.-H. Hwang, Highly Efficient and Photostable Ternary Organic Solar Cells Enabled by the Combination of Non-Fullerene and Fullerene Acceptors with Thienopyrrolodione-based Polymer Donors. ACS Appl. Mater. Interfaces. 12, 51699–51708 (2020)."
"CCCCCCCCC1=C(C)SC2=C1SC(C1=C3C(=O)N(CC(CCCCCC)CCCCCCCC)C(=O)C3=C(C3=CC4=C(S3)C(CCCCCCCC)=C(C3=CC5=C(C6=CC(F)=C(CC(CC)CCCC)S6)C6=C(C=C(C)S6)C(C6=CC(F)=C(CC(CC)CCCC)S6)=C5S3)S4)S1)=C2.Cl","PCLBDT-8ttTPD","-5.46","-3.57","CCCCCCC1=CC=C(C2(C3=CC=C(CCCCCC)C=C3)C3=CC4=C(C=C3C3=C2C2=C(C=C(/C=C5\C(=O)C6=C(C=C(F)C(F)=C6)C5=C(C#N)C#N)S2)S3)C(C2=CC=C(CCCCCC)C=C2)(C2=CC=C(CCCCCC)C=C2)C2=C4SC3=C2SC(/C=C2\C(=O)C4=C(C=C(F)C(F)=C4)C2=C(C#N)C#N)=C3)C=C1","IT-4F","-5.59","-4.06","0.92","18.68","0.66","11.12","J.-W. Ha, C. E. Song, H. S. Kim, D. H. Ryu, W. S. Shin, D.-H. Hwang, Highly Efficient and Photostable Ternary Organic Solar Cells Enabled by the Combination of Non-Fullerene and Fullerene Acceptors with Thienopyrrolodione-based Polymer Donors. ACS Appl. Mater. Interfaces. 12, 51699–51708 (2020)."
"CCCCC(CC)CC1=CC=C(C2=C3C=C(C4=CC=C(C5=C6C(=O)C7=C(CC(CC)CCCC)SC(CC(CC)CCCC)=C7C(=O)C6=C(C6=CC=C(C)[Se]6)S5)[Se]4)SC3=C(C3=CC=C(CC(CC)CCCC)S3)C3=C2SC(C)=C3)S1","PBBSe-H","-5.16","-3.45","CCCCCCCCCCCC1=C(/C=C2\C(=O)C3=C(C=C(F)C(F)=C3)C2=C(C#N)C#N)SC2=C1SC1=C2N(CC(CC)CCCC)C2=C1C1=NSN=C1C1=C2N(CC(CC)CCCC)C2=C1SC1=C2SC(/C=C2\C(=O)C3=C(C=C(F)C(F)=C3)C2=C(C#N)C#N)=C1CCCCCCCCCCC","Y6","-5.65","-4.1","0.65","22.23","0.564","8.17","P. Chao, M. Guo, Y. Zhu, H. Chen, M. Pu, H.-H. Huang, H. Meng, C. Yang, F. He, Enhanced Photovoltaic Performance by Synergistic Effect of Chlorination and Selenophene π-Bridge. Macromolecules. 53, 2893–2901 (2020)."
"CCCCC(CC)CC1=C(Cl)C=C(C2=C3C=C(C4=CC=C(C5=C6C(=O)C7=C(CC(CC)CCCC)SC(CC(CC)CCCC)=C7C(=O)C6=C(C6=CC=C(C)[Se]6)S5)[Se]4)SC3=C(C3=CC(Cl)=C(CC(CC)CCCC)S3)C3=C2SC(C)=C3)S1","PBBSe-Cl","-5.36","-3.63","CCCCCCCCCCCC1=C(/C=C2\C(=O)C3=C(C=C(F)C(F)=C3)C2=C(C#N)C#N)SC2=C1SC1=C2N(CC(CC)CCCC)C2=C1C1=NSN=C1C1=C2N(CC(CC)CCCC)C2=C1SC1=C2SC(/C=C2\C(=O)C3=C(C=C(F)C(F)=C3)C2=C(C#N)C#N)=C1CCCCCCCCCCC","Y6","-5.65","-4.1","0.82","24.07","0.7316","14.44","P. Chao, M. Guo, Y. Zhu, H. Chen, M. Pu, H.-H. Huang, H. Meng, C. Yang, F. He, Enhanced Photovoltaic Performance by Synergistic Effect of Chlorination and Selenophene π-Bridge. Macromolecules. 53, 2893–2901 (2020)."
"CCCCC(CC)CC1=CC=C(C2=C3C=C(C4=C5C(=O)C6=C(CC(CC)CCCC)SC(CC(CC)CCCC)=C6C(=O)C5=CS4)SC3=C(C3=CC=C(CC(CC)CCCC)S3)C3=C2SC(C)=C3)S1","PBB","-5.54","-3.59","CCCCCCCCCCCC1=C(/C=C2\C(=O)C3=C(C=C(F)C(F)=C3)C2=C(C#N)C#N)SC2=C1SC1=C2N(CC(CC)CCCC)C2=C1C1=NSN=C1C1=C2N(CC(CC)CCCC)C2=C1SC1=C2SC(/C=C2\C(=O)C3=C(C=C(F)C(F)=C3)C2=C(C#N)C#N)=C1CCCCCCCCCCC","Y6","-5.65","-4.1","0.84","4.25","0.4236","1.51","P. Chao, M. Guo, Y. Zhu, H. Chen, M. Pu, H.-H. Huang, H. Meng, C. Yang, F. He, Enhanced Photovoltaic Performance by Synergistic Effect of Chlorination and Selenophene π-Bridge. Macromolecules. 53, 2893–2901 (2020)."
"CCCCC(CC)COC(=O)C1=C(F)C2=C(C3=CC4=C(C5=CC=C(CC(CC)CCCC)S5)C5=C(C=C(C)S5)C(C5=CC=C(CC(CC)CCCC)S5)=C4S3)SC(C)=C2S1","PCE10","-5.24","-3.66","CCCCC(CC)COC1=C(C2=C(OCC(CC)CCCC)C(OCC(CC)CCCC)=C(C3=C(OCC(CC)CCCC)C=C(/C=C4\C(=O)C5=CC(F)=C(F)C=C5C4=C(C#N)C#N)S3)S2)SC(/C=C2\C(=O)C3=CC(F)=C(F)C=C3C2=C(C#N)C#N)=C1","AOT3","-5.37","-3.95","0.62","17.63","0.59","6.59","Z. Yao, Y. Li, S. Li, J. Xiang, X. Xia, X. Lu, M. Shi, H. Chen, Conformation Locking of Simple Nonfused Electron Acceptors Via Multiple Intramolecular Noncovalent Bonds to Improve the Performances of Organic Solar Cells. ACS Appl. Energy Mater. 4, 819–827 (2021)."
"CCCCC(CC)COC(=O)C1=C(F)C2=C(C3=CC4=C(C5=CC=C(CC(CC)CCCC)S5)C5=C(C=C(C)S5)C(C5=CC=C(CC(CC)CCCC)S5)=C4S3)SC(C)=C2S1","PCE10","-5.24","-3.66","CCCCC(CC)COC1=C(/C=C2\C(=O)C3=CC(F)=C(F)C=C3C2=C(C#N)C#N)SC(C2=C(OCC(CC)CCCC)C(OCC(CC)CCCC)=C(C3=C(OCC(CC)CCCC)C=C(/C=C4\C(=O)C5=CC(F)=C(F)C=C5C4=C(C#N)C#N)S3)S2)=C1","AOT2","-5.39","-3.9","0.7","10.5","0.54","4.06","Z. Yao, Y. Li, S. Li, J. Xiang, X. Xia, X. Lu, M. Shi, H. Chen, Conformation Locking of Simple Nonfused Electron Acceptors Via Multiple Intramolecular Noncovalent Bonds to Improve the Performances of Organic Solar Cells. ACS Appl. Energy Mater. 4, 819–827 (2021)."
"CCCCC(CC)COC(=O)C1=C(F)C2=C(C3=CC4=C(C5=CC=C(CC(CC)CCCC)S5)C5=C(C=C(C)S5)C(C5=CC=C(CC(CC)CCCC)S5)=C4S3)SC(C)=C2S1","PCE10","-5.24","-3.66","CCCCC(CC)COC1=C(/C=C2\C(=O)C3=CC(F)=C(F)C=C3C2=C(C#N)C#N)SC(C2=C(OCC(CC)CCCC)C(OCC(CC)CCCC)=C(C3=CC(OCC(CC)CCCC)=C(/C=C4\C(=O)C5=CC(F)=C(F)C=C5C4=C(C#N)C#N)S3)S2)=C1","AOT1","-5.52","-3.88","0.74","7.31","0.6","3.31","Z. Yao, Y. Li, S. Li, J. Xiang, X. Xia, X. Lu, M. Shi, H. Chen, Conformation Locking of Simple Nonfused Electron Acceptors Via Multiple Intramolecular Noncovalent Bonds to Improve the Performances of Organic Solar Cells. ACS Appl. Energy Mater. 4, 819–827 (2021)."
"CCCCC(CC)CC1=C(F)C=C(C2=C3C=C(C4=CC=C(C5=C6C(=O)C7=C(CC(CC)CCCC)SC(CC(CC)CCCC)=C7C(=O)C6=C(C6=CC=C(C)S6)S5)S4)SC3=C(C3=CC(F)=C(CC(CC)CCCC)S3)C3=C2SC(C)=C3)S1","PM6","-5.45","-3.64","CCCCCCC(CCCC)CN1C2=C(SC(/C=C3\C(=O)C4=C(C=C(Cl)C(Cl)=C4)C3=C(C#N)C#N)=C2)C2=C1C1=C(OCC(CC)CCCC)C3=C(C(OCC(CC)CCCC)=C1S2)C1=C(S3)C2=C(C=C(/C=C3\C(=O)C4=C(C=C(Cl)C(Cl)=C4)C3=C(C#N)C#N)S2)N1CC(CCCC)CCCCCC","BDTBO-4Cl","-5.54","-3.94","0.83","23.59","0.708","13.87","S. Ma, S. Wu, J. Zhang, Y. Song, H. Tang, K. Zhang, F. Huang, Y. Cao, Heptacyclic S,N-Heteroacene-Based Near-Infrared Nonfullerene Acceptor Enables High-Performance Organic Solar Cells with Small Highest Occupied Molecular Orbital Offsets. ACS Appl. Mater. Interfaces. 12, 51776–51784 (2020)."
"CCCCC(CC)CC1=C(F)C=C(C2=C3C=C(C4=CC=C(C5=C6C(=O)C7=C(CC(CC)CCCC)SC(CC(CC)CCCC)=C7C(=O)C6=C(C6=CC=C(C)S6)S5)S4)SC3=C(C3=CC(F)=C(CC(CC)CCCC)S3)C3=C2SC(C)=C3)S1","PM6","-5.45","-3.64","CCCCCCC(CCCC)CN1C2=C(SC(/C=C3\C(=O)C4=C(C=C(F)C(F)=C4)C3=C(C#N)C#N)=C2)C2=C1C1=C(OCC(CC)CCCC)C3=C(C(OCC(CC)CCCC)=C1S2)C1=C(S3)C2=C(C=C(/C=C3\C(=O)C4=C(C=C(F)C(F)=C4)C3=C(C#N)C#N)S2)N1CC(CCCC)CCCCCC","BDTBO-4F","-5.52","-3.9","0.86","23.03","0.75","14.83","S. Ma, S. Wu, J. Zhang, Y. Song, H. Tang, K. Zhang, F. Huang, Y. Cao, Heptacyclic S,N-Heteroacene-Based Near-Infrared Nonfullerene Acceptor Enables High-Performance Organic Solar Cells with Small Highest Occupied Molecular Orbital Offsets. ACS Appl. Mater. Interfaces. 12, 51776–51784 (2020)."
"CCCCC(CC)CC1=C(F)C=C(C2=C3C=C(C4=CC=C(C5=C6C(=O)C7=C(CC(CC)CCCC)SC(CC(CC)CCCC)=C7C(=O)C6=C(C6=CC=C(C)S6)S5)S4)SC3=C(C3=CC(F)=C(CC(CC)CCCC)S3)C3=C2SC(C)=C3)S1","PM6","-5.45","-3.64","CCCCCCC1=CC=C(C2(C3=CC=C(CCCCCC)C=C3)C3=CC4=C(C=C3C3=C2C=C(/C=C2\C(=O)C5=C(C=C(F)C(F)=C5)C2=C(C#N)C#N)O3)C(C2=CC=C(CCCCCC)C=C2)(C2=CC=C(CCCCCC)C=C2)C2=C4OC(/C=C3\C(=O)C4=C(C=C(F)C(F)=C4)C3=C(C#N)C#N)=C2)C=C1","IDF-4F","-5.83","-4.27","0.736","17.49","0.61","7.81","E. He, X. Wang, Y. Lu, Y. Yin, F. Guo, S. Gao, Z. He, L. Zhao, Y. Cao, Y. Zhang, Indacenodifuran-Based Non-Fullerene Electron Acceptors for Efficient Polymer Solar Cells. ACS Appl. Energy Mater. 3, 6133–6138 (2020)."
"CCCCC(CC)CC1=C(F)C=C(C2=C3C=C(C4=CC=C(C5=C6C(=O)C7=C(CC(CC)CCCC)SC(CC(CC)CCCC)=C7C(=O)C6=C(C6=CC=C(C)S6)S5)S4)SC3=C(C3=CC(F)=C(CC(CC)CCCC)S3)C3=C2SC(C)=C3)S1","PM6","-5.45","-3.64","CCCCCCC1=CC=C(C2(C3=CC=C(CCCCCC)C=C3)C3=CC4=C(C=C3C3=C2C=C(/C=C2\C(=O)C5=C(C=CC=C5)C2=C(C#N)C#N)O3)C(C2=CC=C(CCCCCC)C=C2)(C2=CC=C(CCCCCC)C=C2)C2=C4OC(/C=C3\C(=O)C4=C(C=CC=C4)C3=C(C#N)C#N)=C2)C=C1","IDF-IC","-5.75","-4.13","0.905","14.55","0.59","7.8","E. He, X. Wang, Y. Lu, Y. Yin, F. Guo, S. Gao, Z. He, L. Zhao, Y. Cao, Y. Zhang, Indacenodifuran-Based Non-Fullerene Electron Acceptors for Efficient Polymer Solar Cells. ACS Appl. Energy Mater. 3, 6133–6138 (2020)."
"CCCCC(CC)COC(=O)C1=C(F)C2=C(C)SC(C3=CC4=C(C5=CC=C(CC(CC)CCCC)S5)C5=C(C=C(C)S5)C(C5=CC=C(CC(CC)CCCC)S5)=C4S3)=C2S1","PTB7-Th","-5.22","-3.64","CCCCCCCCC1(CCCCCCCC)C2=CC3=C(C=C2C2=C1C=C1C(=C2)C(CCCCCCCC)(CCCCCCCC)C2=C1C=C1C(=C2)C2=C(C=C(/C=C4\C(=O)C5=C(C=CC=C5)C4=C(C#N)C#N)S2)C1(C1=CC=C(CCCCCC)C=C1)C1=CC=C(CCCCCC)C=C1)C(C1=CC=C(CCCCCC)C=C1)(C1=CC=C(CCCCCC)C=C1)C1=C3SC(/C=C2\C(=O)C3=C(C=CC=C3)C2=C(C#N)C#N)=C1","DTIF-IC","-5.47","-3.86","0.95","13.99","0.528","6.09","W. Guo, H. Liu, J. Zhang, Z. Yang, Y. Niu, Y. Mi, Y. Liu, X. Song, Z. Wu, A small molecular acceptor based on dithienocyclopentaindenefluorene core for efficient fullerene-free polymer solar cells. Synthetic Metals. 272, 116667 (2021)."
"CCCCC(CC)CC1=C(F)C=C(C2=C3C=C(C4=CC=C(C5=C6C(=O)C7=C(CC(CC)CCCC)SC(CC(CC)CCCC)=C7C(=O)C6=C(C6=CC=C(C)S6)S5)S4)SC3=C(C3=CC(F)=C(CC(CC)CCCC)S3)C3=C2SC(C)=C3)S1","PM6","-5.45","-3.64","CCCCCCC1=CC=C(C2(C3=CC=C(CCCCCC)C=C3)C3=C(SC(/C=C4\C(=O)C5=C(C=C(F)C(F)=C5)C4=C(C#N)C#N)=C3)C3=C2C2=C(S3)C3=C(C(OCC(CC)CCCC)=C2)C2=C(C=C3OCC(CC)CCCC)C3=C(S2)C2=C(C=C(/C=C4\C(=O)C5=C(C=C(F)C(F)=C5)C4=C(C#N)C#N)S2)C3(C2=CC=C(CCCCCC)C=C2)C2=CC=C(CCCCCC)C=C2)C=C1","NTO-4F","-5.61","-3.88","0.99","19.1","0.61","11.5","X. Dong, Q. Guo, Q. Liu, L. Zhu, X. Guo, F. Liu, M. Zhang, A naphthodithiophene-based nonfullerene acceptor for high-performance polymer solar cells with a small energy loss. J. Mater. Chem. C. 8, 6513–6520 (2020)."
"CCCCC(CC)CC1=C2C(=O)C3=C(C4=CC=C(C)S4)SC(C4=CC=C(C)S4)=C3C(=O)C2=C(CC(CC)CCCC)S1","PBDB-T","-5.34","-3.44","CCCCCCCCC1=C(C2=CC3=C(C=C2)C(=C2C4=C(C=CC(OCCCC)=C4)C4=C2C=C(OCCCC)C=C4)C2=C3C=C(C3=C(CCCCCCCC)C=C(C=C(C#N)C#N)S3)C=C2)SC(C=C(C#N)C#N)=C1","BF-TDCN2","-5.29","-3.4","0.96","3.83","0.3232","1.19","T. Zhang, T. Yu, Y. Zhao, C. Wei, H. Ma, Y. Li, H. Zhang, Asymmetric 9,9′-bifluorenylidene-based small molecules as the non-fullerene acceptors for organic photovoltaic cells. Dyes and Pigments. 177, 108233 (2020)."
"CCCCC(CC)CC1=C2C(=O)C3=C(C4=CC=C(C)S4)SC(C4=CC=C(C)S4)=C3C(=O)C2=C(CC(CC)CCCC)S1","PBDB-T","-5.34","-3.44","CCCCCCCCC1=C(C2=CC3=C(C=C2)C(=C2C4=C(C=CC(OCCCC)=C4)C4=C2C=C(OCCCC)C=C4)C2=C3C=C(C3=C(CCCCCCCC)C=C(C=C4C(=O)C5=C(C=CC=C5)C4=O)S3)C=C2)SC(C=C2C(=O)C3=C(C=CC=C3)C2=O)=C1","BF-TID2","-5.32","-3.41","0.97","1.37","0.2776","0.37","T. Zhang, T. Yu, Y. Zhao, C. Wei, H. Ma, Y. Li, H. Zhang, Asymmetric 9,9′-bifluorenylidene-based small molecules as the non-fullerene acceptors for organic photovoltaic cells. Dyes and Pigments. 177, 108233 (2020)."
"CCCCCCCCC1=CC=C(C2=C3C=C(C)SC3=C(C3=CC=C(CCCCCCCC)S3)C3=C2SC(C2=CC=C(C4=C(F)C(F)=C(C5=CC=C(C)S5)C5=C4N=C(C(=O)OCC(CC)CCCC)C(C(=O)OCC(CC)CCCC)=N5)S2)=C3)S1","PBDTT-EFQx","-5.47","-3.67","CCCCCCC1=CC=C(C2(C3=CC=C(CCCCCC)C=C3)C3=CC4=C(C=C3C3=C2C2=C(C=C(/C=C5\C(=O)C6=C(C=CC=C6)C5=C(C#N)C#N)S2)S3)C(C2=CC=C(CCCCCC)C=C2)(C2=CC=C(CCCCCC)C=C2)C2=C4SC3=C2SC(/C=C2\C(=O)C4=C(C=CC=C4)C2=C(C#N)C#N)=C3)C=C1","ITIC","-5.48","-3.83","0.8","13.1","0.48","5","Y. Luo, Y. Luo, X. Huang, S. Liu, Z. Cao, L. Guo, Q. Li, Y.-P. Cai, Y. Wang, A New Ester-Substituted Quinoxaline-Based Narrow Bandgap Polymer Donor for Organic Solar Cells. Macromolecular Rapid Communications. 42, 2000683 (2021)."
"C.CCCCCCCCC(CCCCCC)COC1=NC2=C(N=C1)C(C1=CC=C(C)S1)=C(F)C(F)=C2C","PTQ11","-5.52","-2.76","CCCCCCCCCCCC1=C(/C=C2\C(=O)C3=C(C=CC(Br)=C3)C2=C(C#N)C#N)SC2=C1SC1=C2N(CC(CC)CCCC)C2=C1C1=NSN=C1C1=C2N(CC(CC)CCCC)C2=C1SC1=C2SC(/C=C2\C(=O)C3=C(C=CC(Br)=C3)C2=C(C#N)C#N)=C1CCCCCCCCCCC","TPT10","-5.52","-3.99","0.88","24.79","0.748","16.32","C. Sun, S. Qin, R. Wang, S. Chen, F. Pan, B. Qiu, Z. Shang, L. Meng, C. Zhang, M. Xiao, C. Yang, Y. Li, High Efficiency Polymer Solar Cells with Efficient Hole Transfer at Zero Highest Occupied Molecular Orbital Offset between Methylated Polymer Donor and Brominated Acceptor. J. Am. Chem. Soc. 142, 1465–1474 (2020)."
"CCCCCCCCC(CCCCCC)COC1=NC2=C(N=C1)C(C1=CC=C(C)S1)=C(F)C(F)=C2C","PTQ10","-5.55","-2.9","CCCCCCCCCCCC1=C(/C=C2\C(=O)C3=C(C=CC(Br)=C3)C2=C(C#N)C#N)SC2=C1SC1=C2N(CC(CC)CCCC)C2=C1C1=NSN=C1C1=C2N(CC(CC)CCCC)C2=C1SC1=C2SC(/C=C2\C(=O)C3=C(C=CC(Br)=C3)C2=C(C#N)C#N)=C1CCCCCCCCCCC","TPT10","-5.52","-3.99","0.92","17.25","0.582","9.24","C. Sun, S. Qin, R. Wang, S. Chen, F. Pan, B. Qiu, Z. Shang, L. Meng, C. Zhang, M. Xiao, C. Yang, Y. Li, High Efficiency Polymer Solar Cells with Efficient Hole Transfer at Zero Highest Occupied Molecular Orbital Offset between Methylated Polymer Donor and Brominated Acceptor. J. Am. Chem. Soc. 142, 1465–1474 (2020)."
"CCCCCCCCOC1=C(C2=CC=C(C)S2)C2=NSN=C2C(C2=CC=C(C3=CC4=C(C5=CC=C(CC(CC)CCCC)S5)C5=C(C=C(C)S5)C(C5=CC=C(CC(CC)CCCC)S5)=C4S3)S2)=C1OCCCCCCCC","PBDT-DTBTO","","","O=C(C(C=C(F)C(F)=C1)=C1C/2=C(C#N)\C#N)C2=C/C(S3)=CC4=C3C5=C(N4CCCCCCCC)C6=C(C7=CC(C8(C9=CC=C(CCCCCC)C=C9)C%10=CC=C(CCCCCC)C=C%10)=C(C%11=C8C(N(CCCCCCCC)C%12=C%13SC(/C=C%14C(C(C=C(F)C(F)=C%15)=C%15C\%14=C(C#N)/C#N)=O)=C%12)=C%13S%11)C=C7C6(C%16=CC=C(CCCCCC)C=C%16)C%17=CC=C(CCCCCC)C=C%17)S5","INPIC-4F","-5.42","-3.94","0.808","22.5","0.718","13.1","J. Yu, X. Liu, H. Wang, P.-C. Lin, C.-C. Chueh, R. Zhu, W. Tang, Efficient thick film non-fullerene organic solar cells enabled by using a strong temperature-dependent aggregative wide bandgap polymer. Chemical Engineering Journal. 405, 127033 (2021)."
"CCCCCCC(CCCC)CSC1=CC=C(C2=C3SC(C4=CC=C(C5=C6C(=O)C7=C(CC(CC)CCCC)SC(CC(CC)CCCC)=C7C(=O)C6=C(C6=CC=C(C)S6)S5)S4)=CC3=CC3=C2C=C2C=C(C)SC2=C3C2=CC=C(SCC(C)CCCC)S2)S1","PNDT-ST","-5.43","-3.53","CCc1c(/C=C2\C(=O)c3cscc3C2=C(C#N)C#N)sc2c1sc1c3c4nsnc4c4c5sc6c(CC)c(/C=C7\C(=O)c8cscc8C7=C(C#N)C#N)sc6c5n(CC)c4c3n(CC)c21","Y6-T","-5.51","-3.9","0.896","22.67","0.675","13.72","X. Xu, K. Feng, Y. W. Lee, H. Y. Woo, G. Zhang, Q. Peng, Subtle Polymer Donor and Molecular Acceptor Design Enable Efficient Polymer Solar Cells with a Very Small Energy Loss. Advanced Functional Materials. 30, 1907570 (2020)."
"CCCCC(CC)CSC1=CC=C(C2=C3SC(C)=CC3=CC3=C2C=C2C=C(C4=CC=C(C5=C6C(=O)C7=C(CC(CC)CCCC)SC(CC(CC)CCCC)=C7C(=O)C6=C(C6=CC=C(C)S6)S5)S4)SC2=C3C2=CC=C(SCC(CC)CCCC)S2)S1","PBDT-ST","-5.47","-3.57","CCc1c(/C=C2\C(=O)c3cscc3C2=C(C#N)C#N)sc2c1sc1c3c4nsnc4c4c5sc6c(CC)c(/C=C7\C(=O)c8cscc8C7=C(C#N)C#N)sc6c5n(CC)c4c3n(CC)c21","Y6-T","-5.51","-3.9","0.915","22.56","0.695","14.35","X. Xu, K. Feng, Y. W. Lee, H. Y. Woo, G. Zhang, Q. Peng, Subtle Polymer Donor and Molecular Acceptor Design Enable Efficient Polymer Solar Cells with a Very Small Energy Loss. Advanced Functional Materials. 30, 1907570 (2020)."
"CCCCC(CC)CC1=C(F)C=C(C2=C3C=C(C4=CC=C(C5=C6C(=O)C7=C(CC(CC)CCCC)SC(CC(CC)CCCC)=C7C(=O)C6=C(C6=CC=C(C)S6)S5)S4)SC3=C(C3=CC(F)=C(CC(CC)CCCC)S3)C3=C2SC(C)=C3)S1","PM6","-5.45","-3.64","CCCCCCCCCCCC1=C(C=C2C(=O)C3=C(C2=O)C(Cl)=C(Cl)C(Cl)=C3Cl)SC2=C1SC1=C2N(CC(CC)CCCC)C2=C1C1=NSN=C1C1=C2N(CC(CC)CCCC)C2=C1SC1=C2SC(/C=C2\C(=O)C3=C(C=C(Cl)C(Cl)=C3)C2=C(C#N)C#N)=C1CCCCCCCCCCC","BTP-S2","-5.65","-4.1","0.945","24.07","0.7202","16.37","S. Li, L. Zhan, Y. Jin, G. Zhou, T.-K. Lau, R. Qin, M. Shi, C.-Z. Li, H. Zhu, X. Lu, F. Zhang, H. Chen, Asymmetric Electron Acceptors for High-Efficiency and Low-Energy-Loss Organic Photovoltaics. Advanced Materials. 32, 2001160 (2020)."
"CCCCC(CC)CC1=C(F)C=C(C2=C3C=C(C4=CC=C(C5=C6C(=O)C7=C(CC(CC)CCCC)SC(CC(CC)CCCC)=C7C(=O)C6=C(C6=CC=C(C)S6)S5)S4)SC3=C(C3=CC(F)=C(CC(CC)CCCC)S3)C3=C2SC(C)=C3)S1","PM6","-5.45","-3.64","CCCCCCCCCCCC1=C(C=C2C(=O)C3=C(C2=O)C(Cl)=C(Cl)C(Cl)=C3Cl)SC2=C1SC1=C2N(CC(CC)CCCC)C2=C1C1=NSN=C1C1=C2N(CC(CC)CCCC)C2=C1SC1=C2SC(/C=C2\C(=O)C3=C(C=C(F)C(F)=C3)C2=C(C#N)C#N)=C1CCCCCCCCCCC","BTP-S1","-5.55","-4.01","0.934","22.39","0.7269","15.21","S. Li, L. Zhan, Y. Jin, G. Zhou, T.-K. Lau, R. Qin, M. Shi, C.-Z. Li, H. Zhu, X. Lu, F. Zhang, H. Chen, Asymmetric Electron Acceptors for High-Efficiency and Low-Energy-Loss Organic Photovoltaics. Advanced Materials. 32, 2001160 (2020)."
"CCCCC(CC)CC1=C(F)C=C(C2=C3C=C(C4=CC=C(C5=C6C(=O)C7=C(CC(CC)CCCC)SC(CC(CC)CCCC)=C7C(=O)C6=C(C6=CC=C(C)S6)S5)S4)SC3=C(C3=CC(F)=C(CC(CC)CCCC)S3)C3=C2SC(C)=C3)S1","PM6","-5.45","-3.64","CCCCCCCCC(CCCCCCCC)N1C2=C(C=C3C(=C2)C2=C(C=C(/C=C4/C(=O)C5=C(C=C(F)C=C5)C4=C(C#N)C#N)S2)C3(CCCCCCCC)CCCCCCCC)C2=C1C=C1C(=C2)C(CCCCCCCC)(CCCCCCCC)C2=C1SC(/C=C1/C(=O)C3=C(C=C(F)C=C3)C1=C(C#N)C#N)=C2","C8-DTC","-5.6","-3.87","0.953","16.87","0.7503","12.06","Q. Ma, Z. Jia, L. Meng, J. Zhang, H. Zhang, W. Huang, J. Yuan, F. Gao, Y. Wan, Z. Zhang, Y. Li, Promoting charge separation resulting in ternary organic solar cells efficiency over 17.5%. Nano Energy. 78, 105272 (2020)."
"CCCCC(CC)CC1=C2C(=O)C3=C(C4=CC=C(C)S4)SC(C4=CC=C(C)S4)=C3C(=O)C2=C(CC(CC)CCCC)S1","PBDB-T","-5.34","-3.44","CCCCCCOC1=CC=CC(OCCCCCC)=C1C1=C(C2=C(C3=C(OCCCCCC)C=CC=C3OCCCCCC)C=C(C3=CC=C(/C=C4\C(=O)C5=C(C=C(F)C(F)=C5)C4=C(C#N)C#N)S3)S2)SC(C2=CC=C(/C=C3\C(=O)C4=C(C=C(F)C(F)=C4)C3=C(C#N)C#N)S2)=C1","o-4TBC-2F","-5.63","-4","0.76","20.48","0.657","10.26","Y.-N. Chen, M. Li, Y. Wang, J. Wang, M. Zhang, Y. Zhou, J. Yang, Y. Liu, F. Liu, Z. Tang, Q. Bao, Z. Bo, A Fully Non-fused Ring Acceptor with Planar Backbone and Near-IR Absorption for High Performance Polymer Solar Cells. Angewandte Chemie International Edition. 59, 22714–22720 (2020)."
"CCCCC(CC)CC1=C2C(=O)C3=C(C4=CC=C(C)S4)SC(C4=CC=C(C)S4)=C3C(=O)C2=C(CC(CC)CCCC)S1","PBDB-T","-5.34","-3.44","CCCCCCOC1=CC(OCCCCCC)=CC(C2=C(C3=C(C4=CC(OCCCCCC)=CC(OCCCCCC)=C4)C=C(C4=CC=C(/C=C5\C(=O)C6=C(C=C(F)C(F)=C6)C5=C(C#N)C#N)S4)S3)SC(C3=CC=C(/C=C4\C(=O)C5=C(C=C(F)C(F)=C5)C4=C(C#N)C#N)S3)=C2)=C1","M-4TBC-2F","-5.68","-4","0.84","7.9","0.4","2.63","Y.-N. Chen, M. Li, Y. Wang, J. Wang, M. Zhang, Y. Zhou, J. Yang, Y. Liu, F. Liu, Z. Tang, Q. Bao, Z. Bo, A Fully Non-fused Ring Acceptor with Planar Backbone and Near-IR Absorption for High Performance Polymer Solar Cells. Angewandte Chemie International Edition. 59, 22714–22720 (2020)."
"CCCCC(CC)CC1=C2C(=O)C3=C(C4=CC=C(C)S4)SC(C4=CC=C(C)S4)=C3C(=O)C2=C(CC(CC)CCCC)S1","PBDB-T","-5.34","-3.44","CCCCCCOC1=CC=CC(C2(C3=CC=CC(OCCCCCC)=C3)C3=CC4=C(C=C3C3=C2C=C(C2=C(OCC(CC)CCCC)C(/C=C5\C(=O)C6=C(C=C(F)C(F)=C6)C5=C(C#N)C#N)=CS2)S3)C(C2=CC=CC(OCCCCCC)=C2)(C2=CC(OCCCCCC)=CC=C2)C2=C4SC(C3=C(OCC(CC)CCCC)C(/C=C4\C(=O)C5=C(C=C(F)C(F)=C5)C4=C(C#N)C#N)=CS3)=C2)=C1","i-mO-4F","-4.97","-3.39","0.912","21.4","0.71","13.85","B. Zhao, W. Wang, Y. Xie, H. Zhao, L. Wang, S. Liu, J. Xin, Z. Cong, H. Wu, Q. Liang, W. Ma, C. Gao, H. Wu, Y. Cao, Efficient polymer solar cells enabled by alkoxy-phenyl side-chain-modified main-chain-twisted small molecular acceptors. J. Mater. Chem. A. 8, 22335–22345 (2020)."
"CCCCC(CC)CC1=C2C(=O)C3=C(C4=CC=C(C)S4)SC(C4=CC=C(C)S4)=C3C(=O)C2=C(CC(CC)CCCC)S1","PBDB-T","-5.34","-3.44","CCCCCCOC1=CC=CC(C2(C3=CC=CC(OCCCCCC)=C3)C3=CC4=C(C=C3C3=C2C=C(C2=C(OCC(CC)CCCC)C(/C=C5\C(=O)C6=C(C=C(Cl)C(Cl)=C6)C5=C(C#N)C#N)=CS2)S3)C(C2=CC=CC(OCCCCCC)=C2)(C2=CC(OCCCCCC)=CC=C2)C2=C4SC(C3=C(OCC(CC)CCCC)C(/C=C4\C(=O)C5=C(C=C(Cl)C(Cl)=C5)C4=C(C#N)C#N)=CS3)=C2)=C1","i-mO-4CL","-5.01","-3.3","0.874","14.93","0.562","7.33","B. Zhao, W. Wang, Y. Xie, H. Zhao, L. Wang, S. Liu, J. Xin, Z. Cong, H. Wu, Q. Liang, W. Ma, C. Gao, H. Wu, Y. Cao, Efficient polymer solar cells enabled by alkoxy-phenyl side-chain-modified main-chain-twisted small molecular acceptors. J. Mater. Chem. A. 8, 22335–22345 (2020)."
"CCCCC(CC)CC1=C(F)C=C(C2=C3C=C(C4=CC=C(C5=C6C(=O)C7=C(CC(CC)CCCC)SC(CC(CC)CCCC)=C7C(=O)C6=C(C6=CC=C(C)S6)S5)S4)SC3=C(C3=CC(F)=C(CC(CC)CCCC)S3)C3=C2SC(C)=C3)S1","PM6","-5.45","-3.64","CCCCCCCCOC1=C2C(=C(C3=CC=C(CC(CC)CCCC)S3)C3=C1SC1=C3C(C3=CC=C(CCCCCC)C=C3)(C3=CC=C(CCCCCC)C=C3)C3=C1SC(/C=C1\C(=O)C4=C(C=C(Cl)C(Cl)=C4)C1=C(C#N)C#N)=C3)SC1=C2C(C2=CC=C(CCCCCC)C=C2)(C2=CC=C(CCCCCC)C=C2)C2=C1SC(/C=C1\C(=O)C3=C(C=C(Cl)C(Cl)=C3)C1=C(C#N)C#N)=C2","TOBDT","-5.56","-3.97","0.88","18.3","0.67","11","X. Chen, B. Kan, Y. Kan, M. Zhang, S. B. Jo, K. Gao, F. Lin, F. Liu, X. Peng, Y. Cao, A. K.-Y. Jen, As-Cast Ternary Organic Solar Cells Based on an Asymmetric Side-Chains Featured Acceptor with Reduced Voltage Loss and 14.0% Efficiency. Advanced Functional Materials. 30, 1909535 (2020)."
"CCCCC(CC)CC1=C(F)C=C(C2=C3C=C(C4=CC=C(C5=C6C(=O)C7=C(CC(CC)CCCC)SC(CC(CC)CCCC)=C7C(=O)C6=C(C6=CC=C(C)S6)S5)S4)SC3=C(C3=CC(F)=C(CC(CC)CCCC)S3)C3=C2SC(C)=C3)S1","PM6","-5.45","-3.64","CCCCCCCCC1(CCCCCCCC)C2=CC3=C(C=C2C2=C1C=C(/C=C1\C(=O)C4=C(C=CC=C4)C1=C(C#N)C#N)S2)C(CCCCCCCC)(CCCCCCCC)C1=C3SC(/C=C2\C(=O)C3=C(C=CC=C3)C2=C(C#N)C#N)=C1","IDIC","-5.56","-3.97","0.98","14.2","0.67","9.4","X. Chen, B. Kan, Y. Kan, M. Zhang, S. B. Jo, K. Gao, F. Lin, F. Liu, X. Peng, Y. Cao, A. K.-Y. Jen, As-Cast Ternary Organic Solar Cells Based on an Asymmetric Side-Chains Featured Acceptor with Reduced Voltage Loss and 14.0% Efficiency. Advanced Functional Materials. 30, 1909535 (2020)."
"CCCCC(CC)CC1=C2C(=O)C3=C(C4=CC=C(C)S4)SC(C4=CC=C(C)S4)=C3C(=O)C2=C(CC(CC)CCCC)S1","PBDB-T","-5.34","-3.44","CCc1ccc(C2(c3ccc(CC)cc3)c3cc4c(cc3-c3sc(/C=C5\C(=O)c6ccc(F)cc6C5=C(C#N)C#N)cc32)C(c2ccc(CC)cc2)(c2ccc(CC)cc2)c2c-4sc3c4sc(/C=C5\C(=O)c6ccc(F)cc6C5=C(C#N)C#N)cc4n(-c4cc5sc(CC)cc5s4)c23)cc1","IPT2F-TT","-5.6","-4","0.84","22.24","0.7506","14.02","J. Cao, H. Wang, S. Qu, J. Yu, L. Yang, Z. Zhang, F. Du, W. Tang, 2D Side-Chain Engineered Asymmetric Acceptors Enabling Over 14% Efficiency and 75% Fill Factor Stable Organic Solar Cells. Advanced Functional Materials. 30, 2006141 (2020)."
"CCCCC(CC)CC1=C2C(=O)C3=C(C4=CC=C(C)S4)SC(C4=CC=C(C)S4)=C3C(=O)C2=C(CC(CC)CCCC)S1","PBDB-T","-5.34","-3.44","CCc1ccc(-n2c3cc(/C=C4\C(=O)c5ccc(F)cc5C4=C(C#N)C#N)sc3c3sc4c(c32)C(c2ccc(CC)cc2)(c2ccc(CC)cc2)c2cc3c(cc2-4)C(c2ccc(CC)cc2)(c2ccc(CC)cc2)c2cc(/C=C4\C(=O)c5ccc(F)cc5C4=C(C#N)C#N)sc2-3)cc1","IPT2F-Ph","-5.58","-4.03","0.86","21.18","0.7211","13.13","J. Cao, H. Wang, S. Qu, J. Yu, L. Yang, Z. Zhang, F. Du, W. Tang, 2D Side-Chain Engineered Asymmetric Acceptors Enabling Over 14% Efficiency and 75% Fill Factor Stable Organic Solar Cells. Advanced Functional Materials. 30, 2006141 (2020)."
"CCCCC(CC)CC1=C2C(=O)C3=C(C4=CC=C(C)S4)SC(C4=CC=C(C)S4)=C3C(=O)C2=C(CC(CC)CCCC)S1","PBDB-T","-5.34","-3.44","CCc1ccc(C2(c3ccc(CC)cc3)c3cc4c(cc3-c3sc(/C=C5\C(=O)c6ccc(F)cc6C5=C(C#N)C#N)cc32)C(c2ccc(CC)cc2)(c2ccc(CC)cc2)c2c-4sc3c4sc(/C=C5\C(=O)c6ccc(F)cc6C5=C(C#N)C#N)cc4n(-c4ccc(CC)s4)c23)cc1","IPT2F-Th","-5.57","-4","0.86","20.44","0.712","12.52","J. Cao, H. Wang, S. Qu, J. Yu, L. Yang, Z. Zhang, F. Du, W. Tang, 2D Side-Chain Engineered Asymmetric Acceptors Enabling Over 14% Efficiency and 75% Fill Factor Stable Organic Solar Cells. Advanced Functional Materials. 30, 2006141 (2020)."
"CCCCC(CC)CC1=C(F)C=C(C2=C3C=C(C4=CC=C(C5=C6C(=O)C7=C(CC(CC)CCCC)SC(CC(CC)CCCC)=C7C(=O)C6=C(C6=CC=C(C)S6)S5)S4)SC3=C(C3=CC(F)=C(CC(CC)CCCC)S3)C3=C2SC(C)=C3)S1","PM6","-5.45","-3.64","CCC1(CC)c2cc3c(cc2-c2sc(/C=C4\C(=O)c5cc(F)c(F)cc5C4=C(C#N)C#N)cc21)C(CC)(CC)c1cc(-c2c(F)c(F)c(-c4cc5c(s4)-c4cc6c(cc4C5(CC)CC)-c4sc(/C=C5\C(=O)c7cc(F)c(F)cc7C5=C(C#N)C#N)cc4C6(CC)CC)c4nsnc24)sc1-3","BID-4F","-5.69","-3.73","0.937","15.69","0.7319","11.59","Q. Chang, H. Chen, J. Yuan, Y. Hu, J. Hai, W. Liu, F. Cai, J. Hong, X. Xiao, Y. Zou, Diflurobenzothiadiazole core-based noncovalently fused small molecule acceptor exhibiting over 12% efficiency and high fill factor. Journal of Energy Chemistry. 51, 7–13 (2020)."
"CCCCC(CC)CC1=C(F)C=C(C2=C3C=C(C4=CC=C(C5=C6C(=O)C7=C(CC(CC)CCCC)SC(CC(CC)CCCC)=C7C(=O)C6=C(C6=CC=C(C)S6)S5)S4)SC3=C(C3=CC(F)=C(CC(CC)CCCC)S3)C3=C2SC(C)=C3)S1","PM6","-5.45","-3.64","CCCCCCC1=CC=C(C2(C3=CC=C(CCCCCC)C=C3)C3=CC4=C(C=C3C3=C2C2=C(C=C(/C=C5\C(=O)C6=C(C=CC=C6O)C5=C(C#N)C#N)S2)S3)C(C2=CC=C(CCCCCC)C=C2)(C2=CC=C(CCCCCC)C=C2)C2=C4SC3=C2SC(/C=C2\C(=O)C4=C(C=CC=C4O)C2=C(C#N)C#N)=C3)C=C1","IT-DOH","-5.58","-3.93","0.96","17.78","0.73","12.5","X. Liu, X. Wang, Y. Xiao, Q. Yang, X. Guo, C. Li, H-Bonds-Assisted Molecular Order Manipulation of Nonfullerene Acceptors for Efficient Nonannealed Organic Solar Cells. Advanced Energy Materials. 10, 1903650 (2020)."
"CCCCC(CC)CC1=C2C(=O)C3=C(C4=CC=C(C)S4)SC(C4=CC=C(C)S4)=C3C(=O)C2=C(CC(CC)CCCC)S1","PBDB-T","-5.34","-3.44","CCCCCCC1=CC=C(C2(C3=CC=C(CCCCCC)C=C3)C3=CC4=C(C=C3C3=C2C2=C(C=C(/C=C5\C(=O)C6=C(C=CC=C6O)C5=C(C#N)C#N)S2)S3)C(C2=CC=C(CCCCCC)C=C2)(C2=CC=C(CCCCCC)C=C2)C2=C4SC3=C2SC(/C=C2\C(=O)C4=C(C=CC=C4O)C2=C(C#N)C#N)=C3)C=C1","IT-DOH","-5.58","-3.93","0.87","18.04","0.7","11","X. Liu, X. Wang, Y. Xiao, Q. Yang, X. Guo, C. Li, H-Bonds-Assisted Molecular Order Manipulation of Nonfullerene Acceptors for Efficient Nonannealed Organic Solar Cells. Advanced Energy Materials. 10, 1903650 (2020)."
"CCCCC(CC)CC1=C2C(=O)C3=C(C4=CC=C(C)S4)SC(C4=CC=C(C)S4)=C3C(=O)C2=C(CC(CC)CCCC)S1","PBDB-T","-5.34","-3.44","CCCCCCC1=CC=C(C2(C3=CC=C(CCCCCC)C=C3)C3=CC4=C(C=C3C3=C2C2=C(C=C(/C=C5\C(=O)C6=C(C=CC=C6)C5=C(C#N)C#N)S2)S3)C(C2=CC=C(CCCCCC)C=C2)(C2=CC=C(CCCCCC)C=C2)C2=C4SC3=C2SC(/C=C2\C(=O)C4=C(C=CC=C4O)C2=C(C#N)C#N)=C3)C=C1","IT-OH","-5.57","-3.92","0.89","16.71","0.7","10.4","X. Liu, X. Wang, Y. Xiao, Q. Yang, X. Guo, C. Li, H-Bonds-Assisted Molecular Order Manipulation of Nonfullerene Acceptors for Efficient Nonannealed Organic Solar Cells. Advanced Energy Materials. 10, 1903650 (2020)."
"CCCCCCCCC1=C(C)SC2=C1SC(C1=C3C(=O)N(CC(CCCCCC)CCCCCCCC)C(=O)C3=C(C3=CC4=C(S3)C(CCCCCCCC)=C(C3=CC5=C(C6=CC=C(CC(CC)CCCC)S6)C6=C(C=C(C)S6)C(C6=CC=C(CC(CC)CCCC)S6)=C5S3)S4)S1)=C2","PBDT-H","-5.35","-3.48","CCCCCCCCCCCC1=C(/C=C2\C(=O)C3=C(C=C(F)C(F)=C3)C2=C(C#N)C#N)SC2=C1SC1=C2N(CC(CC)CCCC)C2=C1C1=NSN=C1C1=C2N(CC(CC)CCCC)C2=C1SC1=C2SC(/C=C2\C(=O)C3=C(C=C(F)C(F)=C3)C2=C(C#N)C#N)=C1CCCCCCCCCCC","Y6","-5.65","-4.1","0.74","24.91","0.63","11.84","J. S. Park, G.-U. Kim, D. Lee, S. Lee, B. Ma, S. Cho, B. J. Kim, Importance of Optimal Crystallinity and Hole Mobility of BDT-Based Polymer Donor for Simultaneous Enhancements of Voc, Jsc, and FF in Efficient Nonfullerene Organic Solar Cells. Advanced Functional Materials. 30, 2005787 (2020)."
"CCCCCCCCC1=C(C)SC2=C1SC(C1=C3C(=O)N(CC(CCCCCC)CCCCCCCC)C(=O)C3=C(C3=CC4=C(S3)C(CCCCCCCC)=C(C3=CC5=C(C6=CC(F)=C(CC(CC)CCCC)S6)C6=C(C=C(C)S6)C(C6=CC(F)=C(CC(CC)CCCC)S6)=C5S3)S4)S1)=C2","PBDT-F","-5.51","-3.64","CCCCCCCCCCCC1=C(/C=C2\C(=O)C3=C(C=C(F)C(F)=C3)C2=C(C#N)C#N)SC2=C1SC1=C2N(CC(CC)CCCC)C2=C1C1=NSN=C1C1=C2N(CC(CC)CCCC)C2=C1SC1=C2SC(/C=C2\C(=O)C3=C(C=C(F)C(F)=C3)C2=C(C#N)C#N)=C1CCCCCCCCCCC","Y6","-5.65","-4.1","0.83","25.36","0.68","14.86","J. S. Park, G.-U. Kim, D. Lee, S. Lee, B. Ma, S. Cho, B. J. Kim, Importance of Optimal Crystallinity and Hole Mobility of BDT-Based Polymer Donor for Simultaneous Enhancements of Voc, Jsc, and FF in Efficient Nonfullerene Organic Solar Cells. Advanced Functional Materials. 30, 2005787 (2020)."
"CCCCCCCCC1=C(C)SC2=C1SC(C1=C3C(=O)N(CC(CCCCCC)CCCCCCCC)C(=O)C3=C(C3=CC4=C(S3)C(CCCCCCCC)=C(C3=CC5=C(C6=CC(Cl)=C(CC(CC)CCCC)S6)C6=C(C=C(C)S6)C(C6=CC(Cl)=C(CC(CC)CCCC)S6)=C5S3)S4)S1)=C2","PBDT-Cl","-5.53","-3.64","CCCCCCCCCCCC1=C(/C=C2\C(=O)C3=C(C=C(F)C(F)=C3)C2=C(C#N)C#N)SC2=C1SC1=C2N(CC(CC)CCCC)C2=C1C1=NSN=C1C1=C2N(CC(CC)CCCC)C2=C1SC1=C2SC(/C=C2\C(=O)C3=C(C=C(F)C(F)=C3)C2=C(C#N)C#N)=C1CCCCCCCCCCC","Y6","-5.65","-4.1","0.85","25.69","0.71","15.63","J. S. Park, G.-U. Kim, D. Lee, S. Lee, B. Ma, S. Cho, B. J. Kim, Importance of Optimal Crystallinity and Hole Mobility of BDT-Based Polymer Donor for Simultaneous Enhancements of Voc, Jsc, and FF in Efficient Nonfullerene Organic Solar Cells. Advanced Functional Materials. 30, 2005787 (2020)."
"CCCCC(CC)CC1=C(F)C=C(C2=C3C=C(C4=CC=C(C5=C6C(=O)C7=C(CC(CC)CCCC)SC(CC(CC)CCCC)=C7C(=O)C6=C(C6=CC=C(C)S6)S5)S4)SC3=C(C3=CC(F)=C(CC(CC)CCCC)S3)C3=C2SC(C)=C3)S1","PM6","-5.45","-3.64","CCCCCCC1(CCCCCC)C2=CC3=C(C=C2C2=C1C=C(C1=C(SCC(CC)CCCC)C=C(/C=C4\C(=O)C5=C(C=C(F)C(F)=C5)C4=C(C#N)C#N)S1)S2)C(CCCCCC)(CCCCCC)C1=C3SC(/C=C2\C(=O)C3=C(C=C(F)C(F)=C3)C2=C(C#N)C#N)=C1","IDST-4F","-5.59","-4.01","0.82","24.9","0.7","14.3","Q. Guo, J. Lin, H. Liu, X. Dong, X. Guo, L. Ye, Z. Ma, Z. Tang, H. Ade, M. Zhang, Y. Li, Asymmetrically noncovalently fused-ring acceptor for high-efficiency organic solar cells with reduced voltage loss and excellent thermal stability. Nano Energy. 74, 104861 (2020)."
"CCCCC(CC)CC1=C(F)C=C(C2=C3C=C(C4=CC=C(C5=C6C(=O)C7=C(CC(CC)CCCC)SC(CC(CC)CCCC)=C7C(=O)C6=C(C6=CC=C(C)S6)S5)S4)SC3=C(C3=CC(F)=C(CC(CC)CCCC)S3)C3=C2SC(C)=C3)S1","PM6","-5.45","-3.64","CCCCCCC1(CCCCCC)C2=CC3=C(C=C2C2=C1C=C(/C=C1\C(=O)C4=C(C=C(F)C(F)=C4)C1=C(C#N)C#N)S2)C(CCCCCC)(CCCCCC)C1=C3SC(/C=C2\C(=O)C3=C(C=C(F)C(F)=C3)C2=C(C#N)C#N)=C1","ID-4F","-5.75","-4.06","0.73","13.5","0.65","6.4","Q. Guo, J. Lin, H. Liu, X. Dong, X. Guo, L. Ye, Z. Ma, Z. Tang, H. Ade, M. Zhang, Y. Li, Asymmetrically noncovalently fused-ring acceptor for high-efficiency organic solar cells with reduced voltage loss and excellent thermal stability. Nano Energy. 74, 104861 (2020)."
"CCCCC(CC)CC1=C(F)C=C(C2=C3C=C(C4=CC=C(C5=C6C(=O)C7=C(CC(CC)CCCC)SC(CC(CC)CCCC)=C7C(=O)C6=C(C6=CC=C(C)S6)S5)S4)SC3=C(C3=CC(F)=C(CC(CC)CCCC)S3)C3=C2SC(C)=C3)S1","PM6","-5.45","-3.64","CCCCCCCCC1(CCCCCCCC)CC2=CC3=C(C=C2C2=C1C=C(/C=C1\C(=O)C4=C(C=C(F)C(F)=C4)C1=C(C#N)C#N)S2)C(CCCCCCCC)(CCCCCCCC)C1=C3C=C2OC(CCCCCCCC)(CCCCCCCC)C3=C(SC(/C=C4\C(=O)C5=C(C=C(F)C(F)=C5)C4=C(C#N)C#N)=C3)C2=C1","FO-2F","-5.72","-3.94","0.878","22.26","0.77","15.05","X. Ke, L. Meng, X. Wan, M. Li, Y. Sun, Z. Guo, S. Wu, H. Zhang, C. Li, Y. Chen, The rational and effective design of nonfullerene acceptors guided by a semi-empirical model for an organic solar cell with an efficiency over 15%. J. Mater. Chem. A. 8, 9726–9732 (2020)."
"CCCCC(CC)CC1=C(F)C=C(C2=C3C=C(C4=CC=C(C5=C6C(=O)C7=C(CC(CC)CCCC)SC(CC(CC)CCCC)=C7C(=O)C6=C(C6=CC=C(C)S6)S5)S4)SC3=C(C3=CC(F)=C(CC(CC)CCCC)S3)C3=C2SC(C)=C3)S1","PM6","-5.45","-3.64","CCCCCCCCC1(CCCCCCCC)C2=CC3=C(C=C2C2=C1C=C(/C=C1\C(=O)C4=C(C=C(F)C(F)=C4)C1=C(C#N)C#N)S2)C(CCCCCCCC)(CCCCCCCC)C1=C3C=C2C(=C1)C1=C(C=C(/C=C3\C(=O)C4=C(C=C(F)C(F)=C4)C3=C(C#N)C#N)S1)C2(CCCCCCCC)CCCCCCCC","F-2F","-5.78","-3.89","0.941","18.54","0.741","12.93","X. Ke, L. Meng, X. Wan, M. Li, Y. Sun, Z. Guo, S. Wu, H. Zhang, C. Li, Y. Chen, The rational and effective design of nonfullerene acceptors guided by a semi-empirical model for an organic solar cell with an efficiency over 15%. J. Mater. Chem. A. 8, 9726–9732 (2020)."
"CCCCC(CC)CC1=C(F)C=C(C2=C3C=C(C4=CC=C(C5=C6C(=O)C7=C(CC(CC)CCCC)SC(CC(CC)CCCC)=C7C(=O)C6=C(C6=CC=C(C)S6)S5)S4)SC3=C(C3=CC(F)=C(CC(CC)CCCC)S3)C3=C2SC(C)=C3)S1","PM6","-5.45","-3.64","CCCCCCCCC1(CCCCCCCC)C2=CC3=C(C=C2C2=C1C=C(/C=C1\C(=O)C4=C(C=CC=C4)C1=C(C#N)C#N)S2)C(CCCCCCCC)(CCCCCCCC)C1=C3C=C2C(=C1)C1=C(C=C(/C=C3\C(=O)C4=C(C=CC=C4)C3=C(C#N)C#N)S1)C2(CCCCCCCC)CCCCCCCC","F-H","-5.43","-3.71","0.94","15.81","0.66","10.06","X. Ke, L. Meng, X. Wan, M. Li, Y. Sun, Z. Guo, S. Wu, H. Zhang, C. Li, Y. Chen, The rational and effective design of nonfullerene acceptors guided by a semi-empirical model for an organic solar cell with an efficiency over 15%. J. Mater. Chem. A. 8, 9726–9732 (2020)."
"CCCCCCCCC(CCCCCC)CN1N=C2C(=N1)C(C1=CC=C(C)S1)=C(F)C(F)=C2C1=CC=C(C)S1","J52","-5.21","-2.99","CCCCCCC1=CC=C(C2(C3=CC=C(CCCCCC)C=C3)C3=CC4=C(C=C3C3=C2C=C(C2=C(OCC(CC)CCCC)C(/C=C5\C(=O)C6=C(C=CC(F)=C6)C5=C(C#N)C#N)=CS2)S3)C(C2=CC=C(CCCCCC)C=C2)(C2=CC=C(CCCCCC)C=C2)C2=C4SC(C3=C(OCC(CC)CCCC)C(/C=C4\C(=O)C5=C(C=CC=C5)C4=C(C#N)C#N)=CS3)=C2)C=C1","i-IEICO-2F","-5.51","-3.97","0.93","15.29","0.62","8.82","H. W. Cho, N. G. An, S. Y. Park, Y. S. Shin, W. Lee, J. Y. Kim, S. Song, Thermally Durable Nonfullerene Acceptor with Nonplanar Conjugated Backbone for High-Performance Organic Solar Cells. Advanced Energy Materials. 10, 1903585 (2020)."
"CCCCC(CC)CC1=C(F)C=C(C2=C3C=C(C4=CC=C(C5=C6C(=O)C7=C(CC(CC)CCCC)SC(CC(CC)CCCC)=C7C(=O)C6=C(C6=CC=C(C)S6)S5)S4)SC3=C(C3=CC(F)=C(CC(CC)CCCC)S3)C3=C2SC(C)=C3)S1","PM6","-5.45","-3.64","CCCCCCCCCCCSC1=C(/C=C2\C(=O)C3=C(C=C(F)C(F)=C3)C2=C(C#N)C#N)SC2=C1SC1=C2N(CC(CC)CCCC)C2=C1C1=NSN=C1C1=C2N(CC(CC)CCCC)C2=C1SC1=C2SC(/C=C2\C(=O)C3=C(C=C(F)C(F)=C3)C2=C(C#N)C#N)=C1SCCCCCCCCCCC","BTPS-4F","-5.73","-3.91","0.82","24.8","0.76","16.2","A. M. H. Cheung, H. Yu, S. Luo, Z. Wang, Z. Qi, W. Zhou, L. Arunagiri, Y. Chang, H. Yao, H. Ade, H. Yan, Incorporation of alkylthio side chains on benzothiadiazole-based non-fullerene acceptors enables high-performance organic solar cells with over 16% efficiency. J. Mater. Chem. A. 8, 23239–23247 (2020)."
