Repository: JinYSun/BiBERTa

BiBERTa

### **<u>Deep learning-assisted to accelerate the discovery of donor/acceptor pairs for high-performance organic solar cells</u>**

## <u>Motivation</u>

It is a deep learning-based framework built for new donor/acceptor pairs discovery. The framework contains data collection section, PCE prediction section and molecular discovery section. Specifically, a large D/A pair dataset was built by collecting experimental data from literature. Then, a novel RoBERTa-based bi-encoder model (BiBERTa) was developed for PCE prediction by using the SMILES of donor and acceptor pairs as the input. Two pretrained ChemBERTa2 encoders were loaded as initial parameters of the bi-encoder.

File: BiBERTa/dataset/OSC/data.csv (part 20 of 41)
"Donor","Donor_Name","HOMO/D","LUMO/D","Acceptor","Acceptor_Name","HOMO/A","LUMO/A","Voc","Jsc","FF","PCE","reference"
"CCCCC(CC)CC1=C(F)C=C(C2=C3C=C(C4=CC=C(C5=C6C(=O)C7=C(CC(CC)CCCC)SC(CC(CC)CCCC)=C7C(=O)C6=C(C6=CC=C(C)S6)S5)S4)SC3=C(C3=CC(F)=C(CC(CC)CCCC)S3)C3=C2SC(C)=C3)S1","PM6","-5.45","-3.64","CCCCCCCCCCCSC1=C(/C=C2\C(=O)C3=C(C=C(Cl)C(Cl)=C3)C2=C(C#N)C#N)SC2=C1SC1=C2N(CC(CC)CCCC)C2=C1C1=NSN=C1C1=C2N(CC(CC)CCCC)C2=C1SC1=C2SC(/C=C2\C(=O)C3=C(C=C(Cl)C(Cl)=C3)C2=C(C#N)C#N)=C1SCCCCCCCCCCC","BTPS-4Cl","-5.65","-3.93","0.8","24","0.68","13.5","A. M. H. Cheung, H. Yu, S. Luo, Z. Wang, Z. Qi, W. Zhou, L. Arunagiri, Y. Chang, H. Yao, H. Ade, H. Yan, Incorporation of alkylthio side chains on benzothiadiazole-based non-fullerene acceptors enables high-performance organic solar cells with over 16% efficiency. J. Mater. Chem. A. 8, 23239–23247 (2020)."
"CCCCC(CC)CC1=C(F)C=C(C2=C3C=C(C4=CC=C(C5=C6C(=O)C7=C(CC(CC)CCCC)SC(CC(CC)CCCC)=C7C(=O)C6=C(C6=CC=C(C)S6)S5)S4)SC3=C(C3=CC(F)=C(CC(CC)CCCC)S3)C3=C2SC(C)=C3)S1","PM6","-5.45","-3.64","CCCCCCCCN1C2=C(SC(/C=C3\C(=O)C4=C(C=CC(Cl)=C4)C3=C(C#N)C#N)=C2)C2=C1C1=C(S2)C2=CC3=C(C=C2C1(C1=CC=C(CCCCCC)C=C1)C1=CC=C(CCCCCC)C=C1)C1=C(C=C(/C=C2\C(=O)C4=C(C=CC(Cl)=C4)C2=C(C#N)C#N)S1)C3(C1=CC=C(CCCCCC)C=C1)C1=CC=C(CCCCCC)C=C1","N7IT","-5.54","-4.01","0.923","21.83","0.691","13.91","T. Liu, R. Ma, Z. Luo, Y. Guo, G. Zhang, Y. Xiao, T. Yang, Y. Chen, G. Li, Y. Yi, X. Lu, H. Yan, B. Tang, Concurrent improvement in JSC and VOC in high-efficiency ternary organic solar cells enabled by a red-absorbing small-molecule acceptor with a high LUMO level. Energy Environ. Sci. 13, 2115–2123 (2020)."
"CCCCC(CC)CC1=C2C(=O)C3=C(C4=CC=C(C)S4)SC(C4=CC=C(C)S4)=C3C(=O)C2=C(CC(CC)CCCC)S1","PBDB-T","-5.34","-3.44","CCCCCCCCCCCC1=C(/C=C2\C(=O)C3=C(C=CC(Cl)=C3)C2=C(C#N)C#N)SC2=C1SC1=C2N(CC(CC)CCCC)C2=C1C1=NSN=C1C1=C2N(CC(CC)CCCC)C2=C1SC1=C2SC(/C=C2\C(=O)C3=C(C=CC(Cl)=C3)C2=C(C#N)C#N)=C1CCCCCCCCCCC","H2","-5.62","-3.94","0.79","25.82","0.73","15.12","L. Qin, X. Liu, X. Zhang, J. Yu, L. Yang, F. Zhao, M. Huang, K. Wang, X. Wu, Y. Li, H. Chen, K. Wang, J. Xia, X. Lu, F. Gao, Y. Yi, H. Huang, Triplet Acceptors with a D-A Structure and Twisted Conformation for Efficient Organic Solar Cells. Angewandte Chemie International Edition. 59, 15043–15049 (2020)."
"CCCCC(CC)CC1=C2C(=O)C3=C(C4=CC=C(C)S4)SC(C4=CC=C(C)S4)=C3C(=O)C2=C(CC(CC)CCCC)S1","PBDB-T","-5.34","-3.44","CCCCCCCCCCCC1=C(/C=C2\C(=O)C3=C(C=CC(F)=C3)C2=C(C#N)C#N)SC2=C1SC1=C2N(CC(CC)CCCC)C2=C1C1=NSN=C1C1=C2N(CC(CC)CCCC)C2=C1SC1=C2SC(/C=C2\C(=O)C3=C(C=CC(F)=C3)C2=C(C#N)C#N)=C1CCCCCCCCCCC","H1","-5.54","-3.84","0.76","25.7","0.71","14.06","L. Qin, X. Liu, X. Zhang, J. Yu, L. Yang, F. Zhao, M. Huang, K. Wang, X. Wu, Y. Li, H. Chen, K. Wang, J. Xia, X. Lu, F. Gao, Y. Yi, H. Huang, Triplet Acceptors with a D-A Structure and Twisted Conformation for Efficient Organic Solar Cells. Angewandte Chemie International Edition. 59, 15043–15049 (2020)."
"CCCCC(CC)CC1=C2C(=O)C3=C(C4=CC=C(C)S4)SC(C4=CC=C(C)S4)=C3C(=O)C2=C(CC(CC)CCCC)S1","PBDB-T","-5.34","-3.44","CCCCCCCCCCCCC1=CC2=C(SC3=C2C(C2=CC=C(CCCCCC)C=C2)(C2=CC=C(CCCCCC)C=C2)C2=C3SC(/C=C3\C(=O)C4=C(C=C(F)C(F)=C4)C3=C(C#N)C#N)=C2)C2=C1C1=C(C=C2CCCCCCCCCCCC)C2=C(S1)C1=C(C=C(/C=C3\C(=O)C4=C(C=C(F)C(F)=C4)C3=C(C#N)C#N)S1)C2(C1=CC=C(CCCCCC)C=C1)C1=CC=C(CCCCCC)C=C1","NC-FIC","-5.42","-4","0.9","21.87","0.587","11.55","S.-L. Chang, F.-Y. Cao, K.-H. Huang, W.-L. Lee, M.-H. Lee, C.-S. Hsu, Y.-J. Cheng, 2-Dimensional cross-shaped tetrathienonaphthalene-based ladder-type acceptor for high-efficiency organic solar cells. J. Mater. Chem. A. 8, 12141–12148 (2020)."
"CCCCC(CC)CC1=C2C(=O)C3=C(C4=CC=C(C)S4)SC(C4=CC=C(C)S4)=C3C(=O)C2=C(CC(CC)CCCC)S1","PBDB-T","-5.34","-3.44","CCCCCCCCCCCCC1=CC2=C(S1)C1=C(SC3=C1C(C1=CC=C(CCCCCC)C=C1)(C1=CC=C(CCCCCC)C=C1)C1=C3SC(/C=C3\C(=O)C4=C(C=C(F)C(F)=C4)C3=C(C#N)C#N)=C1)C1=C2C2=C(C3=C1C=C(CCCCCCCCCCCC)S3)C1=C(S2)C2=C(C=C(/C=C3\C(=O)C4=C(C=C(F)C(F)=C4)C3=C(C#N)C#N)S2)C1(C1=CC=C(CCCCCC)C=C1)C1=CC=C(CCCCCC)C=C1","TC-FIC","-5.43","-3.94","0.88","15.19","0.563","7.52","S.-L. Chang, F.-Y. Cao, K.-H. Huang, W.-L. Lee, M.-H. Lee, C.-S. Hsu, Y.-J. Cheng, 2-Dimensional cross-shaped tetrathienonaphthalene-based ladder-type acceptor for high-efficiency organic solar cells. J. Mater. Chem. A. 8, 12141–12148 (2020)."
"CCCCC(CC)CC1=C(F)C=C(C2=C3C=C(C)SC3=C(C3=CC(F)=C(CC(CC)CCCC)S3)C3=C2SC(C2=CC=C(C4=C5C(=O)C6=C(CC(CC)CCCC)SC(CC(CC)CCCC)=C6C(=O)C5=C(C5=CC=C(C)S5)S4)S2)=C3)S1","PBDB-TF","-5.54","-3.65","CCCCCCCCCCCC1=C(/C=C2\C(=O)C3=CC(Cl)=CC=C3C2=C(C#N)C#N)SC2=C1SC1=C2N(CC(CC)CCCC)C2=C1C1=NSN=C1C1=C2N(CC(CC)CCCC)C2=C1SC1=C2SC(/C=C2\C(=O)C3=CC(F)=C(F)C=C3C2=C(C#N)C#N)=C1CCCCCCCCCCC","BTIC-γCl-2F","-5.39","-3.87","0.86","24.6","0.7267","15.43","H. Lai, H. Chen, Y. Zhu, L. Chen, H.-H. Huang, F. He, An asymmetrical A–DAD–A-type acceptor simultaneously enhances voltage and current for efficient organic solar cells. J. Mater. Chem. A. 8, 9670–9676 (2020)."
"CCCCC(CC)CC1=C(F)C=C(C2=C3C=C(C)SC3=C(C3=CC(F)=C(CC(CC)CCCC)S3)C3=C2SC(C2=CC=C(C4=C5C(=O)C6=C(CC(CC)CCCC)SC(CC(CC)CCCC)=C6C(=O)C5=C(C5=CC=C(C)S5)S4)S2)=C3)S1","PBDB-TF","-5.54","-3.65","CCCCCCC1=CC=C(C2(C3=CC=C(CCCCCC)C=C3)C3=CC4=C(C=C3C3=C2C2=C(C=C(/C=C5\C(=O)C6=CC(F)=C(F)C=C6C5=C(C#N)C#N)S2)S3)C(C2=CC=C(CCCCCC)C=C2)(C2=CC=C(CCCCCC)C=C2)C2=C4SC3=C2SC(/C=C2\C(=O)C4=CC(Cl)=CC=C4C2=C(C#N)C#N)=C3)C=C1","ITIC-γCl-2F","-5.52","-3.88","0.85","19.6","0.722","12.02","H. Lai, H. Chen, Y. Zhu, L. Chen, H.-H. Huang, F. He, An asymmetrical A–DAD–A-type acceptor simultaneously enhances voltage and current for efficient organic solar cells. J. Mater. Chem. A. 8, 9670–9676 (2020)."
"CCCCC(CC)CC1=C(F)C=C(C2=C3C=C(C4=CC=C(C5=C6C(=O)C7=C(CC(CC)CCCC)SC(CC(CC)CCCC)=C7C(=O)C6=C(C6=CC=C(C)S6)S5)S4)SC3=C(C3=CC(F)=C(CC(CC)CCCC)S3)C3=C2SC(C)=C3)S1","PM6","-5.45","-3.64","CCc1c(/C=C2\C(=O)c3ccc(Cl)cc3C2=C(C#N)C#N)sc2c1sc1c3c4nsnc4c4c5sc6c(CC)c(/C=C7\C(=O)c8cc(Cl)c(Cl)cc8C7=C(C#N)C#N)sc6c5n(CC)c4c3n(CC)c21","SY3","-5.69","-3.98","0.858","25.54","0.741","16.23","T. Liu, Y. Zhang, Y. Shao, R. Ma, Z. Luo, Y. Xiao, T. Yang, X. Lu, Z. Yuan, H. Yan, Y. Chen, Y. Li, Asymmetric Acceptors with Fluorine and Chlorine Substitution for Organic Solar Cells toward 16.83% Efficiency. Advanced Functional Materials. 30, 2000456 (2020)."
"CCCCC(CC)CC1=C(F)C=C(C2=C3C=C(C4=CC=C(C5=C6C(=O)C7=C(CC(CC)CCCC)SC(CC(CC)CCCC)=C7C(=O)C6=C(C6=CC=C(C)S6)S5)S4)SC3=C(C3=CC(F)=C(CC(CC)CCCC)S3)C3=C2SC(C)=C3)S1","PM6","-5.45","-3.64","CCc1c(/C=C2\C(=O)c3ccc(Cl)cc3C2=C(C#N)C#N)sc2c1sc1c3c4nsnc4c4c5sc6c(CC)c(/C=C7\C(=O)c8cc(F)c(F)cc8C7=C(C#N)C#N)sc6c5n(CC)c4c3n(CC)c21","SY1","-5.67","-3.99","0.871","25.41","0.76","16.83","T. Liu, Y. Zhang, Y. Shao, R. Ma, Z. Luo, Y. Xiao, T. Yang, X. Lu, Z. Yuan, H. Yan, Y. Chen, Y. Li, Asymmetric Acceptors with Fluorine and Chlorine Substitution for Organic Solar Cells toward 16.83% Efficiency. Advanced Functional Materials. 30, 2000456 (2020)."
"CCCCC(CC)CC1=C(F)C=C(C2=C3C=C(C4=CC=C(C5=C6C(=O)C7=C(CC(CC)CCCC)SC(CC(CC)CCCC)=C7C(=O)C6=C(C6=CC=C(C)S6)S5)S4)SC3=C(C3=CC(F)=C(CC(CC)CCCC)S3)C3=C2SC(C)=C3)S1","PM6","-5.45","-3.64","CCc1c(/C=C2\C(=O)c3cc(F)c(F)cc3C2=C(C#N)C#N)sc2c1sc1c3c4nsnc4c4c5sc6c(CC)c(/C=C7\C(=O)c8cc(Cl)c(Cl)cc8C7=C(C#N)C#N)sc6c5n(CC)c4c3n(CC)c21","SY2","-5.68","-3.95","0.852","25.29","0.743","16.01","T. Liu, Y. Zhang, Y. Shao, R. Ma, Z. Luo, Y. Xiao, T. Yang, X. Lu, Z. Yuan, H. Yan, Y. Chen, Y. Li, Asymmetric Acceptors with Fluorine and Chlorine Substitution for Organic Solar Cells toward 16.83% Efficiency. Advanced Functional Materials. 30, 2000456 (2020)."
"CCCCC(CC)CC1=C(F)C=C(C2=C3C=C(C4=CC=C(C5=C6C(=O)C7=C(CC(CC)CCCC)SC(CC(CC)CCCC)=C7C(=O)C6=C(C6=CC=C(C)S6)S5)S4)SC3=C(C3=CC(F)=C(CC(CC)CCCC)S3)C3=C2SC(C)=C3)S1","PM6","-5.45","-3.64","CCCCCCCCN1C2=C(C3=C(C=CC=C3)C(C3=CC(CCCCCC)=C(/C=C4\C(=O)C5=C(C=C(F)C(F)=C5)C4=C(C#N)C#N)S3)=C2)C2=C1C=C(C1=CC(CCCCCC)=C(/C=C3\C(=O)C4=C(C=C(F)C(F)=C4)C3=C(C#N)C#N)S1)C1=C2C=CC=C1","DCB-4F","-5.5","-3.86","1","16.42","0.5823","9.56","F. Du, H. Wang, Z. Zhang, L. Yang, J. Cao, J. Yu, W. Tang, An unfused-ring acceptor with high side-chain economy enabling 11.17% as-cast organic solar cells. Mater. Horiz. 8, 1008–1016 (2021)."
"CCCCC(CC)CC1=C(F)C=C(C2=C3C=C(C4=CC=C(C5=C6C(=O)C7=C(CC(CC)CCCC)SC(CC(CC)CCCC)=C7C(=O)C6=C(C6=CC=C(C)S6)S5)S4)SC3=C(C3=CC(F)=C(CC(CC)CCCC)S3)C3=C2SC(C)=C3)S1","PM6","-5.45","-3.64","CCCCCCCCN1C2=C(C=CC(C3=CC(CCCCCC)=C(/C=C4\C(=O)C5=C(C=C(F)C(F)=C5)C4=C(C#N)C#N)S3)=C2)C2=C1C=C(C1=CC(CCCCCC)=C(/C=C3\C(=O)C4=C(C=C(F)C(F)=C4)C3=C(C#N)C#N)S1)C=C2","CB-4F","-5.54","-3.94","0.86","2.84","0.3197","0.78","F. Du, H. Wang, Z. Zhang, L. Yang, J. Cao, J. Yu, W. Tang, An unfused-ring acceptor with high side-chain economy enabling 11.17% as-cast organic solar cells. Mater. Horiz. 8, 1008–1016 (2021)."
"CCCCC(CC)CC1=C(F)C=C(C2=C3C=C(C)SC3=C(C3=CC(F)=C(CC(CC)CCCC)S3)C3=C2SC(C2=CC=C(C4=C5C(=O)C6=C(CC(CC)CCCC)SC(CC(CC)CCCC)=C6C(=O)C5=C(C5=CC=C(C)S5)S4)S2)=C3)S1","PBDB-TF","-5.54","-3.65","CCCCCCCCCC1=CC=C(C2(C3=CC=C(CCCCCCCCC)C=C3)C3=CC4=C(C=C3C3=C2C2=C(C=C(/C=C5\C(=O)C6=C(C=C7C=C(F)C(F)=CC7=C6)C5=C(C#N)C#N)S2)S3)C(C2=CC=C(CCCCCCCCC)C=C2)(C2=CC=C(CCCCCCCCC)C=C2)C2=C4SC3=C2SC(/C=C2\C(=O)C4=C(C=C5C=C(F)C(F)=CC5=C4)C2=C(C#N)C#N)=C3)C=C1","ITN-F4","-6.1","-4.3","0.82","18.5","0.677","10.3","S. M. Swick, J. M. Alzola, V. K. Sangwan, S. H. Amsterdam, W. Zhu, L. O. Jones, N. Powers-Riggs, A. Facchetti, K. L. Kohlstedt, G. C. Schatz, M. C. Hersam, M. R. Wasielewski, T. J. Marks, Fluorinating π-Extended Molecular Acceptors Yields Highly Connected Crystal Structures and Low Reorganization Energies for Efficient Solar Cells. Advanced Energy Materials. 10, 2000635 (2020)."
"CCCCC(CC)CC1=C(F)C=C(C2=C3C=C(C)SC3=C(C3=CC(F)=C(CC(CC)CCCC)S3)C3=C2SC(C2=CC=C(C4=C5C(=O)C6=C(CC(CC)CCCC)SC(CC(CC)CCCC)=C6C(=O)C5=C(C5=CC=C(C)S5)S4)S2)=C3)S1","PBDB-TF","-5.54","-3.65","CCCCCCCCCC1=CC=C(C2(C3=CC=C(CCCCCCCCC)C=C3)C3=CC4=C(C=C3C3=C2C2=C(C=C(/C=C5\C(=O)C6=C(C=CC7C(F)=CC(F)=CC67)C5=C(C#N)C#N)S2)S3)C(C2=CC=C(CCCCCCCCC)C=C2)(C2=CC=C(CCCCCCCCC)C=C2)C2=C4SC3=C2SC(/C=C2\C(=O)C4=C(C=CC5C(F)=CC(F)=CC45)C2=C(C#N)C#N)=C3)C=C1","ITzN-F4","-6","-4.2","0.97","16","0.65","10","S. M. Swick, J. M. Alzola, V. K. Sangwan, S. H. Amsterdam, W. Zhu, L. O. Jones, N. Powers-Riggs, A. Facchetti, K. L. Kohlstedt, G. C. Schatz, M. C. Hersam, M. R. Wasielewski, T. J. Marks, Fluorinating π-Extended Molecular Acceptors Yields Highly Connected Crystal Structures and Low Reorganization Energies for Efficient Solar Cells. Advanced Energy Materials. 10, 2000635 (2020)."
"CCCCC(CC)CC1=C2C(=O)C3=C(C4=CC=C(C)S4)SC(C4=CC=C(C)S4)=C3C(=O)C2=C(CC(CC)CCCC)S1","PBDB-T","-5.34","-3.44","CCCCCCC1=CC=C(C2(C3=CC=C(CCCCCC)C=C3)C3=C(C=C4C(=C3)C3=C(C5=C(S3)C3=C(C=C(/C=C6\C(=O)C7=C(C=C(Cl)C(Cl)=C7)C6=C(C#N)C#N)S3)C(CCCCCC)(CCCCCC)O5)C4(C3=CC=C(C)C=C3)C3=CC=C(C)C=C3)C3=C2C2=C(S3)C3=C(C=C(/C=C4\C(=O)C5=C(C=C(Cl)C(Cl)=C5)C4=C(C#N)C#N)S3)C(C)(C)O2)C=C1","ITOT-4Cl","-5.49","-3.9","0.775","22.89","0.705","12.5","X. Ke, L. Meng, X. Wan, Y. Cai, H.-H. Gao, Y.-Q.-Q. Yi, Z. Guo, H. Zhang, C. Li, Y. Chen, A nonfullerene acceptor incorporating a dithienopyran fused backbone for organic solar cells with efficiency over 14%. Nano Energy. 75, 104988 (2020)."
"CCCCC(CC)CC1=C2C(=O)C3=C(C4=CC=C(C)S4)SC(C4=CC=C(C)S4)=C3C(=O)C2=C(CC(CC)CCCC)S1","PBDB-T","-5.34","-3.44","CCCCCCCCC1(CCCCCCCC)C2=CC3=C(C=C2C2=C1C=C(/C=C1\C(=O)C4=C(C=CC(Br)=C4)C1=C(C#N)C#N)C2)C(CCCCCCCC)(CCCCCCCC)C1=C3C=C2C(=C1)C1=C(C=C(/C=C3\C(=O)C4=C(C=CC(Br)=C4)C3=C(C#N)C#N)S1)C2(CCCCCCCC)CCCCCCCC","F-Br","-5.73","-3.88","0.862","18.05","0.74","11.52","X. Ke, L. Meng, X. Wan, Y. Cai, H.-H. Gao, Y.-Q.-Q. Yi, Z. Guo, H. Zhang, C. Li, Y. Chen, A nonfullerene acceptor incorporating a dithienopyran fused backbone for organic solar cells with efficiency over 14%. Nano Energy. 75, 104988 (2020)."
"CCCCC(CC)CC1=C(F)C=C(C2=C3C=C(C4=CC=C(C5=C6C(=O)C7=C(CC(CC)CCCC)SC(CC(CC)CCCC)=C7C(=O)C6=C(C6=CC=C(C)S6)S5)S4)SC3=C(C3=CC(F)=C(CC(CC)CCCC)S3)C3=C2SC(C)=C3)S1","PM6","-5.45","-3.64","CCCCCCCCCCCCCCCCN1C2=C(SC(/C=C3\C(=O)C4=C(C=C(F)C(F)=C4)C3=C(C#N)C#N)=C2)C2=C1C1=C(OCC(CC)CCCC)C3=C(C(OCC(CC)CCCC)=C1S2)C1=C(S3)C2=C(C=C(/C=C3\C(=O)C4=C(C=C(F)C(F)=C4)C3=C(C#N)C#N)S2)N1CCCCCCCCCCCCCCCC","M32","-5.59","-3.84","0.92","22.39","0.701","14.5","Y. Ma, M. Zhang, S. Wan, P. Yin, P. Wang, D. Cai, F. Liu, Q. Zheng, Efficient Organic Solar Cells from Molecular Orientation Control of M-Series Acceptors. Joule. 5, 197–209 (2021)."
"CCCCC(CC)CC1=C(F)C=C(C2=C3C=C(C4=CC=C(C5=C6C(=O)C7=C(CC(CC)CCCC)SC(CC(CC)CCCC)=C7C(=O)C6=C(C6=CC=C(C)S6)S5)S4)SC3=C(C3=CC(F)=C(CC(CC)CCCC)S3)C3=C2SC(C)=C3)S1","PM6","-5.45","-3.64","CCCCCCCCC(CCCCCC)CN1C2=C(SC(/C=C3\C(=O)C4=C(C=C(F)C(F)=C4)C3=C(C#N)C#N)=C2)C2=C1C1=C(OCC(CC)CCCC)C3=C(C(OCC(CC)CCCC)=C1S2)C1=C(S3)C2=C(C=C(/C=C3\C(=O)C4=C(C=C(F)C(F)=C4)C3=C(C#N)C#N)S2)N1CC(C)CCCCCC","M3","-5.6","-3.85","0.96","11.34","0.5196","5.67","Y. Ma, M. Zhang, S. Wan, P. Yin, P. Wang, D. Cai, F. Liu, Q. Zheng, Efficient Organic Solar Cells from Molecular Orientation Control of M-Series Acceptors. Joule. 5, 197–209 (2021)."
"CCCCC(CC)CC1=C(F)C=C(C2=C3C=C(C4=CC=C(C5=C6C(=O)C7=C(CC(CC)CCCC)SC(CC(CC)CCCC)=C7C(=O)C6=C(C6=CC=C(C)S6)S5)S4)SC3=C(C3=CC(F)=C(CC(CC)CCCC)S3)C3=C2SC(C)=C3)S1","PM6","-5.45","-3.64","CCCCCCCCCCCC1=C(/C=C2\C(=O)C3=C(C=C(F)C(F)=C3)C2=C(C#N)C#N)SC2=C1SC1=C2N(CCCCCCC2=CC=CC=C2)C2=C1C1=NSN=C1C1=C2N(CCCCCCC2=CC=CC=C2)C2=C1SC1=C2SC(/C=C2\C(=O)C3=C(C=C(F)C(F)=C3)C2=C(C#N)C#N)=C1CCCCCCCCCCC","C6","-5.58","-4.06","0.84","23.82","0.7268","14.54","Y. Han, W. Song, J. Zhang, L. Xie, J. Xiao, Y. Li, L. Cao, S. Song, E. Zhou, Z. Ge, Annealing-free efficient organic solar cells via an alkylbenzene side-chain strategy of small-molecule electron acceptors. J. Mater. Chem. A. 8, 22155–22162 (2020)."
"CCCCC(CC)CC1=C(F)C=C(C2=C3C=C(C4=CC=C(C5=C6C(=O)C7=C(CC(CC)CCCC)SC(CC(CC)CCCC)=C7C(=O)C6=C(C6=CC=C(C)S6)S5)S4)SC3=C(C3=CC(F)=C(CC(CC)CCCC)S3)C3=C2SC(C)=C3)S1","PM6","-5.45","-3.64","CCCCCCCCCCCC1=C(/C=C2\C(=O)C3=C(C=C(F)C(F)=C3)C2=C(C#N)C#N)SC2=C1SC1=C2N(CCCCC2=CC=CC=C2)C2=C1C1=NSN=C1C1=C2N(CCCCC2=CC=CC=C2)C2=C1SC1=C2SC(/C=C2\C(=O)C3=C(C=C(F)C(F)=C3)C2=C(C#N)C#N)=C1CCCCCCCCCCC","C4","-5.6","-4.05","0.689","15.74","0.6701","7.28","Y. Han, W. Song, J. Zhang, L. Xie, J. Xiao, Y. Li, L. Cao, S. Song, E. Zhou, Z. Ge, Annealing-free efficient organic solar cells via an alkylbenzene side-chain strategy of small-molecule electron acceptors. J. Mater. Chem. A. 8, 22155–22162 (2020)."
"CCCCC(CC)CC1=C(F)C=C(C2=C3C=C(C4=CC=C(C5=C6C(=O)C7=C(CC(CC)CCCC)SC(CC(CC)CCCC)=C7C(=O)C6=C(C6=CC=C(C)S6)S5)S4)SC3=C(C3=CC(F)=C(CC(CC)CCCC)S3)C3=C2SC(C)=C3)S1","PM6","-5.45","-3.64","CCCCCCCCCCCOCC1=C(/C=C2\C(=O)C3=C(C=C(F)C(F)=C3)C2=C(C#N)C#N)SC2=C1SC1=C2N(CC(CC)CCCC)C2=C1C1=NSN=C1C1=C2N(CC(CC)CCCC)C2=C1SC1=C2SC(/C=C2\C(=O)C3=C(C=C(F)C(F)=C3)C2=C(C#N)C#N)=C1C","Y6-1O","-5.71","-3.84","0.89","23.6","0.783","16.1","Y. Chen, F. Bai, Z. Peng, L. Zhu, J. Zhang, X. Zou, Y. Qin, H. K. Kim, J. Yuan, L.-K. Ma, J. Zhang, H. Yu, P. C. Y. Chow, F. Huang, Y. Zou, H. Ade, F. Liu, H. Yan, Asymmetric Alkoxy and Alkyl Substitution on Nonfullerene Acceptors Enabling High-Performance Organic Solar Cells. Advanced Energy Materials. 11, 2003141 (2021)."
"CCCCC(CC)CC1=C(F)C=C(C2=C3C=C(C4=CC=C(C5=C6C(=O)C7=C(CC(CC)CCCC)SC(CC(CC)CCCC)=C7C(=O)C6=C(C6=CC=C(C)S6)S5)S4)SC3=C(C3=CC(F)=C(CC(CC)CCCC)S3)C3=C2SC(C)=C3)S1","PM6","-5.45","-3.64","CCCCCCCCCCCOCC1=C(/C=C2\C(=O)C3=C(C=C(F)C(F)=C3)C2=C(C#N)C#N)SC2=C1SC1=C2N(CC(CC)CCCC)C2=C1C1=NSN=C1C1=C2N(CC(CC)CCCC)C2=C1SC1=C2SC(/C=C2\C(=O)C3=C(C=C(F)C(F)=C3)C2=C(C#N)C#N)=C1OCCCCCCCCCCC","Y6-2O","-5.73","-3.76","0.92","13.3","0.535","6.6","Y. Chen, F. Bai, Z. Peng, L. Zhu, J. Zhang, X. Zou, Y. Qin, H. K. Kim, J. Yuan, L.-K. Ma, J. Zhang, H. Yu, P. C. Y. Chow, F. Huang, Y. Zou, H. Ade, F. Liu, H. Yan, Asymmetric Alkoxy and Alkyl Substitution on Nonfullerene Acceptors Enabling High-Performance Organic Solar Cells. Advanced Energy Materials. 11, 2003141 (2021)."
"CCCCC(CC)CC1=C(F)C=C(C2=C3C=C(C)SC3=C(C3=CC(F)=C(CC(CC)CCCC)S3)C3=C2SC(C2=CC=C(C4=C5C(=O)C6=C(CC(CC)CCCC)SC(CC(CC)CCCC)=C6C(=O)C5=C(C5=CC=C(C)S5)S4)S2)=C3)S1","PBDB-TF","-5.54","-3.65","CCCCCCCCCCCC1=C(/C=C2\C(=O)C3=CC(C(F)(F)F)=CC=C3C2=C(C#N)C#N)SC2=C1SC1=C2N(CC(CC)CCCC)C2=C1C1=NSN=C1C1=C2N(CC(CC)CCCC)C2=C1SC1=C2SC(/C=C2\C(=O)C3=CC(Cl)=C(Cl)C=C3C2=C(C#N)C#N)=C1CCCCCCCCCCC","BTIC-2Cl-γCF3","","","0.84","25.09","0.7699","16.31","H. Chen, H. Lai, Z. Chen, Y. Zhu, H. Wang, L. Han, Y. Zhang, F. He, 17.1 %-Efficient Eco-Compatible Organic Solar Cells from a Dissymmetric 3D Network Acceptor. Angewandte Chemie International Edition. 60, 3238–3246 (2021)."
"CCCCC(CC)CC1=C(F)C=C(C2=C3C=C(C)SC3=C(C3=CC(F)=C(CC(CC)CCCC)S3)C3=C2SC(C2=CC=C(C4=C5C(=O)C6=C(CC(CC)CCCC)SC(CC(CC)CCCC)=C6C(=O)C5=C(C5=CC=C(C)S5)S4)S2)=C3)S1","PBDB-TF","-5.54","-3.65","CCCCCCCCCCCC1=C(/C=C2\C(=O)C3=CC=CC=C3C2=C(C#N)C#N)SC2=C1SC1=C2N(CC(CC)CCCC)C2=C1C1=NSN=C1C1=C2N(CC(CC)CCCC)C2=C1SC1=C2SC(/C=C2\C(=O)C3=CC(C(F)(F)F)=CC=C3C2=C(C#N)C#N)=C1CCCCCCCCCCC","BTIC-CF3-γ","","","0.83","24.88","0.7321","15.1","H. Chen, H. Lai, Z. Chen, Y. Zhu, H. Wang, L. Han, Y. Zhang, F. He, 17.1 %-Efficient Eco-Compatible Organic Solar Cells from a Dissymmetric 3D Network Acceptor. Angewandte Chemie International Edition. 60, 3238–3246 (2021)."
"CCCCC(CC)COC(=O)C1=C(F)C2=C(C)SC(C3=CC4=C(C5=CC=C(CC(CC)CCCC)S5)C5=C(C=C(C)S5)C(C5=CC=C(CC(CC)CCCC)S5)=C4S3)=C2S1","PTB7-Th","-5.22","-3.64","CCCCCCC1=CC=C(C2(C3=CC=C(CCCCCC)C=C3)C3=CC4=C(C=C3C3=C2C2=C(C=C(C5=CC(=C6C(=O)N(CC)C(=S)N(CC)C6=O)CCC5)S2)S3)C(C2=CC=C(CCCCCC)C=C2)(C2=CC=C(CCCCCC)C=C2)C2=C4SC3=C2SC(C2=CC(=C4C(=O)N(CC)C(=S)N(CC)C4=O)CCC2)=C3)C=C1","IDTT-CT","-5.28","-3.65","0.93","12.58","0.5045","5.89","H. Liu, W. Wang, Y. Zhou, Z. Li, A ring-locking strategy to enhance the chemical and photochemical stability of A–D–A-type non-fullerene acceptors. J. Mater. Chem. A. 9, 1080–1088 (2021)."
"CCCCC(CC)COC(=O)C1=C(F)C2=C(C)SC(C3=CC4=C(C5=CC=C(CC(CC)CCCC)S5)C5=C(C=C(C)S5)C(C5=CC=C(CC(CC)CCCC)S5)=C4S3)=C2S1","PTB7-Th","-5.22","-3.64","CCCCCCC1=CC=C(C2(C3=CC=C(CCCCCC)C=C3)C3=CC4=C(C=C3C3=C2C=C(C2=CC(=C5C(=O)N(CC)C(=S)N(CC)C5=O)CCC2)S3)C(C2=CC=C(CCCCCC)C=C2)(C2=CC=C(CCCCCC)C=C2)C2=C4SC(C3=CC(=C4C(=O)N(CC)C(=S)N(CC)C4=O)CCC3)=C2)C=C1","IDT-CT","-5.39","-3.67","0.93","11.19","0.4232","4.4","H. Liu, W. Wang, Y. Zhou, Z. Li, A ring-locking strategy to enhance the chemical and photochemical stability of A–D–A-type non-fullerene acceptors. J. Mater. Chem. A. 9, 1080–1088 (2021)."
"CCCCCCC1=C(C)SC(C)=C1","P3HT","-5.1","-3.1","CCCCCCC1=CC=C(C2(C3=CC=C(CCCCCC)C=C3)C3=CC4=C(C=C3C3=C2C2=C(C=C(C5=C/C(=C6\SC(=C(C#N)C#N)N(CC)C6=O)CCC5)S2)S3)C(C2=CC=C(CCCCCC)C=C2)(C2=CC=C(CCCCCC)C=C2)C2=C4SC3=C2SC(C2=C/C(=C4/SC(=C(C#N)C#N)N(CC)C4=O)CCC2)=C3)C=C1","IDTT-CR","-5.25","-3.38","0.82","5.61","0.5506","2.52","H. Liu, W. Wang, Y. Zhou, Z. Li, A ring-locking strategy to enhance the chemical and photochemical stability of A–D–A-type non-fullerene acceptors. J. Mater. Chem. A. 9, 1080–1088 (2021)."
"CCCCCCC1=C(C)SC(C)=C1","P3HT","-5.1","-3.1","CCCCCCC1=CC=C(C2(C3=CC=C(CCCCCC)C=C3)C3=CC4=C(C=C3C3=C2C=C(C2=C/C(=C5\SC(=C(C#N)C#N)N(CC)C5=O)CCC2)S3)C(C2=CC=C(CCCCCC)C=C2)(C2=CC=C(CCCCCC)C=C2)C2=C4SC(C3=C/C(=C4/SC(=C(C#N)C#N)N(CC)C4=O)CCC3)=C2)C=C1","IDT-CR","-5.34","-3.44","0.66","2.62","0.4926","0.67","H. Liu, W. Wang, Y. Zhou, Z. Li, A ring-locking strategy to enhance the chemical and photochemical stability of A–D–A-type non-fullerene acceptors. J. Mater. Chem. A. 9, 1080–1088 (2021)."
"CCCCC(CC)CC1=C(F)C=C(C2=C3C=C(C4=CC=C(C5=C6C(=O)C7=C(CC(CC)CCCC)SC(CC(CC)CCCC)=C7C(=O)C6=C(C6=CC=C(C)S6)S5)S4)SC3=C(C3=CC(F)=C(CC(CC)CCCC)S3)C3=C2SC(C)=C3)S1","PM6","-5.45","-3.64","CCCCCCCCCCCCCCCCC1(CCCCCCCCCCCCCCCC)C2=CC3=C(C=C2C2=C1C=C(/C=C1\C(=O)C4=C(C=CC=C4)C1=C(C#N)C#N)S2)C(CCCCCCCCCCCCCCCC)(CCCCCCCCCCCCCCCC)C1=C3SC(/C=C2\C(=O)C3=C(C=CC=C3)C2=C(C#N)C#N)=C1","IDIC16","","","0.99","11.8","0.51","5.96","Q. Fan, W. Su, S. Chen, T. Liu, W. Zhuang, R. Ma, X. Wen, Z. Yin, Z. Luo, X. Guo, L. Hou, K. Moth-Poulsen, Y. Li, Z. Zhang, C. Yang, D. Yu, H. Yan, M. Zhang, E. Wang, A Non-Conjugated Polymer Acceptor for Efficient and Thermally Stable All-Polymer Solar Cells. Angewandte Chemie. 132, 20007–20012 (2020)."
"CCCCC(CC)CC1=C(F)C=C(C2=C3C=C(C4=CC=C(C5=C6C(=O)C7=C(CC(CC)CCCC)SC(CC(CC)CCCC)=C7C(=O)C6=C(C6=CC=C(C)S6)S5)S4)SC3=C(C3=CC(F)=C(CC(CC)CCCC)S3)C3=C2SC(C)=C3)S1","PM6","-5.45","-3.64","CCCCCCC(CCCC)COC1=C2SC3=C(C2=C(OCC(CCCC)CCCCCC)C2=C1C1=C(S2)C2=C(C=C(/C=C4\C(=O)C5=C(C=C(F)C(F)=C5)C4=C(C#N)C#N)S2)N1CC(CCCC)CCCCCC)N(CC(CCCC)CCCCCC)C1=C3SC(/C=C2\C(=O)C3=C(C=C(F)C(F)=C3)C2=C(C#N)C#N)=C1","M36","-5.62","-3.95","0.9","24.63","0.7209","16","Y. Ma, D. Cai, S. Wan, P. Yin, P. Wang, W. Lin, Q. Zheng, Control over π-π stacking of heteroheptacene-based nonfullerene acceptors for 16% efficiency polymer solar cells. National Science Review. 7, 1886–1895 (2020)."
"CCCCC(CC)CC1=C(F)C=C(C2=C3C=C(C4=CC=C(C5=C6C(=O)C7=C(CC(CC)CCCC)SC(CC(CC)CCCC)=C7C(=O)C6=C(C6=CC=C(C)S6)S5)S4)SC3=C(C3=CC(F)=C(CC(CC)CCCC)S3)C3=C2SC(C)=C3)S1","PM6","-5.45","-3.64","CCCCC(CC)COC1=C2C(=C(OCC(C)CC)C3=C1SC1=C3N(CC(C)CC)C3=C1SC(/C=C1\C(=O)C4=C(C=C(F)C(F)=C4)C1=C(C#N)C#N)=C3)SC1=C2N(CC(CC)CCCC)C2=C1SC(/C=C1\C(=O)C3=C(C=C(F)C=C3)C1=C(C#N)C#N)=C2","M2","-5.6","-3.96","0.88","19.76","0.6384","11.16","Y. Ma, D. Cai, S. Wan, P. Yin, P. Wang, W. Lin, Q. Zheng, Control over π-π stacking of heteroheptacene-based nonfullerene acceptors for 16% efficiency polymer solar cells. National Science Review. 7, 1886–1895 (2020)."
"CCCCC(CC)CC1=C(F)C=C(C2=C3C=C(C4=CC=C(C5=C6C(=O)C7=C(CC(CC)CCCC)SC(CC(CC)CCCC)=C7C(=O)C6=C(C6=CC=C(C)S6)S5)S4)SC3=C(C3=CC(F)=C(CC(CC)CCCC)S3)C3=C2SC(C)=C3)S1","PM6","-5.45","-3.64","CCCCCCCCCCCCC(CCCCCCCCCC)COC1=C2SC3=C(C2=C(OCC(CCCCCCCCCC)CCCCCCCCCCCC)C2=C1C1=C(S2)C2=C(C=C(/C=C4\C(=O)C5=C(C=C(F)C(F)=C5)C4=C(C#N)C#N)S2)N1CC(CCCCCCCCCC)CCCCCCCCCCCC)N(CC(CCCCCCCCCC)CCCCCCCCCCCC)C1=C3SC(/C=C2\C(=O)C3=C(C=C(F)C(F)=C3)C2=C(C#N)C#N)=C1","M38","-5.65","-3.93","0.87","18.28","0.5574","8.89","Y. Ma, D. Cai, S. Wan, P. Yin, P. Wang, W. Lin, Q. Zheng, Control over π-π stacking of heteroheptacene-based nonfullerene acceptors for 16% efficiency polymer solar cells. National Science Review. 7, 1886–1895 (2020)."
"CCCCC(CC)CSC1=C(F)C=C(C2=C3C=C(C4=CC=C(C5=C6C(=O)C7=C(CC(CC)CCCC)SC(CC(CC)CCCC)=C7C(=O)C6=C(C6=CC=C(C)S6)S5)S4)SC3=C(C3=CC(F)=C(SCC(CC)CCCC)S3)C3=C2SC(C)=C3)S1","PBD-SF","-5.32","-3.51","CCCCCCC1=CC=C(C2(C3=CC(F)=C(CCCCCC)C=C3)C3=CC4=C(C=C3C3=C2C2=C(S3)C3=C(C=C(/C=C5\C(=O)C6=C(C=C(F)C(F)=C6)C5=C(C#N)C#N)S3)S2)C(C2=CC=C(CCCCCC)C(F)=C2)(C2=CC(F)=C(CCCCCC)C=C2)C2=C4SC3=C2SC2=C3SC(/C=C3\C(=O)C4=C(C=C(F)C(F)=C4)C3=C(C#N)C#N)=C2)C=C1F","FINIC","-5.5","-3.99","0.87","22","0.73","14","S. Dai, J. Zhou, S. Chandrabose, Y. Shi, G. Han, K. Chen, J. Xin, K. Liu, Z. Chen, Z. Xie, W. Ma, Y. Yi, L. Jiang, J. M. Hodgkiss, X. Zhan, High-Performance Fluorinated Fused-Ring Electron Acceptor with 3D Stacking and Exciton/Charge Transport. Advanced Materials. 32, 2000645 (2020)."
"CCCCC(CC)CSC1=C(F)C=C(C2=C3C=C(C4=CC=C(C5=C6C(=O)C7=C(CC(CC)CCCC)SC(CC(CC)CCCC)=C7C(=O)C6=C(C6=CC=C(C)S6)S5)S4)SC3=C(C3=CC(F)=C(SCC(CC)CCCC)S3)C3=C2SC(C)=C3)S1","PBD-SF","-5.32","-3.51","CCCCCCC1=CC=C(C2(C3=CC=C(CCCCCC)C=C3)C3=CC4=C(C=C3C3=C2C2=C(S3)C3=C(C=C(/C=C5\C(=O)C6=C(C=CC=C6)C5=C(C#N)C#N)S3)S2)C(C2=CC=C(CCCCCC)C=C2)(C2=CC=C(CCCCCC)C=C2)C2=C4SC3=C2SC2=C3SC(/C=C3\C(=O)C4=C(C=CC=C4)C3=C(C#N)C#N)=C2)C=C1","INIC","-5.4","-3.83","1.05","9.89","0.49","5.1","S. Dai, J. Zhou, S. Chandrabose, Y. Shi, G. Han, K. Chen, J. Xin, K. Liu, Z. Chen, Z. Xie, W. Ma, Y. Yi, L. Jiang, J. M. Hodgkiss, X. Zhan, High-Performance Fluorinated Fused-Ring Electron Acceptor with 3D Stacking and Exciton/Charge Transport. Advanced Materials. 32, 2000645 (2020)."
"CCCCC(CC)CC1=C(F)C=C(C2=C3C=C(C)SC3=C(C3=CC(F)=C(CC(CC)CCCC)S3)C3=C2SC(C2=CC=C(C4=C5C(=O)C6=C(CC(CC)CCCC)SC(CC(CC)CCCC)=C6C(=O)C5=C(C5=CC=C(C)S5)S4)S2)=C3)S1","PBDB-TF","-5.54","-3.65","CCCCCCCCCCCC1=C(/C=C2\C(=O)C3=C(C=C(Cl)C(Cl)=C3)C2=C(C#N)C#N)SC2=C1SC1=C2N(CC(CCCC)CCCCCC)C2=C1C1=NSN=C1C1=C2N(CC(CCCC)CCCCCC)C2=C1SC1=C2SC(/C=C2\C(=O)C3=C(C=C(Cl)C(Cl)=C3)C2=C(C#N)C#N)=C1CCCCCCCCCCC","BTIC-BO-4Cl","-5.54","-4.14","0.85","25.26","0.7625","16.43","D. Mo, H. Chen, J. Zhou, N. Tang, L. Han, Y. Zhu, P. Chao, H. Lai, Z. Xie, F. He, Alkyl chain engineering of chlorinated acceptors for elevated solar conversion. J. Mater. Chem. A. 8, 8903–8912 (2020)."
"CCCCC(CC)CC1=C(F)C=C(C2=C3C=C(C)SC3=C(C3=CC(F)=C(CC(CC)CCCC)S3)C3=C2SC(C2=CC=C(C4=C5C(=O)C6=C(CC(CC)CCCC)SC(CC(CC)CCCC)=C6C(=O)C5=C(C5=CC=C(C)S5)S4)S2)=C3)S1","PBDB-TF","-5.54","-3.65","CCCCCCCCCCCC1=C(/C=C2\C(=O)C3=C(C=C(Cl)C(Cl)=C3)C2=C(C#N)C#N)SC2=C1SC1=C2N(CC(CC)CCCC)C2=C1C1=NSN=C1C1=C2N(CC(CC)CCCC)C2=C1SC1=C2SC(/C=C2\C(=O)C3=C(C=C(Cl)C(Cl)=C3)C2=C(C#N)C#N)=C1CCCCCCCCCCC","BTIC-EH-4Cl","-5.54","-4.14","0.83","25.13","0.6864","14.28","D. Mo, H. Chen, J. Zhou, N. Tang, L. Han, Y. Zhu, P. Chao, H. Lai, Z. Xie, F. He, Alkyl chain engineering of chlorinated acceptors for elevated solar conversion. J. Mater. Chem. A. 8, 8903–8912 (2020)."
"CCCCC(CC)CC1=C(F)C=C(C2=C3C=C(C)SC3=C(C3=CC(F)=C(CC(CC)CCCC)S3)C3=C2SC(C2=CC=C(C4=C5C(=O)C6=C(CC(CC)CCCC)SC(CC(CC)CCCC)=C6C(=O)C5=C(C5=CC=C(C)S5)S4)S2)=C3)S1","PBDB-TF","-5.54","-3.65","CCCCCCCCCCCC1=C(/C=C2\C(=O)C3=C(C=C(Cl)C(Cl)=C3)C2=C(C#N)C#N)SC2=C1SC1=C2N(CC(CCCCCC)CCCCCCCC)C2=C1C1=NSN=C1C1=C2N(CC(CCCCCC)CCCCCCCC)C2=C1SC1=C2SC(/C=C2\C(=O)C3=C(C=C(Cl)C(Cl)=C3)C2=C(C#N)C#N)=C1CCCCCCCCCCC","BTIC-HD-4Cl","-5.58","-4.14","0.86","23.24","0.6978","13.95","D. Mo, H. Chen, J. Zhou, N. Tang, L. Han, Y. Zhu, P. Chao, H. Lai, Z. Xie, F. He, Alkyl chain engineering of chlorinated acceptors for elevated solar conversion. J. Mater. Chem. A. 8, 8903–8912 (2020)."
"CCCCC(CC)CC1=C(F)C=C(C2=C3C=C(C)SC3=C(C3=CC(F)=C(CC(CC)CCCC)S3)C3=C2SC(C2=CC=C(C4=C5C(=O)C6=C(CC(CC)CCCC)SC(CC(CC)CCCC)=C6C(=O)C5=C(C5=CC=C(C)S5)S4)S2)=C3)S1","PBDB-TF","-5.54","-3.65","CCCCCCCCCCCCN1C2=C(SC3=C2SC(/C=C2\C(=O)C4=C(C=C(Cl)C(Cl)=C4)C2=C(C#N)C#N)=C3CCCCCCCCCCC)C2=C1C1=C(C3=NSN=C32)C2=C(C3=C(S2)C(CCCCCCCCCCC)=C(/C=C2\C(=O)C4=C(C=C(Cl)C(Cl)=C4)C2=C(C#N)C#N)S3)N1CCCCCCCCCCCC","BTIC-C12-4Cl","-5.56","-4.16","0.84","19.82","0.6827","11.36","D. Mo, H. Chen, J. Zhou, N. Tang, L. Han, Y. Zhu, P. Chao, H. Lai, Z. Xie, F. He, Alkyl chain engineering of chlorinated acceptors for elevated solar conversion. J. Mater. Chem. A. 8, 8903–8912 (2020)."
"CCCCC(CC)CC1=C2C(=O)C3=C(C4=CC=C(C)S4)SC(C4=CC=C(C)S4)=C3C(=O)C2=C(CC(CC)CCCC)S1","PBDB-T","-5.34","-3.44","CCCCCCC1=CC=C(C2(C3=CC=C(CCCCCC)C=C3)C3=CC4=C(C=C3C3=C2C=C(C2=C5OCC(CCCCCC)(CCCCCC)COC5=C(/C=C5\C(=O)C6=CC(F)=C(F)C=C6C5=C(C#N)C#N)S2)S3)C(C2=CC=C(CCCCCC)C=C2)(C2=CC=C(CCCCCC)C=C2)C2=C4SC(C3=C4OCC(CCCCCC)(CCCCCC)COC4=C(/C=C4\C(=O)C5=CC(F)=C(F)C=C5C4=C(C#N)C#N)S3)=C2)C=C1","IDT-PDOT-C6","-5.47","-3.8","0.903","18.94","0.6225","10.67","C. Zhang, S. Ming, H. Wu, X. Wang, H. Huang, W. Xue, X. Xu, Z. Tang, W. Ma, Z. Bo, High-efficiency ternary nonfullerene organic solar cells with record long-term thermal stability. J. Mater. Chem. A. 8, 22907–22917 (2020)."
"CCCCC(CC)CC1=C2C(=O)C3=C(C4=CC=C(C)S4)SC(C4=CC=C(C)S4)=C3C(=O)C2=C(CC(CC)CCCC)S1","PBDB-T","-5.34","-3.44","O=C(C(C=C(F)C(F)=C1)=C1C/2=C(C#N)\C#N)C2=C/C=C/C3=CC4=C(C5=C(C4(C6=CC=C(CCCCCC)C=C6)C7=CC=C(CCCCCC)C=C7)C=C(C8=C9C=C(/C=C/C=C%10C(C(C=C(F)C(F)=C%11)=C%11C\%10=C(C#N)/C#N)=O)S8)C(C9(C%12=CC=C(CCCCCC)C=C%12)C%13=CC=C(CCCCCC)C=C%13)=C5)S3","ITC6-4F","-5.74","-3.84","0.776","18.55","0.7318","10.48","C. Zhang, S. Ming, H. Wu, X. Wang, H. Huang, W. Xue, X. Xu, Z. Tang, W. Ma, Z. Bo, High-efficiency ternary nonfullerene organic solar cells with record long-term thermal stability. J. Mater. Chem. A. 8, 22907–22917 (2020)."
"CCCCC(CC)CC1=C2C(=O)C3=C(C4=CC=C(C)S4)SC(C4=CC=C(C)S4)=C3C(=O)C2=C(CC(CC)CCCC)S1","PBDB-T","-5.34","-3.44","O=C(C(C=CC(F)=C1)=C1C/2=C(C#N)\C#N)C2=C/C=C/C3=CC4=C(C5=C(C4(C6=CC=C(CCCCCC)C=C6)C7=CC=C(CCCCCC)C=C7)C=C(C8=C9C=C(/C=C/C=C%10C(C(C=C(F)C=C%11)=C%11C\%10=C(C#N)/C#N)=O)S8)C(C9(C%12=CC=C(CCCCCC)C=C%12)C%13=CC=C(CCCCCC)C=C%13)=C5)S3","ITC6-2F","-5.73","-3.81","0.861","17.83","0.728","11.2","C. Zhang, S. Ming, H. Wu, X. Wang, H. Huang, W. Xue, X. Xu, Z. Tang, W. Ma, Z. Bo, High-efficiency ternary nonfullerene organic solar cells with record long-term thermal stability. J. Mater. Chem. A. 8, 22907–22917 (2020)."
"CCCCC(CC)CC1=C2C(=O)C3=C(C4=CC=C(C)S4)SC(C4=CC=C(C)S4)=C3C(=O)C2=C(CC(CC)CCCC)S1","PBDB-T","-5.34","-3.44","O=C(C(C=CC=C1)=C1C/2=C(C#N)\C#N)C2=C/C3=C(CCCCCC)C4=C(S3)C5=C(C6=CC(C7(C8=CC=C(CCCCCC)C=C8)C9=CC=C(CCCCCC)C=C9)=C(C%10=C7C(SC(/C=C%11C(C(C=CC=C%12)=C%12C\%11=C(C#N)\C#N)=O)=C%13CCCCCC)=C%13S%10)C=C6C5(C%14=CC=C(CCCCCC)C=C%14)C%15=CC=C(CCCCCC)C=C%15)S4","ITC6-IC","-5.73","-3.92","0.938","16.24","0.7115","10.87","C. Zhang, S. Ming, H. Wu, X. Wang, H. Huang, W. Xue, X. Xu, Z. Tang, W. Ma, Z. Bo, High-efficiency ternary nonfullerene organic solar cells with record long-term thermal stability. J. Mater. Chem. A. 8, 22907–22917 (2020)."
"CCCCC(CC)COC(=O)C1=C(F)C2=C(C)SC(C3=CC4=C(C5=CC=C(CC(CC)CCCC)S5)C5=C(C=C(C)S5)C(C5=CC=C(CC(CC)CCCC)S5)=C4S3)=C2S1","PTB7-Th","-5.22","-3.64","CCCCCCCCOC(=O)CC1=CC2=C(C3=CC4=C(S3)C3=CC5=C(C=C3C(CCC(CC)CCCC)(CC(CC)CCCC)O4)C3=C(C=C(C4=C6C=C(C(=O)OCCCCCCCC)SC6=C(/C=C6\C(=O)C7=C(C=CC(F)=C7)C6=C(C#N)C#N)S4)S3)OC5(CC(CC)CCCC)CC(CC)CCCC)SC(/C=C3\C(=O)C4=C(C=CC(F)=C4)C3=C(C#N)C#N)=C2S1","BDTI-2F","-5.16","-3.79","0.64","21.7","0.656","9.11","C. Li, Q. Yue, H. Wu, B. Li, H. Fan, X. Zhu, Small bandgap non-fullerene acceptor enables efficient PTB7-Th solar cell with near 0 eV HOMO offset. Journal of Energy Chemistry. 52, 60–66 (2021)."
"CCCCC(CC)COC(=O)C1=C(F)C2=C(C)SC(C3=CC4=C(C5=CC=C(CC(CC)CCCC)S5)C5=C(C=C(C)S5)C(C5=CC=C(CC(CC)CCCC)S5)=C4S3)=C2S1","PTB7-Th","-5.22","-3.64","CCCCCCCCOC(=O)CC1=CC2=C(C3=CC4=C(S3)C3=CC5=C(C=C3C(CCC(CC)CCCC)(CC(CC)CCCC)O4)C3=C(C=C(C4=C6C=C(C(=O)OCCCCCCCC)SC6=C(/C=C6\C(=O)C7=C(C=C(F)C(F)=C7)C6=C(C#N)C#N)S4)S3)OC5(CC(CC)CCCC)CC(CC)CCCC)SC(/C=C3\C(=O)C4=C(C=C(F)C(F)=C4)C3=C(C#N)C#N)=C2S1","BDTI-4F","-5.21","-3.88","0.61","20.12","0.6486","7.96","C. Li, Q. Yue, H. Wu, B. Li, H. Fan, X. Zhu, Small bandgap non-fullerene acceptor enables efficient PTB7-Th solar cell with near 0 eV HOMO offset. Journal of Energy Chemistry. 52, 60–66 (2021)."
"CCCCC(CC)COC(=O)C1=C(F)C2=C(C)SC(C3=CC4=C(C5=CC=C(CC(CC)CCCC)S5)C5=C(C=C(C)S5)C(C5=CC=C(CC(CC)CCCC)S5)=C4S3)=C2S1","PTB7-Th","-5.22","-3.64","CCCCCCCCOC(=O)CC1=CC2=C(C3=CC4=C(S3)C3=CC5=C(C=C3C(CCC(CC)CCCC)(CC(CC)CCCC)O4)C3=C(C=C(C4=C6C=C(C(=O)OCCCCCCCC)SC6=C(/C=C6\C(=O)C7=C(C=CC=C7)C6=C(C#N)C#N)S4)S3)OC5(CC(CC)CCCC)CC(CC)CCCC)SC(/C=C3\C(=O)C4=C(C=CC=C4)C3=C(C#N)C#N)=C2S1","BDTI","-5.13","-3.67","0.72","19.09","0.6213","8.54","C. Li, Q. Yue, H. Wu, B. Li, H. Fan, X. Zhu, Small bandgap non-fullerene acceptor enables efficient PTB7-Th solar cell with near 0 eV HOMO offset. Journal of Energy Chemistry. 52, 60–66 (2021)."
"CCCCC(CC)CC1=C(F)C=C(C2=C3C=C(C4=CC=C(C5=C6C(=O)C7=C(CC(CC)CCCC)SC(CC(CC)CCCC)=C7C(=O)C6=C(C6=CC=C(C)S6)S5)S4)SC3=C(C3=CC(F)=C(CC(CC)CCCC)S3)C3=C2SC(C)=C3)S1","PM6","-5.45","-3.64","CCCCCCCCCCCCC(CCCCCCCCCC)CN1C2=C(SC3=C2SC(/C=C2\C(=O)C4=C(C=C(F)C(F)=C4)C2=C(C#N)C#N)=C3CCCCCCCCCCC)C2=C1C1=C(C3=NSN=C32)C2=C(C3=C(S2)C(CCCCCCCCCCC)=C(/C=C2\C(=O)C4=C(C=C(F)C(F)=C4)C2=C(C#N)C#N)S3)N1CC(CCCCCCCCCC)CCCCCCCCCCCC","DTY6","-5.67","-4.04","0.858","25.25","0.754","16.1","S. Dong, T. Jia, K. Zhang, J. Jing, F. Huang, Single-Component Non-halogen Solvent-Processed High-Performance Organic Solar Cell Module with Efficiency over 14%. Joule. 4, 2004–2016 (2020)."
"CCCCCCCCC(CCCCCC)CC1=CC=C(C2=C3C=C(C4=CC=C(C5=NC6=C(S5)C(C5=CC=C(CC(CCCCCC)CCCCCCCC)S5)=C5N=C(C7=CC=C(C)S7)SC5=C6C5=CC=C(CC(CCCCCC)CCCCCCCC)S5)S4)SC3=C(C3=CC=C(CC(CCCCCC)CCCCCCCC)S3)C3=C2SC(C)=C3)S1","PBB-H","-5.47","-3.47","CCCCCCC1=CC=C(C2(C3=CC=C(CCCCCC)C=C3)C3=CC4=C(C=C3C3=C2C2=C(C=C(/C=C5\C(=O)C6=C(C=C(F)C(F)=C6)C5=C(C#N)C#N)S2)S3)C(C2=CC=C(CCCCCC)C=C2)(C2=CC=C(CCCCCC)C=C2)C2=C4SC3=C2SC(/C=C2\C(=O)C4=C(C=C(F)C(F)=C4)C2=C(C#N)C#N)=C3)C=C1","IT-4F","-5.59","-4.06","0.82","21.5","0.678","12","S. Wen, Y. Li, N. Zheng, I. O. Raji, C. Yang, X. Bao, High-efficiency organic solar cells enabled by halogenation of polymers based on 2D conjugated benzobis(thiazole). J. Mater. Chem. A. 8, 13671–13678 (2020)."
"CCCCCCCCC(CCCCCC)CC1=CC=C(C2=C3N=C(C4=CC=C(C)S4)SC3=C(C3=CC=C(CC(CCCCCC)CCCCCCCC)S3)C3=C2SC(C2=CC=C(C4=CC5=C(C6=CC(F)=C(CC(CCCCCC)CCCCCCCC)S6)C6=C(C=C(C)S6)C(C6=CC(F)=C(CC(CCCCCC)CCCCCCCC)S6)=C5S4)S2)=N3)S1","PBB-F","-5.57","-3.57","CCCCCCC1=CC=C(C2(C3=CC=C(CCCCCC)C=C3)C3=CC4=C(C=C3C3=C2C2=C(C=C(/C=C5\C(=O)C6=C(C=C(F)C(F)=C6)C5=C(C#N)C#N)S2)S3)C(C2=CC=C(CCCCCC)C=C2)(C2=CC=C(CCCCCC)C=C2)C2=C4SC3=C2SC(/C=C2\C(=O)C4=C(C=C(F)C(F)=C4)C2=C(C#N)C#N)=C3)C=C1","IT-4F","-5.59","-4.06","0.92","22.4","0.711","14.7","S. Wen, Y. Li, N. Zheng, I. O. Raji, C. Yang, X. Bao, High-efficiency organic solar cells enabled by halogenation of polymers based on 2D conjugated benzobis(thiazole). J. Mater. Chem. A. 8, 13671–13678 (2020)."
"CCCCCCCCC(CCCCCC)CC1=CC=C(C2=C3N=C(C4=CC=C(C)S4)SC3=C(C3=CC=C(CC(CCCCCC)CCCCCCCC)S3)C3=C2SC(C2=CC=C(C4=CC5=C(C6=CC(Cl)=C(CC(CCCCCC)CCCCCCCC)S6)C6=C(C=C(C)S6)C(C6=CC(Cl)=C(CC(CCCCCC)CCCCCCCC)S6)=C5S4)S2)=N3)S1","PBB-Cl","-5.64","-3.64","CCCCCCC1=CC=C(C2(C3=CC=C(CCCCCC)C=C3)C3=CC4=C(C=C3C3=C2C2=C(C=C(/C=C5\C(=O)C6=C(C=C(F)C(F)=C6)C5=C(C#N)C#N)S2)S3)C(C2=CC=C(CCCCCC)C=C2)(C2=CC=C(CCCCCC)C=C2)C2=C4SC3=C2SC(/C=C2\C(=O)C4=C(C=C(F)C(F)=C4)C2=C(C#N)C#N)=C3)C=C1","IT-4F","-5.59","-4.06","0.94","21.8","0.725","14.8","S. Wen, Y. Li, N. Zheng, I. O. Raji, C. Yang, X. Bao, High-efficiency organic solar cells enabled by halogenation of polymers based on 2D conjugated benzobis(thiazole). J. Mater. Chem. A. 8, 13671–13678 (2020)."
"CCCCC(CC)CC1=C(F)C=C(C2=C3C=C(C4=CC=C(C5=C6C(=O)C7=C(CC(CC)CCCC)SC(CC(CC)CCCC)=C7C(=O)C6=C(C6=CC=C(C)S6)S5)S4)SC3=C(C3=CC(F)=C(CC(CC)CCCC)S3)C3=C2SC(C)=C3)S1","PM6","-5.45","-3.64","CCCCCCCCCCCC1=C(/C=C2\C(=O)C3=C(C=C(Br)C=C3)C2=C(C#N)C#N)SC2=C1SC1=C2N(CC(CC)CCCC)C2=C1C1=NSN=C1C1=C2N(CC(CC)CCCC)C2=C1SC1=C2SC(/C=C2\C(=O)C3=C(C=C(Br)C=C3)C2=C(C#N)C#N)=C1CCCCCCCCCCC","BTPIC-2Br-6","-5.6","-3.93","0.87","24.07","0.7143","15.03","J. Jia, J. Jing, T. Jia, K. Zhang, J. Zhang, J. Zhang, F. Huang, C. Yang, The regioisomeric bromination effects of fused-ring electron acceptors: modulation of the optoelectronic property and miscibility endowing the polymer solar cells with 15% efficiency. J. Mater. Chem. A. 8, 25101–25108 (2020)."
"CCCCC(CC)CC1=C(F)C=C(C2=C3C=C(C4=CC=C(C5=C6C(=O)C7=C(CC(CC)CCCC)SC(CC(CC)CCCC)=C7C(=O)C6=C(C6=CC=C(C)S6)S5)S4)SC3=C(C3=CC(F)=C(CC(CC)CCCC)S3)C3=C2SC(C)=C3)S1","PM6","-5.45","-3.64","CCCCCCCCCCCC1=C(/C=C2\C(=O)C3=C(C=CC(Br)=C3)C2=C(C#N)C#N)SC2=C1SC1=C2N(CC(CC)CCCC)C2=C1C1=NSN=C1C1=C2N(CC(CC)CCCC)C2=C1SC1=C2SC(/C=C2\C(=O)C3=C(C=CC(Br)=C3)C2=C(C#N)C#N)=C1CCCCCCCCCCC","BTPIC-2Br-5","-5.63","-3.91","0.9","22.91","0.6774","13.96","J. Jia, J. Jing, T. Jia, K. Zhang, J. Zhang, J. Zhang, F. Huang, C. Yang, The regioisomeric bromination effects of fused-ring electron acceptors: modulation of the optoelectronic property and miscibility endowing the polymer solar cells with 15% efficiency. J. Mater. Chem. A. 8, 25101–25108 (2020)."
"CCCCC(CC)CC1=C(F)C=C(C2=C3C=C(C4=CC=C(C5=C6C(=O)C7=C(CC(CC)CCCC)SC(CC(CC)CCCC)=C7C(=O)C6=C(C6=CC=C(C)S6)S5)S4)SC3=C(C3=CC(F)=C(CC(CC)CCCC)S3)C3=C2SC(C)=C3)S1","PM6","-5.45","-3.64","CCCCCCC1=C(/C=C2\C(=O)C3=CC(F)=C(F)C=C3C2=C(C#N)C#N)SC2=C1SC1=C2C(C2=CC=C(C)C=C2)(C2=CC=C(C)C=C2)C2=C(C)C3=C(C(C)=C12)C(C1=CC=C(C)C=C1)(C1=CC=C(C)C=C1)C1=C3SC2=C1SC(/C=C1\C(=O)C3=CC(F)=C(F)C=C3C1=C(C#N)C#N)=C2CCCCCC","IMC6-4F","","","0.9","22.29","0.7759","15.57","Z. Zhang, S. Guang, J. Yu, H. Wang, J. Cao, F. Du, X. Wang, W. Tang, Over 15.5% efficiency organic solar cells with triple sidechain engineered ITIC. Science Bulletin. 65, 1533–1536 (2020)."
"CCCCC(CC)CC1=C(F)C=C(C2=C3C=C(C)SC3=C(C3=CC(F)=C(CC(CC)CCCC)S3)C3=C2SC(C2=CC=C(C4=C5C(=O)C6=C(CC(CC)CCCC)SC(CC(CC)CCCC)=C6C(=O)C5=C(C5=CC=C(C)S5)S4)S2)=C3)S1","PBDB-TF","-5.54","-3.65","O=C(C(C=C(F)C(F)=C1)=C1C/2=C(C#N)\C#N)C2=C/C3=CC=C(C4=CC(C5(C6=CC=C(CCCCCC)C=C6)C7=CC=C(CCCCCC)C=C7)=C(S4)C8=C(OCCCCCC)C=C9C%10=C(C(SC(C%11=CC=C(/C=C%12C(C(C=C(F)C(F)=C%13)=C%13C\%12=C(C#N)/C#N)=O)S%11)=C%14)=C%14C9(C%15=CC=C(CCCCCC)C=C%15)C%16=CC=C(CCCCCC)C=C%16)C(OCCCCCC)=CC5=C%108)S3.C","AT-4CI","-5.71","-3.89","0.90196","19.52","0.755","13.27","H. Feng, Y.-Q.-Q. Yi, X. Ke, J. Yan, Y. Zhang, X. Wan, C. Li, N. Zheng, Z. Xie, Y. Chen, New Anthracene-Fused Nonfullerene Acceptors for High-Efficiency Organic Solar Cells: Energy Level Modulations Enabling Match of Donor and Acceptor. Advanced Energy Materials. 9, 1803541 (2019)."
"CCCCC(CC)CC1=C2C(=O)C3=C(C4=CC=C(C)S4)SC(C4=CC=C(C)S4)=C3C(=O)C2=C(CC(CC)CCCC)S1","PBDB-T","-5.34","-3.44","O=C(C(C=C(F)C(F)=C1)=C1C/2=C(C#N)\C#N)C2=C/C(S3)=CC4=C3C(C5(C6=CC=C(CCCCCC)C=C6)C7=CC=C(CCCCCC)C=C7)=C(S4)C8=C5C9=C(CCCCCC)C=C(C(SC%10=C%11C(C%12=CC=C(CCCCCC)C=C%12)(C%13=CC=C(CCCCCC)C=C%13)C%14=C%10SC%15=C%14SC(/C=C%16C(C(C=C(F)C(F)=C%17)=C%17C\%16=C(C#N)/C#N)=O)=C%15)=C%11C(CCCCCC)=C%18)C%18=C9S8","AT-NC","-5.44","-3.8","0.919","17.11","0.694","10.91","H. Feng, Y.-Q.-Q. Yi, X. Ke, J. Yan, Y. Zhang, X. Wan, C. Li, N. Zheng, Z. Xie, Y. Chen, New Anthracene-Fused Nonfullerene Acceptors for High-Efficiency Organic Solar Cells: Energy Level Modulations Enabling Match of Donor and Acceptor. Advanced Energy Materials. 9, 1803541 (2019)."
"CCCCC(CC)CC1=C(F)C=C(C2=C3C=C(C)SC3=C(C3=CC(F)=C(CC(CC)CCCC)S3)C3=C2SC(C2=CC=C(C4=C5C(=O)C6=C(CC(CC)CCCC)SC(CC(CC)CCCC)=C6C(=O)C5=C(C5=CC=C(C)S5)S4)S2)=C3)S1","PBDB-TF","-5.54","-3.65","O=C(C1=C(C/2=C(C#N)/C#N)C=CC=C1)C2=C/C(S3)=CC4=C3C5=CC(C(CCCCC6=CC=CC=C6)(C7=C8SC(/C=C9C(C%10=C(C\9=C(C#N)\C#N)C=CC=C%10)=O)=C7)CCCCC%11=CC=CC=C%11)=C8C=C5C(CCCCC%12=CC=CC=C%12)4CCCCC%13=CC=CC=C%13","IDIC-C4Ph","-5.7","-3.93","0.941","19.06","0.7832","14.04","Y. Li, N. Zheng, L. Yu, S. Wen, C. Gao, M. Sun, R. Yang, A Simple Phenyl Group Introduced at the Tail of Alkyl Side Chains of Small Molecular Acceptors: New Strategy to Balance the Crystallinity of Acceptors and Miscibility of Bulk Heterojunction Enabling Highly Efficient Organic Solar Cells. Advanced Materials. 31, 1807832 (2019)."
"CCCCC(CC)CC1=C(F)C=C(C2=C3C=C(C)SC3=C(C3=CC(F)=C(CC(CC)CCCC)S3)C3=C2SC(C2=CC=C(C4=C5C(=O)C6=C(CC(CC)CCCC)SC(CC(CC)CCCC)=C6C(=O)C5=C(C5=CC=C(C)S5)S4)S2)=C3)S1","PBDB-TF","-5.54","-3.65","CCCCCCC1(CCCCCC)C2=CC3=C(C=C2C2=C1C=C(/C=C1\C(=O)C4=C(C=CC=C4)C1=C(C#N)C#N)S2)C(CCCCCC)(CCCCCC)C1=C3SC(/C=C2\C(=O)C3=C(C=CC=C3)C2=C(C#N)C#N)=C1","IDIC","-5.7","-3.92","0.947","18.17","0.6988","12.02","Y. Li, N. Zheng, L. Yu, S. Wen, C. Gao, M. Sun, R. Yang, A Simple Phenyl Group Introduced at the Tail of Alkyl Side Chains of Small Molecular Acceptors: New Strategy to Balance the Crystallinity of Acceptors and Miscibility of Bulk Heterojunction Enabling Highly Efficient Organic Solar Cells. Advanced Materials. 31, 1807832 (2019)."
"CCCCC(CC)CC1=C2C(=O)C3=C(C4=CC=C(C)S4)SC(C4=CC=C(C)S4)=C3C(=O)C2=C(CC(CC)CCCC)S1","PBDB-T","-5.34","-3.44","O=C(C1=C(C/2=C(C#N)/C#N)C=CC=C1)C2=C/C(S3)=CC4=C3C5=CC(C(CCCCC6=CC=CC=C6)(C7=C8SC(/C=C9C(C%10=C(C\9=C(C#N)\C#N)C=CC=C%10)=O)=C7)CCCCC%11=CC=CC=C%11)=C8C=C5C(CCCCC%12=CC=CC=C%12)4CCCCC%13=CC=CC=C%13","IDIC-C4Ph","-5.7","-3.93","0.822","18.08","0.7742","11.5","Y. Li, N. Zheng, L. Yu, S. Wen, C. Gao, M. Sun, R. Yang, A Simple Phenyl Group Introduced at the Tail of Alkyl Side Chains of Small Molecular Acceptors: New Strategy to Balance the Crystallinity of Acceptors and Miscibility of Bulk Heterojunction Enabling Highly Efficient Organic Solar Cells. Advanced Materials. 31, 1807832 (2019)."
"CCCCC(CC)CC1=C2C(=O)C3=C(C4=CC=C(C)S4)SC(C4=CC=C(C)S4)=C3C(=O)C2=C(CC(CC)CCCC)S1","PBDB-T","-5.34","-3.44","CCCCCCC1(CCCCCC)C2=CC3=C(C=C2C2=C1C=C(/C=C1\C(=O)C4=C(C=CC=C4)C1=C(C#N)C#N)S2)C(CCCCCC)(CCCCCC)C1=C3SC(/C=C2\C(=O)C3=C(C=CC=C3)C2=C(C#N)C#N)=C1","IDIC","-5.7","-3.92","0.819","17.27","0.736","10.41","Y. Li, N. Zheng, L. Yu, S. Wen, C. Gao, M. Sun, R. Yang, A Simple Phenyl Group Introduced at the Tail of Alkyl Side Chains of Small Molecular Acceptors: New Strategy to Balance the Crystallinity of Acceptors and Miscibility of Bulk Heterojunction Enabling Highly Efficient Organic Solar Cells. Advanced Materials. 31, 1807832 (2019)."
