Repository: JinYSun/BiBERTa

BiBERTa

### **<u>Deep learning-assisted to accelerate the discovery of donor/acceptor pairs for high-performance organic solar cells</u>**

## <u>Motivation</u>

It is a deep learning-based framework built for new donor/acceptor pairs discovery. The framework contains data collection section, PCE prediction section and molecular discovery section. Specifically, a large D/A pair dataset was built by collecting experimental data from literature. Then, a novel RoBERTa-based bi-encoder model (BiBERTa) was developed for PCE prediction by using the SMILES of donor and acceptor pairs as the input. Two pretrained ChemBERTa2 encoders were loaded as initial parameters of the bi-encoder.

File: BiBERTa/dataset/OSC/data.csv (part 21 of 41)
"Donor","Donor_Name","HOMO/D","LUMO/D","Acceptor","Acceptor_Name","HOMO/A","LUMO/A","Voc","Jsc","FF","PCE","reference"
"CCCCC(CC)CC1=C2C(=O)C3=C(C4=CC=C(C)S4)SC(C4=CC=C(C)S4)=C3C(=O)C2=C(CC(CC)CCCC)S1","PBDB-T","-5.34","-3.44","CCCCCCC1=CC=C(C2(C3=CC=C(CCCCCC)C=C3)C3=CC4=C(C=C3C3=C2C=C(/C=C2\C(=O)C5=C(C=CC=C5)C2=C(C#N)C#N)S3)C(C2=CC=C(CCCCCC)C=C2)(C2=CC=C(CCCCCC)C=C2)C2=C4SC(/C=C3\C(=O)C4=C(C=CC=C4)C3=C(C#N)C#N)=C2)C=C1","IDIC-PhC6","-5.72","-3.86","0.869","12.2","0.579","6.14","Y. Li, N. Zheng, L. Yu, S. Wen, C. Gao, M. Sun, R. Yang, A Simple Phenyl Group Introduced at the Tail of Alkyl Side Chains of Small Molecular Acceptors: New Strategy to Balance the Crystallinity of Acceptors and Miscibility of Bulk Heterojunction Enabling Highly Efficient Organic Solar Cells. Advanced Materials. 31, 1807832 (2019)."
"CCCCC(CC)CC1=C(F)C=C(C2=C3C=C(C4=CC=C(C5=C6C(=O)C7=C(CC(CC)CCCC)SC(CC(CC)CCCC)=C7C(=O)C6=C(C6=CC=C(C)S6)S5)S4)SC3=C(C3=CC(F)=C(CC(CC)CCCC)S3)C3=C2SC(C)=C3)S1","PM6","-5.45","-3.64","CCCCCCC1=CC=C(C2(C3=CC=C(CCCCCC)C=C3)C3=C(SC(/C=C4\C(=O)C5=C(C=C(F)C(F)=C5)C4=C(C#N)C#N)=C3)C3=C2C2=CC=C4C(=C2S3)C=CC2=C4SC3=C2C(C2=CC=C(CCCCCC)C=C2)(C2=CC=C(CCCCCC)C=C2)C2=C3SC(/C=C3\C(=O)C4=C(C=C(F)C(F)=C4)C3=C(C#N)C#N)=C2)C=C1","NTIC","-5.56","-3.83","0.941","18","0.716","12.2","G. Cai, J. Zhu, Y. Xiao, M. Li, K. Liu, J. Wang, W. Wang, X. Lu, Z. Tang, J. Lian, P. Zeng, Y. Wang, X. Zhan, Fused octacyclic electron acceptor isomers for organic solar cells. J. Mater. Chem. A. 7, 21432–21437 (2019)."
"CCCCC(CC)CC1=C(F)C=C(C2=C3C=C(C4=CC=C(C5=C6C(=O)C7=C(CC(CC)CCCC)SC(CC(CC)CCCC)=C7C(=O)C6=C(C6=CC=C(C)S6)S5)S4)SC3=C(C3=CC(F)=C(CC(CC)CCCC)S3)C3=C2SC(C)=C3)S1","PM6","-5.45","-3.64","CCCCCCC1=CC=C(C2(C3=CC=C(CCCCCC)C=C3)C3=C(SC(/C=C4\C(=O)C5=C(C=C(F)C(F)=C5)C4=C(C#N)C#N)=C3)C3=C2C2=C(S3)C3=C(S2)C2=C(C=C(/C=C4\C(=O)C5=C(C=C(F)C(F)=C5)C4=C(C#N)C#N)S2)C3(C2=CC=C(CCCCCC)C=C2)C2=CC=C(CCCCCC)C=C2)C=C1","F6IC","","","0.682","16.9","0.635","7.31","G. Cai, J. Zhu, Y. Xiao, M. Li, K. Liu, J. Wang, W. Wang, X. Lu, Z. Tang, J. Lian, P. Zeng, Y. Wang, X. Zhan, Fused octacyclic electron acceptor isomers for organic solar cells. J. Mater. Chem. A. 7, 21432–21437 (2019)."
"CCCCC(CC)CC1=C(F)C=C(C2=C3C=C(C4=CC=C(C5=C6C(=O)C7=C(CC(CC)CCCC)SC(CC(CC)CCCC)=C7C(=O)C6=C(C6=CC=C(C)S6)S5)S4)SC3=C(C3=CC(F)=C(CC(CC)CCCC)S3)C3=C2SC(C)=C3)S1","PM6","-5.45","-3.64","CCCCCCC1=CC=C(C2(C3=CC=C(CCCCCC)C=C3)C3=C(SC(/C=C4\C(=O)C5=C(C=C(F)C(F)=C5)C4=C(C#N)C#N)=C3)C3=C2C2=C(C=C3)C3=C(S2)C2=C(S3)C3=C(C=C2)C2=C(C=C(/C=C4\C(=O)C5=C(C=C(F)C(F)=C5)C4=C(C#N)C#N)S2)C3(C2=CC=C(CCCCCC)C=C2)C2=CC=C(CCCCCC)C=C2)C=C1","BTIC","-5.6","-3.82","0.962","16.6","0.719","11.5","G. Cai, J. Zhu, Y. Xiao, M. Li, K. Liu, J. Wang, W. Wang, X. Lu, Z. Tang, J. Lian, P. Zeng, Y. Wang, X. Zhan, Fused octacyclic electron acceptor isomers for organic solar cells. J. Mater. Chem. A. 7, 21432–21437 (2019)."
"CCCCC(CC)CC1=C(F)C=C(C2=C3C=C(C4=CC=C(C5=C6C(=O)C7=C(CC(CC)CCCC)SC(CC(CC)CCCC)=C7C(=O)C6=C(C6=CC=C(C)S6)S5)S4)SC3=C(C3=CC(F)=C(CC(CC)CCCC)S3)C3=C2SC(C)=C3)S1","PM6","-5.45","-3.64","CCCCCCC1=CC=C(C2(C3=CC=C(CCCCCC)C=C3)C3=C(SC(/C=C4\C(=O)C5=C(C=C(F)C(F)=C5)C4=C(C#N)C#N)=C3)C3=CC=C4C(=C32)C=CC2=C4C(C3=CC=C(CCCCCC)C=C3)(C3=CC=C(CCCCCC)C=C3)C3=C2SC(/C=C2\C(=O)C4=C(C=C(F)C(F)=C4)C2=C(C#N)C#N)=C3)C=C1","IHIC2","","","0.915","10.9","0.723","7.21","G. Cai, J. Zhu, Y. Xiao, M. Li, K. Liu, J. Wang, W. Wang, X. Lu, Z. Tang, J. Lian, P. Zeng, Y. Wang, X. Zhan, Fused octacyclic electron acceptor isomers for organic solar cells. J. Mater. Chem. A. 7, 21432–21437 (2019)."
"CCCCC(CC)CC1=CC=C(C2=C3C=C(C4=C(F)C=C(C5=C6C(=O)C7=C(CC(CC)CCCC)SC(CC(CC)CCCC)=C7C(=O)C6=C(C6=CC(F)=C(C)S6)S5)S4)SC3=C(C3=CC=C(CC(CC)CCCC)S3)C3=C2SC(C)=C3)S1","PFBDB-T","-5.47","-3.46","CCCCCCCCC1(CCCCCCCC)C2=C(SC3=C2SC(/C=C2\C(=O)C4=C(C=CC=C4)C2=C(C#N)C#N)=C3)C2=C1C1=C(C=C(/C=C3\C(=O)C4=C(C=CC=C4)C3=C(C#N)C#N)S1)S2","CDTTIC","-5.62","-3.98","0.78","24.9","0.56","11","Q. He, M. Shahid, J. Wu, X. Jiao, F. D. Eisner, T. Hodsden, Z. Fei, T. D. Anthopoulos, C. R. McNeill, J. R. Durrant, M. Heeney, Fused Cyclopentadithienothiophene Acceptor Enables Ultrahigh Short-Circuit Current and High Efficiency >11% in As-Cast Organic Solar Cells. Advanced Functional Materials. 29, 1904956 (2019)."
"CCCCC(CC)CC1=C(F)C=C(C2=C3C=C(C4=CC=C(C5=C6C(=O)C7=C(CC(CC)CCCC)SC(CC(C)CC)=C7C(=O)C6=C(C6=CC=C(C)S6)S5)S4)SC3=C(C3=CC(F)=C(CC(CC)CCCC)S3)C3=C2SC(C)=C3)S1","PBDB-T-2F","-5.45","-3.55","CCCCCCCCC1(CCCCCCCC)C2=CC3=C(C=C2C2=C1C=C1C(=C2)C(CCCCCCCC)(CCCCCCCC)C2=C1SC(/C=C1\C(=O)C4=C(C=C(F)C(F)=C4)C1=C(C#N)C#N)=C2)C(CCCCCCCC)(CCCCCCCC)C1=C3C=C2C(=C1)C1=C(C=C(/C=C3\C(=O)C4=C(C=C(F)C(F)=C4)C3=C(C#N)C#N)S1)C2(CCCCCCCC)CCCCCCCC","TfIF-4FIC","-5.71","-3.96","0.98","17.6","0.76","13.1","G. Liu, J. Jia, K. Zhang, X. Jia, Q. Yin, W. Zhong, L. Li, F. Huang, Y. Cao, 15% Efficiency Tandem Organic Solar Cell Based on a Novel Highly Efficient Wide-Bandgap Nonfullerene Acceptor with Low Energy Loss. Advanced Energy Materials. 9, 1803657 (2019)."
"CCCCC(CC)CC1=C(F)C=C(C2=C3C=C(C4=CC=C(C5=C6C(=O)C7=C(CC(CC)CCCC)SC(CC(C)CC)=C7C(=O)C6=C(C6=CC=C(C)S6)S5)S4)SC3=C(C3=CC(F)=C(CC(CC)CCCC)S3)C3=C2SC(C)=C3)S1","PBDB-T-2F","-5.45","-3.55","CCCCCCCCC1(CCCCCCCC)C2=CC3=C(C=C2C2=C1C=C1C(=C2)C(CCCCCCCC)(CCCCCCCC)C2=C1SC(/C=C1\C(=O)C4=C(C=CC=C4)C1=C(C#N)C#N)=C2)C(CCCCCCCC)(CCCCCCCC)C1=C3C=C2C(=C1)C1=C(C=C(/C=C3\C(=O)C4=C(C=CC=C4)C3=C(C#N)C#N)S1)C2(CCCCCCCC)CCCCCCCC","TfIF-IC","-5.51","-3.77","1.01","10.8","0.54","5.9","G. Liu, J. Jia, K. Zhang, X. Jia, Q. Yin, W. Zhong, L. Li, F. Huang, Y. Cao, 15% Efficiency Tandem Organic Solar Cell Based on a Novel Highly Efficient Wide-Bandgap Nonfullerene Acceptor with Low Energy Loss. Advanced Energy Materials. 9, 1803657 (2019)."
"CCCCC(CC)CC1=C(Cl)C=C(C2=C3C=C(C)SC3=C(C3=CC(Cl)=C(CC(CC)CCCC)S3)C3=C2SC(C2=CC=C(C4=C5C(=O)C6=C(CC(CC)CCCC)SC(CC(CC)CCCC)=C6C(=O)C5=C(C5=CC=C(C)S5)S4)S2)=C3)S1","PM7","-5.5","-3.53","CCCCCCC1=CC=C(C2(C3=CC=C(CCCCCC)C=C3)C3=C(SC(/C=C4\C(=O)C5=C(C=CC(Cl)=C5)C4=C(C#N)C#N)=C3)C3=C2C2=CC4=C(C=C2[Se]3)C2=C([Se]4)C3=C(C=C(/C=C4\C(=O)C5=C(C=CC(Cl)=C5)C4=C(C#N)C#N)S3)C2(C2=CC=C(CCCCCC)C=C2)C2=CC=C(CCCCCC)C=C2)C=C1","BDSePhCl","-5.61","-3.96","0.92","20.35","0.731","13.68","S.-S. Wan, X. Xu, J.-L. Wang, G.-Z. Yuan, Z. Jiang, G.-Y. Ge, H.-R. Bai, Z. Li, Q. Peng, Benzo[1,2-b:4,5-b′]diselenophene-fused nonfullerene acceptors with alternative aromatic ring-based and monochlorinated end groups: a new synergistic strategy to simultaneously achieve highly efficient organic solar cells with the energy loss of 0.49 eV. J. Mater. Chem. A. 7, 11802–11813 (2019)."
"CCCCC(CC)CC1=C(Cl)C=C(C2=C3C=C(C)SC3=C(C3=CC(Cl)=C(CC(CC)CCCC)S3)C3=C2SC(C2=CC=C(C4=C5C(=O)C6=C(CC(CC)CCCC)SC(CC(CC)CCCC)=C6C(=O)C5=C(C5=CC=C(C)S5)S4)S2)=C3)S1","PM7","-5.5","-3.53","CCCCCCC1=CC=C(C2(C3=CC=C(CCCCCC)C=C3)C3=C(SC(/C=C4\C(=O)C5=C(SC(Cl)=C5)C4=C(C#N)C#N)=C3)C3=C2C2=CC4=C(C=C2[Se]3)C2=C([Se]4)C3=C(C=C(/C=C4\C(=O)C5=C(SC(Cl)=C5)C4=C(C#N)C#N)S3)C2(C2=CC=C(CCCCCC)C=C2)C2=CC=C(CCCCCC)C=C2)C=C1","BDSeThCl","-5.58","-3.82","0.97","17.85","0.688","11.91","S.-S. Wan, X. Xu, J.-L. Wang, G.-Z. Yuan, Z. Jiang, G.-Y. Ge, H.-R. Bai, Z. Li, Q. Peng, Benzo[1,2-b:4,5-b′]diselenophene-fused nonfullerene acceptors with alternative aromatic ring-based and monochlorinated end groups: a new synergistic strategy to simultaneously achieve highly efficient organic solar cells with the energy loss of 0.49 eV. J. Mater. Chem. A. 7, 11802–11813 (2019)."
"CCCCC(CC)CC1=CC=C(C2=C3C=C(C4=C(F)C(C(=O)OC)=C(C)S4)SC3=C(C3=CC=C(CC(CC)CCCC)S3)C3=C2SC(C)=C3)S1","P1","-5.6","-3.65","CCCCCCC1=CC=C(C2(C3=CC=C(CCCCCC)S3)C3=CC4=C(C=C3C3=C2C2=C(C=C(/C=C5\C(=O)C6=C(C=CC=C6)\C5=C(/C)C#N)S2)S3)C(C2=CC=C(CCCCCC)S2)(C2=CC=C(CCCCCC)S2)C2=C4SC3=C2SC(/C=C2\C(=O)C4=C(C=CC=C4)C2=C(C#N)C#N)=C3)S1","ITIC-Th","-5.66","-3.93","1.01","17.89","0.6305","11.39","Y. Tang, H. Sun, Z. Wu, Y. Zhang, G. Zhang, M. Su, X. Zhou, X. Wu, W. Sun, X. Zhang, B. Liu, W. Chen, Q. Liao, H. Y. Woo, X. Guo, A New Wide Bandgap Donor Polymer for Efficient Nonfullerene Organic Solar Cells with a Large Open-Circuit Voltage. Advanced Science. 6, 1901773 (2019)."
"CCCCC(CC)CSC1=C(F)C=C(C2=C3C=C(C)SC3=C(C3=CC(F)=C(SCC(CC)CCCC)S3)C3=C2SC(C2=CC=C(C4=C5C(=O)C6=C(CC(CC)CCCC)SC(CC(CC)CCCC)=C6C(=O)C5=C(C5=CC=C(C)S5)S4)S2)=C3)S1","PBDB-T-SF","-5.42","-3.64","CCCCCCC1=CC=C(C2(C3=CC=C(CCCCCC)C=C3)C3=C(SC(/C=C4/C(=O)C5=C(C=CC=C5)C4=C(C#N)C#N)=C3)C3=C2C2=C(S3)C(C3=CC(F)=C(SCC(CC)CCCC)S3)=C3C(=C2C2=CC(F)=C(SCC(CC)CCCC)S2)SC2=C3C(C3=CC=C(CCCCCC)C=C3)(C3=CC=C(CCCCCC)C=C3)C3=C2SC(/C=C2/C(=O)C4=C(C=CC=C4)C2=C(C#N)C#N)=C3)C=C1","ITIC-SF","-5.57","-3.92","1.03","16.7","0.685","11.8","Y. Zhang, L. Shi, T. Yang, T. Liu, Y. Xiao, X. Lu, H. Yan, Z. Yuan, Y. Chen, Y. Li, Introducing an identical benzodithiophene donor unit for polymer donors and small-molecule acceptors to unveil the relationship between the molecular structure and photovoltaic performance of non-fullerene organic solar cells. J. Mater. Chem. A. 7, 26351–26357 (2019)."
"CCCCC(CC)CSC1=C(F)C=C(C2=C3C=C(C)SC3=C(C3=CC(F)=C(SCC(CC)CCCC)S3)C3=C2SC(C2=CC=C(C4=C5C(=O)C6=C(CC(CC)CCCC)SC(CC(CC)CCCC)=C6C(=O)C5=C(C5=CC=C(C)S5)S4)S2)=C3)S1","PBDB-T-SF","-5.42","-3.64","CCCCCCC1=CC=C(C2(C3=CC=C(CCCCCC)C=C3)C3=C(SC(/C=C4/C(=O)C5=C(C=CC=C5)C4=C(C#N)C#N)=C3)C3=C2C2=C(S3)C(C3=CC=C(SCC(CC)CCCC)S3)=C3C(=C2C2=CC=C(SCC(CC)CCCC)S2)SC2=C3C(C3=CC=C(CCCCCC)C=C3)(C3=CC=C(CCCCCC)C=C3)C3=C2SC(/C=C2/C(=O)C4=C(C=CC=C4)C2=C(C#N)C#N)=C3)C=C1","ITIC-S","-5.5","-3.86","1.05","16.4","0.663","11.4","Y. Zhang, L. Shi, T. Yang, T. Liu, Y. Xiao, X. Lu, H. Yan, Z. Yuan, Y. Chen, Y. Li, Introducing an identical benzodithiophene donor unit for polymer donors and small-molecule acceptors to unveil the relationship between the molecular structure and photovoltaic performance of non-fullerene organic solar cells. J. Mater. Chem. A. 7, 26351–26357 (2019)."
"CCCCC(CC)CSC1=C(F)C=C(C2=C3C=C(C)SC3=C(C3=CC(F)=C(SCC(CC)CCCC)S3)C3=C2SC(C2=CC=C(C4=C5C(=O)C6=C(CC(CC)CCCC)SC(CC(CC)CCCC)=C6C(=O)C5=C(C5=CC=C(C)S5)S4)S2)=C3)S1","PBDB-T-SF","-5.42","-3.64","CCCCCCC1=CC=C(C2(C3=CC=C(CCCCCC)C=C3)C3=C(SC(/C=C4/C(=O)C5=C(C=CC=C5)C4=C(C#N)C#N)=C3)C3=C2C2=C(S3)C(C3=CC=C(CC(C)CC)S3)=C3C(=C2C2=CC=C(CC(CC)CCCC)S2)SC2=C3C(C3=CC=C(CCCCCC)C=C3)(C3=CC=C(CCCCCC)C=C3)C3=C2SC(/C=C2/C(=O)C4=C(C=CC=C4)C2=C(C#N)C#N)=C3)C=C1","ITIC2","-5.48","-3.84","1.07","15.49","0.586","9.7","Y. Zhang, L. Shi, T. Yang, T. Liu, Y. Xiao, X. Lu, H. Yan, Z. Yuan, Y. Chen, Y. Li, Introducing an identical benzodithiophene donor unit for polymer donors and small-molecule acceptors to unveil the relationship between the molecular structure and photovoltaic performance of non-fullerene organic solar cells. J. Mater. Chem. A. 7, 26351–26357 (2019)."
"CCCCC(CC)CC1=C(F)C=C(C2=C3C=C(C4=CC=C(C5=C6C(=O)C7=C(CC(CC)CCCC)SC(CC(CC)CCCC)=C7C(=O)C6=C(C6=CC=C(C)S6)S5)S4)SC3=C(C3=CC(F)=C(CC(CC)CCCC)S3)C3=C2SC(C)=C3)S1","PM6","-5.45","-3.64","CCCCCCC1=CC=C(C2(C3=CC=C(CCCCCC)C=C3)C3=CC4=C(C=C3C3=C2C2=C(C=C(/C=C5\C(=O)C6=C(C=C(Cl)C(Cl)=C6)C5=C(C#N)C#N)S2)S3)C(C2=CC=C(CCCCCC)C=C2)(C2=CC=C(CCCCCC)C=C2)C2=C4SC3=C2SC(/C=C2\C(=O)C4=C(C=C(Cl)C(Cl)=C4)C2=C(C#N)C#N)=C3)C=C1","IT-4Cl","-5.75","-4.09","0.8","21.3","0.742","12.7","Z. Luo, T. Liu, Y. Wang, G. Zhang, R. Sun, Z. Chen, C. Zhong, J. Wu, Y. Chen, M. Zhang, Y. Zou, W. Ma, H. Yan, J. Min, Y. Li, C. Yang, Reduced Energy Loss Enabled by a Chlorinated Thiophene-Fused Ending-Group Small Molecular Acceptor for Efficient Nonfullerene Organic Solar Cells with 13.6% Efficiency. Advanced Energy Materials. 9, 1900041 (2019)."
"CCCCC(CC)CC1=C(F)C=C(C2=C3C=C(C4=CC=C(C5=C6C(=O)C7=C(CC(CC)CCCC)SC(CC(CC)CCCC)=C7C(=O)C6=C(C6=CC=C(C)S6)S5)S4)SC3=C(C3=CC(F)=C(CC(CC)CCCC)S3)C3=C2SC(C)=C3)S1","PM6","-5.45","-3.64","CCc1ccc(C2(c3ccc(CC)cc3)c3cc4c(cc3-c3sc5cc(/C=C6\C(=O)c7c(csc7Cl)C6=C(C#N)C#N)sc5c32)C(c2ccc(CC)cc2)(c2ccc(CC)cc2)c2c-4sc3cc(/C=C4\C(=O)c5c(csc5Cl)C4=C(C#N)C#N)sc23)cc1","ITC-2Cl","","","0.91","20.1","0.741","13.6","Z. Luo, T. Liu, Y. Wang, G. Zhang, R. Sun, Z. Chen, C. Zhong, J. Wu, Y. Chen, M. Zhang, Y. Zou, W. Ma, H. Yan, J. Min, Y. Li, C. Yang, Reduced Energy Loss Enabled by a Chlorinated Thiophene-Fused Ending-Group Small Molecular Acceptor for Efficient Nonfullerene Organic Solar Cells with 13.6% Efficiency. Advanced Energy Materials. 9, 1900041 (2019)."
"CCCCC(CC)CC1=C(F)C=C(C2=C3C=C(C4=CC=C(C5=C6C(=O)C7=C(CC(CC)CCCC)SC(CC(CC)CCCC)=C7C(=O)C6=C(C6=CC=C(C)S6)S5)S4)SC3=C(C3=CC(F)=C(CC(CC)CCCC)S3)C3=C2SC(C)=C3)S1","PM6","-5.45","-3.64","CCc1ccc(C2(c3ccc(CC)cc3)c3cc4c(cc3-c3sc5cc(/C=C6\C(=O)c7cscc7C6=C(C#N)C#N)sc5c32)C(c2ccc(CC)cc2)(c2ccc(CC)cc2)c2c-4sc3cc(/C=C4\C(=O)c5cscc5C4=C(C#N)C#N)sc23)cc1","ITCPTC","","","0.95","17.6","0.734","12.3","Z. Luo, T. Liu, Y. Wang, G. Zhang, R. Sun, Z. Chen, C. Zhong, J. Wu, Y. Chen, M. Zhang, Y. Zou, W. Ma, H. Yan, J. Min, Y. Li, C. Yang, Reduced Energy Loss Enabled by a Chlorinated Thiophene-Fused Ending-Group Small Molecular Acceptor for Efficient Nonfullerene Organic Solar Cells with 13.6% Efficiency. Advanced Energy Materials. 9, 1900041 (2019)."
"CCCCC(CC)CC1=C2C(=O)C3=C(C4=CC=C(C)S4)SC(C4=CC=C(C)S4)=C3C(=O)C2=C(CC(CC)CCCC)S1","PBDB-T","-5.34","-3.44","CCCCCCC1=CC=C(C2(C3=CC=C(CCCCCC)C=C3)C3=CC4=C(C=C3C3=C2C2=C(C=C(/C=C5\C(=O)C6=C(C=CC=C6)\C5=C(/C#N)C5=CC(F)=CC(F)=C5)S2)S3)C(C2=CC=C(CCCCCC)C=C2)(C2=CC=C(CCCCCC)C=C2)C2=C4SC3=C2SC(/C=C2\C(=O)C4=C(C=CC=C4)\C2=C(/C#N)C2=CC(F)=CC(F)=C2)=C3)C=C1","ITIF","-5.6","-3.78","0.958","7.78","0.382","2.85","R. Lv, D. Chen, X. Liao, L. Chen, Y. Chen, A Terminally Tetrafluorinated Nonfullerene Acceptor for Well-Performing Alloy Ternary Solar Cells. Advanced Functional Materials. 29, 1805872 (2019)."
"CCCCC(CC)CC1=C(F)C=C(C2=C3C=C(C4=CC=C(C5=C6C(=O)C7=C(CC(CC)CCCC)SC(CC(CC)CCCC)=C7C(=O)C6=C(C6=CC=C(C)S6)S5)S4)SC3=C(C3=CC(F)=C(CC(CC)CCCC)S3)C3=C2SC(C)=C3)S1","PM6","-5.45","-3.64","CCCCCCC1=CC=C(C2(C3=CC=C(CCCCCC)C=C3)C3=C(SC(/C=C4\C(=O)C5=C(C=CC(F)=C5)C4=C(C#N)C#N)=C3)C3=C2C2=C(S3)C(C3=CC4=C(C=C(CC(CC)CCCC)S4)S3)=C3C(=C2C2=CC4=C(C=C(CC(CC)CCCC)S4)S2)SC2=C3C(C3=CC=C(CCCCCC)C=C3)(C3=CC=CC(CCCCCC)=C3)C3=C2SC(/C=C2\C(=O)C4=C(C=CC(F)=C4)C2=C(C#N)C#N)=C3)C=C1","BTT-FIC","-5.64","-3.87","0.953","18.54","0.7163","12.46","Y. Jia, Y. Zhang, W. Jiang, B. Su, C. Liu, E. Zhu, G. Che, A fused-ring non-fullerene acceptor based on a benzo[1,2-b:4,5-b′]dithiophene central core with a thieno[3,2-b]thiophene side-chain for highly efficient organic solar cells. J. Mater. Chem. A. 7, 10905–10911 (2019)."
"CCCCC(CC)CC1=C(F)C=C(C2=C3C=C(C4=CC=C(C5=C6C(=O)C7=C(CC(CC)CCCC)SC(CC(CC)CCCC)=C7C(=O)C6=C(C6=CC=C(C)S6)S5)S4)SC3=C(C3=CC(F)=C(CC(CC)CCCC)S3)C3=C2SC(C)=C3)S1","PM6","-5.45","-3.64","CCCCCCC1=CC=C(C2(C3=CC=C(CCCCCC)C=C3)C3=C(SC(/C=C4\C(=O)C5=C(C=CC(C)=C5)C4=C(C#N)C#N)=C3)C3=C2C2=C(S3)C(C3=CC4=C(C=C(CC(CC)CCCC)S4)S3)=C3C(=C2C2=CC4=C(C=C(CC(CC)CCCC)S4)S2)SC2=C3C(C3=CC=C(CCCCCC)C=C3)(C3=CC=CC(CCCCCC)=C3)C3=C2SC(/C=C2\C(=O)C4=C(C=CC(C)=C4)C2=C(C#N)C#N)=C3)C=C1","BTT-MIC","-5.55","-3.76","1.027","15.9","0.6151","9.82","Y. Jia, Y. Zhang, W. Jiang, B. Su, C. Liu, E. Zhu, G. Che, A fused-ring non-fullerene acceptor based on a benzo[1,2-b:4,5-b′]dithiophene central core with a thieno[3,2-b]thiophene side-chain for highly efficient organic solar cells. J. Mater. Chem. A. 7, 10905–10911 (2019)."
"CCCCC(CC)CC1=C(F)C=C(C2=C3C=C(C)SC3=C(C3=CC(F)=C(CC(CC)CCCC)S3)C3=C2SC(C2=CC=C(C4=C5C(=O)C6=C(CC(CC)CCCC)SC(CC(CC)CCCC)=C6C(=O)C5=C(C5=CC=C(C)S5)S4)S2)=C3)S1","PBDB-TF","-5.54","-3.65","CCCCCCCCC(CCCCCC)COC1=CC(C2=CC(CCCCCC)=C(/C=C3\C(=O)C4=C(C=C(F)C(F)=C4)C3=C(C#N)C#N)S2)=C(OCC(CCCCCC)CCCCCCCC)C=C1C1=CC(CCCCCC)=C(/C=C2\C(=O)C3=C(C=C(F)C(F)=C3)C2=C(C#N)C#N)S1","PTIC","-5.59","-3.81","0.93","16.73","0.66","10.27","Z.-P. Yu, Z.-X. Liu, F.-X. Chen, R. Qin, T.-K. Lau, J.-L. Yin, X. Kong, X. Lu, M. Shi, C.-Z. Li, H. Chen, Simple non-fused electron acceptors for efficient and stable organic solar cells. Nat Commun. 10, 2152 (2019)."
"CCCCC(CC)CC1=C(F)C=C(C2=C3C=C(C)SC3=C(C3=CC(F)=C(CC(CC)CCCC)S3)C3=C2SC(C2=CC=C(C4=C5C(=O)C6=C(CC(CC)CCCC)SC(CC(CC)CCCC)=C6C(=O)C5=C(C5=CC=C(C)S5)S4)S2)=C3)S1","PBDB-TF","-5.54","-3.65","CCCCCCCCC(CCCCCC)COC1=CC(C2=CC(OCCCCCC)=C(/C=C3\C(=O)C4=C(C=C(F)C(F)=C4)C3=C(C#N)C#N)S2)=C(OCC(CCCCCC)CCCCCCCC)C=C1C1=CC(OCCCCCC)=C(/C=C2\C(=O)C3=C(C=C(F)C(F)=C3)C2=C(C#N)C#N)S1","PTICO","-5.48","-3.66","1.01","12.6","0.52","6.62","Z.-P. Yu, Z.-X. Liu, F.-X. Chen, R. Qin, T.-K. Lau, J.-L. Yin, X. Kong, X. Lu, M. Shi, C.-Z. Li, H. Chen, Simple non-fused electron acceptors for efficient and stable organic solar cells. Nat Commun. 10, 2152 (2019)."
"CCCCC(CC)CC1=C(F)C=C(C2=C3C=C(C)SC3=C(C3=CC(F)=C(CC(CC)CCCC)S3)C3=C2SC(C2=CC=C(C4=C5C(=O)C6=C(CC(CC)CCCC)SC(CC(CC)CCCC)=C6C(=O)C5=C(C5=CC=C(C)S5)S4)S2)=C3)S1","PBDB-TF","-5.54","-3.65","CCCCCCCCC(CCCCCC)COC1=CC(C2=CC=C(/C=C3\C(=O)C4=C(C=C(F)C(F)=C4)C3=C(C#N)C#N)S2)=C(OCC(CCCCCC)CCCCCCCC)C=C1C1=CC=C(/C=C2\C(=O)C3=C(C=C(F)C(F)=C3)C2=C(C#N)C#N)S1","PTICH","-5.59","-3.8","0.92","8.22","0.54","4.08","Z.-P. Yu, Z.-X. Liu, F.-X. Chen, R. Qin, T.-K. Lau, J.-L. Yin, X. Kong, X. Lu, M. Shi, C.-Z. Li, H. Chen, Simple non-fused electron acceptors for efficient and stable organic solar cells. Nat Commun. 10, 2152 (2019)."
"CCCCC(CC)CC1=C2C(=O)C3=C(C4=CC=C(C)S4)SC(C4=CC=C(C)S4)=C3C(=O)C2=C(CC(CC)CCCC)S1","PBDB-T","-5.34","-3.44","CCCCCCCCN1C2=C(SC(/C=C3\C(=O)C4=CC(F)=CC=C4C3=C(C#N)C#N)=C2)C2=C1C1=C(S2)C2=C(C=C3C(=C2)C(C2=CC=C(CCCCCC)C=C2)(C2=CC=C(CCCCCC)C=C2)C2=C3SC(/C=C3\C(=O)C4=C(C=CC(F)=C4)C3=C(C#N)C#N)=C2)C1(C1=CC=C(CCCCCC)C=C1)C1=CC=C(CCCCCC)C=C1","IPT-2F","-5.51","-3.96","0.86","22.4","0.724","14","L. Yang, X. Song, J. Yu, H. Wang, Z. Zhang, R. Geng, J. Cao, D. Baran, W. Tang, Tuning of the conformation of asymmetric nonfullerene acceptors for efficient organic solar cells. J. Mater. Chem. A. 7, 22279–22286 (2019)."
"CCCCC(CC)CC1=C2C(=O)C3=C(C4=CC=C(C)S4)SC(C4=CC=C(C)S4)=C3C(=O)C2=C(CC(CC)CCCC)S1","PBDB-T","-5.34","-3.44","CCCCCCCCN1C2=C(SC(/C=C3\C(=O)C4=CC(F)=CC=C4C3=C(C#N)C#N)=C2)C2=C1C1=C(S2)C2=C(C=C3C(=C2)C(C2=CC=C(CCCCCC)C=C2)(C2=CC=C(CCCCCC)C=C2)C2=C3SC3=C2SC2=C3SC(/C=C3\C(=O)C4=C(C=CC(F)=C4)C3=C(C#N)C#N)=C2)C1(C1=CC=C(CCCCCC)C=C1)C1=CC=C(CCCCCC)C=C1","IPTTT-2F","-5.4","-4.07","0.894","20","0.693","12.3","L. Yang, X. Song, J. Yu, H. Wang, Z. Zhang, R. Geng, J. Cao, D. Baran, W. Tang, Tuning of the conformation of asymmetric nonfullerene acceptors for efficient organic solar cells. J. Mater. Chem. A. 7, 22279–22286 (2019)."
"CCCCC(CC)CC1=C2C(=O)C3=C(C4=CC=C(C)S4)SC(C4=CC=C(C)S4)=C3C(=O)C2=C(CC(CC)CCCC)S1","PBDB-T","-5.34","-3.44","CCCCCCCCN1C2=C(SC(/C=C3\C(=O)C4=CC(F)=CC=C4C3=C(C#N)C#N)=C2)C2=C1C1=C(S2)C2=C(C=C3C(=C2)C(C2=CC=C(CCCCCC)C=C2)(C2=CC=C(CCCCCC)C=C2)C2=C3SC3=C2SC=C3/C=C2\C(=O)C3=C(C=CC(F)=C3)C2=C(C#N)C#N)C1(C1=CC=C(CCCCCC)C=C1)C1=CC=C(CCCCCC)C=C1","IPTT-2F","-5.46","-4.04","0.874","19.7","0.662","11.4","L. Yang, X. Song, J. Yu, H. Wang, Z. Zhang, R. Geng, J. Cao, D. Baran, W. Tang, Tuning of the conformation of asymmetric nonfullerene acceptors for efficient organic solar cells. J. Mater. Chem. A. 7, 22279–22286 (2019)."
"CCCCC(CC)CC1=C2C(=O)C3=C(C4=CC=C(C)S4)SC(C4=CC=C(C)S4)=C3C(=O)C2=C(CC(CC)CCCC)S1","PBDB-T","-5.34","-3.44","CCCCC(CC)COC1=CC(C2=CC3=C(S2)C2=C(C=C(/C=C4\C(=O)C5=C(C=C(F)C=C5)C4=C(C#N)C#N)S2)C3(CC(CC)CCCC)CC(CC)CCCC)=C(OCC(CC)CCCC)C=C1C1=CC2=C(S1)C1=C(C=C(/C=C3\C(=O)C4=C(C=C(F)C(F)=C4)C3=C(C#N)C#N)S1)C2(CC(CC)CCCC)CC(CC)CCCC.F","DOC2C6-2F","","","0.85","21.35","0.7315","13.24","H. Huang, Q. Guo, S. Feng, C. Zhang, Z. Bi, W. Xue, J. Yang, J. Song, C. Li, X. Xu, Z. Tang, W. Ma, Z. Bo, Noncovalently fused-ring electron acceptors with near-infrared absorption for high-performance organic solar cells. Nat Commun. 10, 3038 (2019)."
"CCCCC(CC)CC1=C2C(=O)C3=C(C4=CC=C(C)S4)SC(C4=CC=C(C)S4)=C3C(=O)C2=C(CC(CC)CCCC)S1","PBDB-T","-5.34","-3.44","CCCCCCOC1=CC(C2=CC3=C(S2)C2=C(C=C(/C=C4\C(=O)C5=C(C=CC=C5)C4=C(C#N)C#N)S2)C3(CC(CC)CCCC)CC(CC)CCCC)=C(OCCCCCC)C=C1C1=CC2=C(S1)C1=C(C=C(/C=C3\C(=O)C4=C(C=CC=C4)C3=C(C#N)C#N)S1)C2(CC(CC)CCCC)CC(CC)CCCC","DOC6-IC","","","0.91","19.21","0.6011","10.52","H. Huang, Q. Guo, S. Feng, C. Zhang, Z. Bi, W. Xue, J. Yang, J. Song, C. Li, X. Xu, Z. Tang, W. Ma, Z. Bo, Noncovalently fused-ring electron acceptors with near-infrared absorption for high-performance organic solar cells. Nat Commun. 10, 3038 (2019)."
"CCCCC(CC)CC1=C2C(=O)C3=C(C4=CC=C(C)S4)SC(C4=CC=C(C)S4)=C3C(=O)C2=C(CC(CC)CCCC)S1","PBDB-T","-5.34","-3.44","CCCCCCC1=CC(C2=CC3=C(S2)C2=C(C=C(/C=C4\C(=O)C5=C(C=CC=C5)C4=C(C#N)C#N)S2)C3(CC(CC)CCCC)CC(CC)CCCC)=C(CCCCCC)C=C1C1=CC2=C(S1)C1=C(C=C(/C=C3\C(=O)C4=C(C=CC=C4)C3=C(C#N)C#N)S1)C2(CC(CC)CCCC)CC(CC)CCCC","DC6-IC","","","0.93","18.85","0.6333","11.1","H. Huang, Q. Guo, S. Feng, C. Zhang, Z. Bi, W. Xue, J. Yang, J. Song, C. Li, X. Xu, Z. Tang, W. Ma, Z. Bo, Noncovalently fused-ring electron acceptors with near-infrared absorption for high-performance organic solar cells. Nat Commun. 10, 3038 (2019)."
"CCCCC(CC)CC1=C2C(=O)C3=C(C4=CC=C(C)S4)SC(C4=CC=C(C)S4)=C3C(=O)C2=C(CC(CC)CCCC)S1","PBDB-T","-5.34","-3.44","CCCCCCCCOC1=CC(C2=CC3=C(S2)C2=C(C=C(/C=C4\C(=O)C5=C(C=CC=C5)C4=C(C#N)C#N)S2)C3(CC(CC)CCCC)CC(CC)CCCC)=C(OCCCCCCCC)C=C1C1=CC2=C(S1)C1=C(C=C(/C=C3\C(=O)C4=C(C=CC=C4)C3=C(C#N)C#N)S1)C2(CC(CC)CCCC)CC(CC)CCCC","DOC8-IC","","","0.92","17.74","0.5765","9.41","H. Huang, Q. Guo, S. Feng, C. Zhang, Z. Bi, W. Xue, J. Yang, J. Song, C. Li, X. Xu, Z. Tang, W. Ma, Z. Bo, Noncovalently fused-ring electron acceptors with near-infrared absorption for high-performance organic solar cells. Nat Commun. 10, 3038 (2019)."
"CCCCC(CC)CC1=C2C(=O)C3=C(C4=CC=C(C)S4)SC(C4=CC=C(C)S4)=C3C(=O)C2=C(CC(CC)CCCC)S1","PBDB-T","-5.34","-3.44","CCCCC(CC)COC1=CC(C2=CC3=C(S2)C2=C(C=C(/C=C4\C(=O)C5=C(C=CC=C5)C4=C(C#N)C#N)S2)C3(CC(CC)CCCC)CC(CC)CCCC)=C(OCC(CC)CCCC)C=C1C1=CC2=C(S1)C1=C(C=C(/C=C3\C(=O)C4=C(C=CC=C4)C3=C(C#N)C#N)S1)C2(CC(CC)CCCC)CC(CC)CCCC","DOC2C6-IC","","","0.99","11.19","0.6221","6.87","H. Huang, Q. Guo, S. Feng, C. Zhang, Z. Bi, W. Xue, J. Yang, J. Song, C. Li, X. Xu, Z. Tang, W. Ma, Z. Bo, Noncovalently fused-ring electron acceptors with near-infrared absorption for high-performance organic solar cells. Nat Commun. 10, 3038 (2019)."
"CCCCC(CC)CC1=C2C(=O)C3=C(C4=CC=C(C)S4)SC(C4=CC=C(C)S4)=C3C(=O)C2=C(CC(CC)CCCC)S1","PBDB-T","-5.34","-3.44","CCCCCCCCC1(CCCCCCCC)C2=CC3=C(C=C2C2=C1C1=C(C=C(C=C4C(=O)N(CC)C(=S)N(CC)C4=O)S1)S2)C(CCCCCCCC)(CCCCCCCC)C1=C3SC2=C1SC(C=C1C(=O)N(CC)C(=S)N(CC)C1=O)=C2","IDTTA","-5.81","-3.97","0.98","14.9","0.69","10.2","Y. Firdaus, Q. He, Y. Lin, F. A. A. Nugroho, V. M. L. Corre, E. Yengel, A. H. Balawi, A. Seitkhan, F. Laquai, C. Langhammer, F. Liu, M. Heeney, T. D. Anthopoulos, Novel wide-bandgap non-fullerene acceptors for efficient tandem organic solar cells. J. Mater. Chem. A. 8, 1164–1175 (2020)."
"CCCCC(CC)CC1=C2C(=O)C3=C(C4=CC=C(C)S4)SC(C4=CC=C(C)S4)=C3C(=O)C2=C(CC(CC)CCCC)S1","PBDB-T","-5.34","-3.44","CCCCCCCCC1(CCCCCCCC)C2=CC3=C(C=C2C2=C1C=C(C=C1C(=O)N(CC)C(=S)N(CC)C1=O)S2)C(CCCCCCCC)(CCCCCCCC)C1=C3SC(C=C2C(=O)N(CC)C(=S)N(CC)C2=O)=C1","IDTA","-5.88","-3.9","0.99","12.2","0.6","7.1","Y. Firdaus, Q. He, Y. Lin, F. A. A. Nugroho, V. M. L. Corre, E. Yengel, A. H. Balawi, A. Seitkhan, F. Laquai, C. Langhammer, F. Liu, M. Heeney, T. D. Anthopoulos, Novel wide-bandgap non-fullerene acceptors for efficient tandem organic solar cells. J. Mater. Chem. A. 8, 1164–1175 (2020)."
"CCCCCCC(CCCC)CC1=CC=C(C2=C3C=C(C4=CC=C(C5=C6C(=O)C7=C(CC(C)CC)SC(CC(CC)CCCC)=C7C(=O)C6=C(C6=CC=C(C)S6)S5)S4)SC3=C(C3=CC=C(CC(CCCC)CCCCCC)C=C3)C3=C2SC(C)=C3)C=C1","PBT1-C","-5.43","-3.33","CCCCCCC1=CC=C(C2(C3=CC=C(CCCCCC)C=C3)C3=C(C=C4C(=C3)C3=C(C5=C(C=C(/C=C6\C(=O)C7=CC(F)=CC=C7C6=C(C#N)C#N)S5)S3)C4(C3=CC=C(CCCCCC)C=C3)C3=CC=C(CCCCCC)C=C3)C3=C2C=C(C2=CC=C(/C=C4\C(=O)C5=CC=C(F)C=C5C4=C(C#N)C#N)S2)S3)C=C1","TTPT-T-2F","-5.6","-4","0.915","18.5","0.751","12.71","X. Li, C. Li, L. Ye, K. Weng, H. Fu, H. S. Ryu, D. Wei, X. Sun, H. Y. Woo, Y. Sun, Asymmetric A–D–π–A-type nonfullerene small molecule acceptors for efficient organic solar cells. J. Mater. Chem. A. 7, 19348–19354 (2019)."
"CCCCCCC(CCCC)CC1=CC=C(C2=C3C=C(C4=CC=C(C5=C6C(=O)C7=C(CC(C)CC)SC(CC(CC)CCCC)=C7C(=O)C6=C(C6=CC=C(C)S6)S5)S4)SC3=C(C3=CC=C(CC(CCCC)CCCCCC)C=C3)C3=C2SC(C)=C3)C=C1","PBT1-C","-5.43","-3.33","CCCCCCC1=CC=C(C2(C3=CC=C(CCCCCC)C=C3)C3=CC4=C(C=C3C3=C2C=C(C2=CC=C(/C=C5\C(=O)C6=CC(F)=CC=C6C5=C(C#N)C#N)S2)S3)C(C2=CC=C(CCCCCC)C=C2)(C2=CC=C(CCCCCC)C=C2)C2=C4SC(C3=CC=C(/C=C4\C(=O)C5=CC=C(F)C=C5C4=C(C#N)C#N)S3)=C2)C=C1","T-TPT-T-2F","-5.5","-3.99","0.933","17.63","0.671","10.71","X. Li, C. Li, L. Ye, K. Weng, H. Fu, H. S. Ryu, D. Wei, X. Sun, H. Y. Woo, Y. Sun, Asymmetric A–D–π–A-type nonfullerene small molecule acceptors for efficient organic solar cells. J. Mater. Chem. A. 7, 19348–19354 (2019)."
"CCCCCCC(CCCC)CC1=CC=C(C2=C3C=C(C4=CC=C(C5=C6C(=O)C7=C(CC(C)CC)SC(CC(CC)CCCC)=C7C(=O)C6=C(C6=CC=C(C)S6)S5)S4)SC3=C(C3=CC=C(CC(CCCC)CCCCCC)C=C3)C3=C2SC(C)=C3)C=C1","PBT1-C","-5.43","-3.33","CCCCCCC1=CC=C(C2(C3=CC=C(CCCCCC)C=C3)C3=CC4=C(C=C3C3=C2C2=C(C=C(/C=C5\C(=O)C6=CC=C(F)C=C6C5=C(C#N)C#N)S2)S3)C(C2=CC=C(CCCCCC)C=C2)(C2=CC=C(CCCCCC)C=C2)C2=C4SC3=C2SC(/C=C2\C(=O)C4=CC=C(F)C=C4C2=C(C#N)C#N)=C3)C=C1","IT-2F","-5.67","-4.02","0.902","16.5","0.708","10.54","X. Li, C. Li, L. Ye, K. Weng, H. Fu, H. S. Ryu, D. Wei, X. Sun, H. Y. Woo, Y. Sun, Asymmetric A–D–π–A-type nonfullerene small molecule acceptors for efficient organic solar cells. J. Mater. Chem. A. 7, 19348–19354 (2019)."
"CCCCC(CC)CC1=C2C(=O)C3=C(C4=CC=C(C)S4)SC(C4=CC=C(C)S4)=C3C(=O)C2=C(CC(CC)CCCC)S1","PBDB-T","-5.34","-3.44","CCCCCCCCOC1=CC2=C(C=C1)C1=C(C=C(OCCCCCCCC)C=C1)C21C2=CC3=C(C=C2C2=C1C=C(C1=CC=C(/C=C4\C(=O)C5=C(C=CC=C5)C4=C(C#N)C#N)S1)S2)C1(C2=C(C=CC(OCCCCCCCC)=C2)C2=C1C=C(OCCCCCCCC)C=C2)C1=C3SC(C2=CC=C(/C=C3\C(=O)C4=C(C=CC=C4)C3=C(C#N)C#N)S2)=C1","DTF-IC","","","0.94","8.23","0.48","3.75","L. Wu, L. Xie, H. Tian, R. Peng, J. Huang, B. Fanady, W. Song, S. Tan, W. Bi, Z. Ge, Efficient ternary organic solar cells based on a twin spiro-type non-fullerene acceptor. Science Bulletin. 64, 1087–1094 (2019)."
"CCCCC(CC)CC1=C2C(=O)C3=C(C4=CC=C(C)S4)SC(C4=CC=C(C)S4)=C3C(=O)C2=C(CC(CC)CCCC)S1","PBDB-T","-5.34","-3.44","CCCCCCC(C)CC1=CC=C(C2(C3=CC=C(CC(CCCC)CCCCCC)C=C3)C3=CC4=C(C=C3C3=C2C=C(/C=C2\C(=O)C5=CSC=C5C2=C(C#N)C#N)S3)SC2=C4C=C3C(=C2)C2=C(C=C(/C=C4\C(=O)C5=CSC=C5C4=C(C#N)C#N)S2)C3(C2=CC=C(CC(CCCC)CCCCCC)C=C2)C2=CC=C(CC(CCCC)CCCCCC)C=C2)C=C1","DBTTC","-5.92","-4.03","0.972","17.25","0.6704","11.25","C. Tang, D. Cai, Q. Zheng, Dithienocyclopentadibenzothiophene: a C2v-symmetric core for nonfullerene acceptors with tunable bandgaps. J. Mater. Chem. A. 7, 9609–9617 (2019)."
"CCCCC(CC)CC1=C2C(=O)C3=C(C4=CC=C(C)S4)SC(C4=CC=C(C)S4)=C3C(=O)C2=C(CC(CC)CCCC)S1","PBDB-T","-5.34","-3.44","CCCCCCC(CCCC)CC1=CC=C(C2(C3=CC=C(CC(CCCC)CCCCCC)C=C3)C3=CC4=C(C=C3C3=C2C=C(/C=C2\C(=O)C5=C(C=CC=C5)C2=C(C#N)C#N)S3)SC2=C4C=C3C(=C2)C2=C(C=C(/C=C4\C(=O)C5=C(C=CC=C5)C4=C(C#N)C#N)S2)C3(C2=CC=C(CC(CCCC)CCCCCC)C=C2)C2=CC=C(CC(CCCC)CCCCCC)C=C2)C=C1","DBTIC","-5.91","-4","1.004","15.48","0.6222","9.66","C. Tang, D. Cai, Q. Zheng, Dithienocyclopentadibenzothiophene: a C2v-symmetric core for nonfullerene acceptors with tunable bandgaps. J. Mater. Chem. A. 7, 9609–9617 (2019)."
"CCCCC(CC)CC1=C2C(=O)C3=C(C4=CC=C(C)S4)SC(C4=CC=C(C)S4)=C3C(=O)C2=C(CC(CC)CCCC)S1","PBDB-T","-5.34","-3.44","CCCCCCC(CCCC)CC1=CC=C(C2(C3=CC=C(CC(CCCC)CCCCCC)C=C3)C3=CC4=C(C=C3C3=C2C=C(/C=C2\C(=O)C5=C(C=C(F)C(F)=C5)C2=C(C#N)C#N)S3)SC2=C4C=C3C(=C2)C2=C(C=C(/C=C4\C(=O)C5=C(C=C(F)C(F)=C5)C4=C(C#N)C#N)S2)C3(C2=CC=C(CC(CCCC)CCCCCC)C=C2)C2=CC=C(CC(CCCC)CCCCCC)C=C2)C=C1","DBTIC-2F","-5.94","-4.08","0.799","15.16","0.5627","6.81","C. Tang, D. Cai, Q. Zheng, Dithienocyclopentadibenzothiophene: a C2v-symmetric core for nonfullerene acceptors with tunable bandgaps. J. Mater. Chem. A. 7, 9609–9617 (2019)."
"CCCCCCC(CCCC)CC1=CC=C(C2=C3C=C(C4=CC=C(C5=C6C(=O)C7=C(CC(C)CC)SC(CC(CC)CCCC)=C7C(=O)C6=C(C6=CC=C(C)S6)S5)S4)SC3=C(C3=CC=C(CC(CCCC)CCCCCC)C=C3)C3=C2SC(C)=C3)C=C1","PBT1-C","-5.43","-3.33","CCCCCCC1=CC=C(C2(C3=CC=C(CCCCCC)C=C3)C3=C(C=C4C(=C3)C3[Se]C(/C=C5\C(=O)C6=C(C=C7C=CC=CC7=C6)C5=C(C#N)C#N)=CC3C4(C3=CC=C(CCCCCC)C=C3)C3=CC=C(CCCCCC)C=C3)C3=C2C=C(/C=C2\C(=O)C4=C(C=C5C=CC=CC5=C4)C2=C(C#N)C#N)S3)C=C1","SePT-IN","-5.77","-4","0.85","16.37","0.733","10.2","Heteroatom substitution-induced asymmetric A–D–A type non-fullerene acceptor for efficient organic solar cells. Journal of Energy Chemistry. 40, 144–150 (2020)."
"CCCCCCC(CCCC)CC1=CC=C(C2=C3C=C(C4=CC=C(C5=C6C(=O)C7=C(CC(C)CC)SC(CC(CC)CCCC)=C7C(=O)C6=C(C6=CC=C(C)S6)S5)S4)SC3=C(C3=CC=C(CC(CCCC)CCCCCC)C=C3)C3=C2SC(C)=C3)C=C1","PBT1-C","-5.43","-3.33","CCCCCCC1=CC=C(C2(C3=CC=C(CCCCCC)C=C3)C3=C(C=C4C(=C3)C3SC(/C=C5\C(=O)C6=C(C=C7C=CC=CC7=C6)C5=C(C#N)C#N)=CC3C4(C3=CC=C(CCCCCC)C=C3)C3=CC=C(CCCCCC)C=C3)C3=C2C=C(/C=C2\C(=O)C4=C(C=C5C=CC=CC5=C4)C2=C(C#N)C#N)S3)C=C1","TPT-IN","-5.8","-3.97","0.878","13.92","0.729","8.91","Heteroatom substitution-induced asymmetric A–D–A type non-fullerene acceptor for efficient organic solar cells. Journal of Energy Chemistry. 40, 144–150 (2020)."
"CCCCC(CC)CC1=C(F)C=C(C2=C3C=C(C4=CC=C(C5=C6C(=O)C7=C(CC(CC)CCCC)SC(CC(CC)CCCC)=C7C(=O)C6=C(C6=CC=C(C)S6)S5)S4)SC3=C(C3=CC(F)=C(CC(CC)CCCC)S3)C3=C2SC(C)=C3)S1","PM6","-5.45","-3.64","CCCCCCCCC1(CCCCCCCC)C2=CC3=C(C=C2C2=C1C1=C(C=C(/C=C4\C(=O)C5=C(C=C(F)C(F)=C5)C4=C(C#N)C#N)S1)S2)C(CCCCCCCC)(CCCCCCCC)C1=C3SC2=C1SC(/C=C1\C(=O)C3=C(C=C(F)C(F)=C3)C1=C(C#N)C#N)=C2","C8-SF","-5.53","-4.05","0.787","20.03","0.7315","11.53","H. Huang, X. Li, S. Chen, B. Qiu, J. Du, L. Meng, Z. Zhang, C. Yang, Y. Li, Enhanced performance of ternary organic solar cells with a wide bandgap acceptor as the third component. J. Mater. Chem. A. 7, 27423–27431 (2019)."
"CCCCC(CC)CC1=C(F)C=C(C2=C3C=C(C4=CC=C(C5=C6C(=O)C7=C(CC(CC)CCCC)SC(CC(CC)CCCC)=C7C(=O)C6=C(C6=CC=C(C)S6)S5)S4)SC3=C(C3=CC(F)=C(CC(CC)CCCC)S3)C3=C2SC(C)=C3)S1","PM6","-5.45","-3.64","CCCCCCC1(CCCCCC)C2=C(C=C(/C=C3\C(=O)C4=C(C=CC(F)=C4)C3=C(C#N)C#N)S2)C2=C(OC)C3=C(C4=C(SC(/C=C5\C(=O)C6=C(C=C(F)C=C6)C5=C(C#N)C#N)=C4)C3(CCCCCC)CCCCCC)C(OC)=C21","Y-MODF","-5.81","-3.9","0.984","12.3","0.7155","8.63","H. Huang, X. Li, S. Chen, B. Qiu, J. Du, L. Meng, Z. Zhang, C. Yang, Y. Li, Enhanced performance of ternary organic solar cells with a wide bandgap acceptor as the third component. J. Mater. Chem. A. 7, 27423–27431 (2019)."
"CCCCC(CC)CC1=C(F)C=C(C2=C3C=C(C4=CC=C(C5=C6C(=O)C7=C(CC(CC)CCCC)SC(CC(CC)CCCC)=C7C(=O)C6=C(C6=CC=C(C)S6)S5)S4)SC3=C(C3=CC(F)=C(CC(CC)CCCC)S3)C3=C2SC(C)=C3)S1","PM6","-5.45","-3.64","CCCCCCCCC1=CC=C(C2(C3=CC=C(CCCCCCCC)C=C3)C3=CC4=C(C=C3C3=C2C2=C(S3)C3=C(C=C(/C=C5\C(=O)C6=C(C=C(F)C(F)=C6)C5=C(C#N)C#N)S3)S2)C(C2=CC=C(CCCCCCCC)C=C2)(C2=CC=C(CCCCCCCC)C=C2)C2=C4SC3=C2SC2=C3SC(/C=C3\C(=O)C4=C(C=C(F)C(F)=C4)C3=C(C#N)C#N)=C2)C=C1","3TP3T-4F","-5.66","-4.02","0.92","20.3","0.739","13.7","J. Song, C. Li, L. Zhu, J. Guo, J. Xu, X. Zhang, K. Weng, K. Zhang, J. Min, X. Hao, Y. Zhang, F. Liu, Y. Sun, Ternary Organic Solar Cells with Efficiency >16.5% Based on Two Compatible Nonfullerene Acceptors. Advanced Materials. 31, 1905645 (2019)."
"CCCCC(CC)CC1=C(F)C=C(C2=C3C=C(C4=CC=C(C5=C6C(=O)C7=C(CC(CC)CCCC)SC(CC(CC)CCCC)=C7C(=O)C6=C(C6=CC=C(C)S6)S5)S4)SC3=C(C3=CC(F)=C(CC(CC)CCCC)S3)C3=C2SC(C)=C3)S1","PM6","-5.45","-3.64","CCCCCCCCC1=CC=C(C2(C3=CC=C(CCCCCCCC)C=C3)C3=CC4=C(C=C3C3=C2C2=C(S3)C3=C(C=C(/C=C5\C(=O)C6=C(C=CC=C6)C5=C(C#N)C#N)S3)S2)C(C2=CC=C(CCCCCCCC)C=C2)(C2=CC=C(CCCCCCCC)C=C2)C2=C4SC3=C2SC2=C3SC(/C=C3\C(=O)C4=C(C=CC=C4)C3=C(C#N)C#N)=C2)C=C1","3TP3T-IC","-5.55","-3.88","1.05","13","0.656","8.9","J. Song, C. Li, L. Zhu, J. Guo, J. Xu, X. Zhang, K. Weng, K. Zhang, J. Min, X. Hao, Y. Zhang, F. Liu, Y. Sun, Ternary Organic Solar Cells with Efficiency >16.5% Based on Two Compatible Nonfullerene Acceptors. Advanced Materials. 31, 1905645 (2019)."
"CCCCC(CC)CC1=C(F)C=C(C2=C3C=C(C4=CC=C(C5=C6C(=O)C7=C(CC(CC)CCCC)SC(CC(CC)CCCC)=C7C(=O)C6=C(C6=CC=C(C)S6)S5)S4)SC3=C(C3=CC(F)=C(CC(CC)CCCC)S3)C3=C2SC(C)=C3)S1","PM6","-5.45","-3.64","CCCCCCC1=CC=C(C2(C3=CC=C(CCCCCC)C=C3)C3=CC4=C(C=C3C3=C2C2=C(C=C(/C=C5\C(=O)C6=CSC=C6C5=C(C#N)C#N)[Se]2)S3)C(C2=CC=C(CCCCCC)C=C2)(C2=CC=C(CCCCCC)C=C2)C2=C4SC3=C2[Se]C(/C=C2\C(=O)C4=CSC=C4C2=C(C#N)C#N)=C3)C=C1","TSeTIC","-5.65","-3.91","0.93","19.42","0.759","13.71","K.-K. Liu, X. Xu, J.-L. Wang, C. Zhang, G.-Y. Ge, F.-D. Zhuang, H.-J. Zhang, C. Yang, Q. Peng, J. Pei, Achieving high-performance non-halogenated nonfullerene acceptor-based organic solar cells with 13.7% efficiency via a synergistic strategy of an indacenodithieno[3,2-b]selenophene core unit and non-halogenated thiophene-based terminal group. J. Mater. Chem. A. 7, 24389–24399 (2019)."
"CCCCC(CC)CC1=C(F)C=C(C2=C3C=C(C4=CC=C(C5=C6C(=O)C7=C(CC(CC)CCCC)SC(CC(CC)CCCC)=C7C(=O)C6=C(C6=CC=C(C)S6)S5)S4)SC3=C(C3=CC(F)=C(CC(CC)CCCC)S3)C3=C2SC(C)=C3)S1","PM6","-5.45","-3.64","CCCCCCC1=CC=C(C2(C3=CC=C(CCCCCC)C=C3)C3=CC4=C(C=C3C3=C2C2=C(C=C(/C=C5\C(=O)C6=CSC=C6C5=C(C#N)C#N)S2)S3)C(C2=CC=C(CCCCCC)C=C2)(C2=CC=C(CCCCCC)C=C2)C2=C4SC3=C2SC(/C=C2\C(=O)C4=CSC=C4C2=C(C#N)C#N)=C3)C=C1","TTTIC","-5.69","-3.9","0.94","18.29","0.701","12.05","K.-K. Liu, X. Xu, J.-L. Wang, C. Zhang, G.-Y. Ge, F.-D. Zhuang, H.-J. Zhang, C. Yang, Q. Peng, J. Pei, Achieving high-performance non-halogenated nonfullerene acceptor-based organic solar cells with 13.7% efficiency via a synergistic strategy of an indacenodithieno[3,2-b]selenophene core unit and non-halogenated thiophene-based terminal group. J. Mater. Chem. A. 7, 24389–24399 (2019)."
"CCCCCCC(CCCC)CC1=CC=C(C2=C3C=C(C)SC3=C(C3=CC=C(CC(CCCC)CCCCCC)C=C3)C3=C2SC(C2=C(Cl)C=C(C4=C5C(=O)C6=C(CC(CC)CCCC)SC(CC(CC)CCCC)=C6C(=O)C5=C(C5=CC(Cl)=C(C)S5)S4)S2)=C3)C=C1","PBT1-C-2Cl","-5.59","-3.53","CCCCCCC1=CC=C(C2(C3=CC=C(CCCCCC)C=C3)C3=CC4=C(C=C3C3=C2C2=C(C=C(/C=C5\C(=O)C6=CC(F)=C(F)C=C6C5=C(C#N)C#N)S2)S3)C(C2=CC=C(CCCCCC)C=C2)(C2=CC=C(CCCCCC)C=C2)C2=C4SC3=C2SC(/C=C2\C(=O)C4=CSC=C4C2=C(C#N)C#N)=C3)C=C1","DTT-2F-Th","-5.78","-4.09","0.908","17.5","0.73","11.6","L. Ye, Y. Xie, Y. Xiao, J. Song, C. Li, H. Fu, K. Weng, X. Lu, S. Tan, Y. Sun, Asymmetric fused-ring electron acceptor with two distinct terminal groups for efficient organic solar cells. J. Mater. Chem. A. 7, 8055–8060 (2019)."
"CCCCCCC(CCCC)CC1=CC=C(C2=C3C=C(C)SC3=C(C3=CC=C(CC(CCCC)CCCCCC)C=C3)C3=C2SC(C2=C(Cl)C=C(C4=C5C(=O)C6=C(CC(CC)CCCC)SC(CC(CC)CCCC)=C6C(=O)C5=C(C5=CC(Cl)=C(C)S5)S4)S2)=C3)C=C1","PBT1-C-2Cl","-5.59","-3.53","CCCCCCC1=CC=C(C2(C3=CC=C(CCCCCC)C=C3)C3=CC4=C(C=C3C3=C2C2=C(C=C(/C=C5\C(=O)C6=CSC=C6C5=C(C#N)C#N)S2)S3)C(C2=CC=C(CCCCCC)C=C2)(C2=CC=C(CCCCCC)C=C2)C2=C4SC3=C2SC(/C=C2\C(=O)C4=CSC=C4C2=C(C#N)C#N)=C3)C=C1","ITCPTC","-5.76","-4.02","0.964","15.6","0.657","9.9","L. Ye, Y. Xie, Y. Xiao, J. Song, C. Li, H. Fu, K. Weng, X. Lu, S. Tan, Y. Sun, Asymmetric fused-ring electron acceptor with two distinct terminal groups for efficient organic solar cells. J. Mater. Chem. A. 7, 8055–8060 (2019)."
"CCCCC(CC)CC1=C(F)C=C(C2=C3C=C(C4=CC=C(C)S4)SC3=C(C3=CC(F)=C(CC(CC)CCCC)S3)C3=C2SC(C)=C3)S1","PTO2","-5.59","-3.67","CCCCCCC1=CC=C(C2(C3=CC=C(CCCCCC)C=C3)C3=CC4=C(C=C3C3=C2C2=C(C=C(/C=C5\C(=O)C6=C(C=C(F)C(F)=C6)C5=C(C#N)C#N)S2)S3)C(C2=CC=C(CCCCCC)C=C2)(C2=CC=C(CCCCCC)C=C2)C2=C4SC3=C2SC(/C=C2\C(=O)C4=C(C=C(F)C(F)=C4)C2=C(C#N)C#N)=C3)C=C1","IT-4F","-5.59","-4.06","0.91","21.5","0.75","14.7","H. Yao, Y. Cui, D. Qian, C. S. Ponseca, A. Honarfar, Y. Xu, J. Xin, Z. Chen, L. Hong, B. Gao, R. Yu, Y. Zu, W. Ma, P. Chabera, T. Pullerits, A. Yartsev, F. Gao, J. Hou, 14.7% Efficiency Organic Photovoltaic Cells Enabled by Active Materials with a Large Electrostatic Potential Difference. J. Am. Chem. Soc. 141, 7743–7750 (2019)."
"CCCCC(CC)CC1=C2C(=O)C3=C(C4=CC=C(C)S4)SC(C4=CC=C(C)S4)=C3C(=O)C2=C(CC(CC)CCCC)S1","PBDB-T","-5.34","-3.44","CCCCCCCCC1(CCCCCCCC)C2=CC3=C(C=C2C2=CC4=C(C=C21)C1=C(S4)C2=C(C=C(/C=C4\C(=O)C5=C(C=C(F)C(F)=C5)C4=C(C#N)C#N)S2)C1(C1=CC=C(CCCCCC)C=C1)C1=CC=C(CCCCCC)C=C1)SC1=C3C(C2=CC=C(CCCCCC)C=C2)(C2=CC=C(CCCCCC)C=C2)C2=C1SC(/C=C1\C(=O)C3=C(C=C(F)C(F)=C3)C1=C(C#N)C#N)=C2","DTFT9-FIC","-5.49","-4.01","0.86","19.01","0.5861","9.58","F.-Y. Cao, P.-K. Huang, Y.-C. Su, W.-C. Huang, S.-L. Chang, K.-E. Hung, Y.-J. Cheng, Forced coplanarity of dithienofluorene-based non-fullerene acceptors to achieve high-efficiency organic solar cells. J. Mater. Chem. A. 7, 17947–17953 (2019)."
"CCCCC(CC)CC1=C2C(=O)C3=C(C4=CC=C(C)S4)SC(C4=CC=C(C)S4)=C3C(=O)C2=C(CC(CC)CCCC)S1","PBDB-T","-5.34","-3.44","CCCCCCCCC1(CCCCCCCC)C2=CC3=C(C=C2C2=CC4=C(C=C(C5=C(CC(CC)CCCC)C=C(/C=C6\C(=O)C7=C(C=C(F)C(F)=C7)C6=C(C#N)C#N)S5)S4)C=C21)SC(C1=C(CC(C)CC)C=C(/C=C2\C(=O)C4=C(C=C(F)C(F)=C4)C2=C(C#N)C#N)S1)=C3","DTFT5-FIC","-5.52","-3.87","0.9","11.64","0.5204","5.45","F.-Y. Cao, P.-K. Huang, Y.-C. Su, W.-C. Huang, S.-L. Chang, K.-E. Hung, Y.-J. Cheng, Forced coplanarity of dithienofluorene-based non-fullerene acceptors to achieve high-efficiency organic solar cells. J. Mater. Chem. A. 7, 17947–17953 (2019)."
"CCCCC(CC)CC1=C(F)C=C(C2=C3C=C(C4=CC=C(C5=C6C(=O)C7=C(CC(CC)CCCC)SC(CC(CC)CCCC)=C7C(=O)C6=C(C6=CC=C(C)S6)S5)S4)SC3=C(C3=CC(F)=C(CC(CC)CCCC)S3)C3=C2SC(C)=C3)S1","PM6","-5.45","-3.64","CCCCCCC1=CC=C(C2(C3=CC=C(CCCCCC)C=C3)C3=C(SC(/C=C4\C(=O)C5=C(C=C(Cl)C(Cl)=C5)C4=C(C#N)C#N)=C3)C3=C2C2=C(S3)C(C3=CC(F)=C(CC(CC)CCCC)S3)=C3C(=C2C2=CC(F)=C(CC(CC)CCCC)S2)SC2=C3C(C3=CC=C(CCCCCC)C=C3)(C3=CC=C(CCCCCC)C=C3)C3=C2SC(/C=C2\C(=O)C4=C(C=C(Cl)C(Cl)=C4)C2=C(C#N)C#N)=C3)C=C1","FBDT-4Cl","-5.7","-3.91","0.888","19.83","0.7019","12.36","G.-Z. Yuan, H. Fan, S.-S. Wan, Z. Jiang, Y.-Q. Liu, K.-K. Liu, H.-R. Bai, X. Zhu, J.-L. Wang, A two-dimensional halogenated thiophene side-chain strategy for balancing Voc and Jsc and improving efficiency of non-fullerene small molecule acceptor-based organic solar cells. J. Mater. Chem. A. 7, 20274–20284 (2019)."
"CCCCC(CC)CC1=C(F)C=C(C2=C3C=C(C4=CC=C(C5=C6C(=O)C7=C(CC(CC)CCCC)SC(CC(CC)CCCC)=C7C(=O)C6=C(C6=CC=C(C)S6)S5)S4)SC3=C(C3=CC(F)=C(CC(CC)CCCC)S3)C3=C2SC(C)=C3)S1","PM6","-5.45","-3.64","CCCCCCC1=CC=C(C2(C3=CC=C(CCCCCC)C=C3)C3=C(SC(/C=C4\C(=O)C5=C(C=C(Cl)C(Cl)=C5)C4=C(C#N)C#N)=C3)C3=C2C2=C(S3)C(C3=CC(Cl)=C(CC(CC)CCCC)S3)=C3C(=C2C2=CC(Cl)=C(CC(CC)CCCC)S2)SC2=C3C(C3=CC=C(CCCCCC)C=C3)(C3=CC=C(CCCCCC)C=C3)C3=C2SC(/C=C2\C(=O)C4=C(C=C(Cl)C(Cl)=C4)C2=C(C#N)C#N)=C3)C=C1","ClBDT-4Cl","-5.72","-3.92","0.879","19.02","0.6971","11.65","G.-Z. Yuan, H. Fan, S.-S. Wan, Z. Jiang, Y.-Q. Liu, K.-K. Liu, H.-R. Bai, X. Zhu, J.-L. Wang, A two-dimensional halogenated thiophene side-chain strategy for balancing Voc and Jsc and improving efficiency of non-fullerene small molecule acceptor-based organic solar cells. J. Mater. Chem. A. 7, 20274–20284 (2019)."
"CCCCC(CC)CC1=C(F)C=C(C2=C3C=C(C4=CC=C(C5=C6C(=O)C7=C(CC(CC)CCCC)SC(CC(CC)CCCC)=C7C(=O)C6=C(C6=CC=C(C)S6)S5)S4)SC3=C(C3=CC(F)=C(CC(CC)CCCC)S3)C3=C2SC(C)=C3)S1","PM6","-5.45","-3.64","CCCCCCC1=CC=C(C2(C3=CC=C(CCCCCC)C=C3)C3=C(SC(/C=C4\C(=O)C5=C(C=C(Cl)C(Cl)=C5)C4=C(C#N)C#N)=C3)C3=C2C2=C(S3)C(C3=CC=C(CC(CC)CCCC)S3)=C3C(=C2C2=CC=C(CC(CC)CCCC)S2)SC2=C3C(C3=CC=C(CCCCCC)C=C3)(C3=CC=C(CCCCCC)C=C3)C3=C2SC(/C=C2\C(=O)C4=C(C=C(Cl)C(Cl)=C4)C2=C(C#N)C#N)=C3)C=C1","HBDT-4Cl","-5.67","-3.9","0.898","17.79","0.6476","10.35","G.-Z. Yuan, H. Fan, S.-S. Wan, Z. Jiang, Y.-Q. Liu, K.-K. Liu, H.-R. Bai, X. Zhu, J.-L. Wang, A two-dimensional halogenated thiophene side-chain strategy for balancing Voc and Jsc and improving efficiency of non-fullerene small molecule acceptor-based organic solar cells. J. Mater. Chem. A. 7, 20274–20284 (2019)."
"CCCCC(CC)CC1=C(F)C=C(C2=C3C=C(C4=CC=C(C5=C6C(=O)C7=C(CC(CC)CCCC)SC(CC(CC)CCCC)=C7C(=O)C6=C(C6=CC=C(C)S6)S5)S4)SC3=C(C3=CC(F)=C(CC(CC)CCCC)S3)C3=C2SC(C)=C3)S1","PM6","-5.45","-3.64","CCCCCCCCOC1=C2SC3=C(C2=C(CCCCCCCC)C2=C1C1=C(S2)C2=C(C=C(/C=C4\C(=O)C5=C(C=C(Cl)C(Cl)=C5)C4=C(C#N)C#N)S2)C1(C1=CC=C(CCCCCC)C=C1)C1=CC=C(CCCCCC)C=C1)C(C1=CC=C(CCCCCC)C=C1)(C1=CC=C(CCCCCC)C=C1)C1=C3SC(/C=C2\C(=O)C3=C(C=C(Cl)C(Cl)=C3)C2=C(C#N)C#N)=C1","COBDT-4Cl","-5.57","-3.98","0.86","21.6","0.7","13.2","B. Kan, X. Chen, K. Gao, M. Zhang, F. Lin, X. Peng, F. Liu, A. K.-Y. Jen, Asymmetrical side-chain engineering of small-molecule acceptors enable high-performance nonfullerene organic solar cells. Nano Energy. 67, 104209 (2020)."
