Repository: JinYSun/BiBERTa

BiBERTa

### **<u>Deep learning-assisted to accelerate the discovery of donor/acceptor pairs for high-performance organic solar cells</u>**

## <u>Motivation</u>

It is a deep learning-based framework built for new donor/acceptor pairs discovery. The framework contains data collection section, PCE prediction section and molecular discovery section. Specifically, a large D/A pair dataset was built by collecting experimental data from literature. Then, a novel RoBERTa-based bi-encoder model (BiBERTa) was developed for PCE prediction by using the SMILES of donor and acceptor pairs as the input. Two pretrained ChemBERTa2 encoders were loaded as initial parameters of the bi-encoder.

File: BiBERTa/dataset/OSC/data.csv (part 22 of 41)
"Donor","Donor_Name","HOMO/D","LUMO/D","Acceptor","Acceptor_Name","HOMO/A","LUMO/A","Voc","Jsc","FF","PCE","reference"
"CCCCC(CC)CC1=C(F)C=C(C2=C3C=C(C4=CC=C(C5=C6C(=O)C7=C(CC(CC)CCCC)SC(CC(CC)CCCC)=C7C(=O)C6=C(C6=CC=C(C)S6)S5)S4)SC3=C(C3=CC(F)=C(CC(CC)CCCC)S3)C3=C2SC(C)=C3)S1","PM6","-5.45","-3.64","CCCCCCCCOC1=C2SC3=C(C2=C(C2=CC=C(CCCCCC)C=C2)C2=C1C1=C(S2)C2=C(C=C(/C=C4\C(=O)C5=C(C=C(Cl)C(Cl)=C5)C4=C(C#N)C#N)S2)C1(C1=CC=C(CCCCCC)C=C1)C1=CC=C(CCCCCC)C=C1)C(C1=CC=C(CCCCCC)C=C1)(C1=CC=C(CCCCCC)C=C1)C1=C3SC(/C=C2\C(=O)C3=C(C=C(Cl)C(Cl)=C3)C2=C(C#N)C#N)=C1","POBDT-4Cl","-5.58","-3.97","0.87","20.7","0.67","12.3","B. Kan, X. Chen, K. Gao, M. Zhang, F. Lin, X. Peng, F. Liu, A. K.-Y. Jen, Asymmetrical side-chain engineering of small-molecule acceptors enable high-performance nonfullerene organic solar cells. Nano Energy. 67, 104209 (2020)."
"CCCCC(CC)CC1=C(F)C=C(C2=C3C=C(C4=CC=C(C5=C6C(=O)C7=C(CC(CC)CCCC)SC(CC(CC)CCCC)=C7C(=O)C6=C(C6=CC=C(C)S6)S5)S4)SC3=C(C3=CC(F)=C(CC(CC)CCCC)S3)C3=C2SC(C)=C3)S1","PM6","-5.45","-3.64","CCCCCCC1=CC=C(C2=C3SC4=C(C3=C(C3=CC=C(CCCCCC)C=C3)C3=C2C2=C(S3)C3=C(C=C(/C=C5\C(=O)C6=C(C=C(Cl)C(Cl)=C6)C5=C(C#N)C#N)S3)C2(C2=CC=C(CCCCCC)C=C2)C2=CC=C(CCCCCC)C=C2)C(C2=CC=C(CCCCCC)C=C2)(C2=CC=C(CCCCCC)C=C2)C2=C4SC(/C=C3\C(=O)C4=C(C=C(Cl)C(Cl)=C4)C3=C(C#N)C#N)=C2)C=C1","DPBDT-4Cl","-5.62","-3.94","0.89","18.7","0.65","11.2","B. Kan, X. Chen, K. Gao, M. Zhang, F. Lin, X. Peng, F. Liu, A. K.-Y. Jen, Asymmetrical side-chain engineering of small-molecule acceptors enable high-performance nonfullerene organic solar cells. Nano Energy. 67, 104209 (2020)."
"CCCCC(CC)CC1=C2C(=O)C3=C(C4=CC=C(C)S4)SC(C4=CC=C(C)S4)=C3C(=O)C2=C(CC(CC)CCCC)S1","PBDB-T","-5.34","-3.44","CCCCCCCCN1C2=C(SC(/C=C3\C(=O)C4=CC(F)=C(F)C=C4C3=C(C#N)C#N)=C2)C2=C1C1=C(S2)C2=CC3=C(C=C2C1(C1=CC(OCCCCCC)=CC=C1)C1=CC(OCCCCCC)=CC=C1)C1=C(C2=C(S1)C1=C(C=C(/C=C4\C(=O)C5=CC(F)=C(F)C=C5C4=C(C#N)C#N)S1)N2CCCCCCCC)C3(C1=CC=CC(OCCCCCC)=C1)C1=CC(OCCCCCC)=CC=C1","m-INPOIC","-5.41","-3.97","0.85","21.3","0.669","12.1","H. Feng, X. Song, Z. Zhang, R. Geng, J. Yu, L. Yang, D. Baran, W. Tang, Molecular Orientation Unified Nonfullerene Acceptor Enabling 14% Efficiency As-Cast Organic Solar Cells. Advanced Functional Materials. 29, 1903269 (2019)."
"CCCCC(CC)CC1=C2C(=O)C3=C(C4=CC=C(C)S4)SC(C4=CC=C(C)S4)=C3C(=O)C2=C(CC(CC)CCCC)S1","PBDB-T","-5.34","-3.44","CCCCCCCCN1C2=C(SC(/C=C3\C(=O)C4=CC(F)=C(F)C=C4C3=C(C#N)C#N)=C2)C2=C1C1=C(S2)C2=CC3=C(C=C2C1(C1=CC=C(OCCCCCC)C=C1)C1=CC=C(OCCCCCC)C=C1)C1=C(C2=C(S1)C1=C(C=C(/C=C4\C(=O)C5=CC(F)=C(F)C=C5C4=C(C#N)C#N)S1)N2CCCCCCCC)C3(C1=CC=C(OCCCCCC)C=C1)C1=CC=C(OCCCCCC)C=C1","p-INPOIC","-5.38","-4","0.846","19","0.661","10.6","H. Feng, X. Song, Z. Zhang, R. Geng, J. Yu, L. Yang, D. Baran, W. Tang, Molecular Orientation Unified Nonfullerene Acceptor Enabling 14% Efficiency As-Cast Organic Solar Cells. Advanced Functional Materials. 29, 1903269 (2019)."
"CCCCC(CC)CC1=C2C(=O)C3=C(C4=CC=C(C)S4)SC(C4=CC=C(C)S4)=C3C(=O)C2=C(CC(CC)CCCC)S1","PBDB-T","-5.34","-3.44","O=C(C(C=C(Cl)C(Cl)=C1)=C1C/2=C(C#N)\C#N)C2=C/C(S3)=CC4=C3C5=C(N4CC(CCCC)CCCCCC)C6=C(C7=CC(C8(C9=CC=C(CCCCCC)C=C9)C%10=CC=C(CCCCCC)C=C%10)=C(C%11=C8C(N(CC(CCCC)CCCCCC)C%12=C%13SC(/C=C%14C(C(C=C(Cl)C(Cl)=C%15)=C%15C\%14=C(C#N)/C#N)=O)=C%12)=C%13S%11)C=C7C6(C%16=CC=C(CCCCCC)C=C%16)C%17=CC=C(CCCCCC)C=C%17)S5","IPIC-4CL","-5.51","-3.95","0.813","22.2","0.74","13.4","R. Geng, X. Song, H. Feng, J. Yu, M. Zhang, N. Gasparini, Z. Zhang, F. Liu, D. Baran, W. Tang, Nonfullerene Acceptor for Organic Solar Cells with Chlorination on Dithieno[3,2-b:2′,3′-d]pyrrol Fused-Ring. ACS Energy Lett. 4, 763–770 (2019)."
"CCCCC(CC)CC1=C2C(=O)C3=C(C4=CC=C(C)S4)SC(C4=CC=C(C)S4)=C3C(=O)C2=C(CC(CC)CCCC)S1","PBDB-T","-5.34","-3.44","CCCCCCC1=CC=C(C2(C3=CC=C(CCCCCC)C=C3)C3=CC4=C(C=C3C3=C2C2=C(S3)C3=C(C=C(/C=C5\C(=O)C6=C(C=C(F)C(F)=C6)C5=C(C#N)C#N)S3)N2CC(CCCC)CCCCCC)C(C2=CC=C(CCCCCC)C=C2)(C2=CC=C(CCCCCC)C=C2)C2=C4SC3=C2N(CC(CCCC)CCCCCC)C2=C3SC(/C=C3\C(=O)C4=C(C=C(F)C(F)=C4)C3=C(C#N)C#N)=C2)C=C1","IPIC-4F","-5.25","-3.27","0.835","19.8","0.671","11.1","R. Geng, X. Song, H. Feng, J. Yu, M. Zhang, N. Gasparini, Z. Zhang, F. Liu, D. Baran, W. Tang, Nonfullerene Acceptor for Organic Solar Cells with Chlorination on Dithieno[3,2-b:2′,3′-d]pyrrol Fused-Ring. ACS Energy Lett. 4, 763–770 (2019)."
"CCCCC(CC)CC1=C2C(=O)C3=C(C4=CC=C(C)S4)SC(C4=CC=C(C)S4)=C3C(=O)C2=C(CC(CC)CCCC)S1","PBDB-T","-5.34","-3.44","CCCCCCC1=CC=C(C2(C3=CC=C(CCCCCC)C=C3)C3=CC4=C(C=C3C3=C2C2=C(S3)C3=C(C=C(/C=C5\C(=O)C6=C(C=CC=C6)C5=C(C#N)C#N)S3)N2CC(CCCC)CCCCCC)C(C2=CC=C(CCCCCC)C=C2)(C2=CC=C(CCCCCC)C=C2)C2=C4SC3=C2N(CC(CCCC)CCCCCC)C2=C3SC(/C=C3\C(=O)C4=C(C=CC=C4)C3=C(C#N)C#N)=C2)C=C1","IPIC","-5.12","-3.12","0.95","7.16","0.586","3.98","R. Geng, X. Song, H. Feng, J. Yu, M. Zhang, N. Gasparini, Z. Zhang, F. Liu, D. Baran, W. Tang, Nonfullerene Acceptor for Organic Solar Cells with Chlorination on Dithieno[3,2-b:2′,3′-d]pyrrol Fused-Ring. ACS Energy Lett. 4, 763–770 (2019)."
"CCCCC(CC)CC1=C(F)C=C(C2=C3C=C(C4=CC=C(C5=C6C(=O)C7=C(CC(CC)CCCC)SC(CC(CC)CCCC)=C7C(=O)C6=C(C6=CC=C(C)S6)S5)S4)SC3=C(C3=CC(F)=C(CC(CC)CCCC)S3)C3=C2SC(C)=C3)S1","PM6","-5.45","-3.64","CCCCCCC1=CC=C(C2(C3=CC=C(CCCCCC)C=C3)C3=CC4=C(C=C3C3=C2C2=C(C=C(/C=C5\C(=O)C6=CC(F)=C(F)C=C6C5=C(C#N)C#N)S2)S3)N(CC(CC)CCCC)C2=CC3=C(C=C24)C(C2=CC=C(CCCCCC)C=C2)(C2=CC=C(CCCCCC)C=C2)C2=C3SC3=C2SC(/C=C2\C(=O)C4=CC=CC=C4C2=C(C#N)C#N)=C3)C=C1","CZTT-4F","-5.61","-4.11","0.94","19.73","0.6506","12.07","H. Wang, Z. Zhang, J. Yu, X. Liu, S. Qu, S. Guang, W. Tang, Nonacyclic carbazole-based non-fullerene acceptors enable over 12% efficiency with enhanced stability for organic solar cells. J. Mater. Chem. A. 7, 21903–21910 (2019)."
"CCCCC(CC)CC1=C(F)C=C(C2=C3C=C(C4=CC=C(C5=C6C(=O)C7=C(CC(CC)CCCC)SC(CC(CC)CCCC)=C7C(=O)C6=C(C6=CC=C(C)S6)S5)S4)SC3=C(C3=CC(F)=C(CC(CC)CCCC)S3)C3=C2SC(C)=C3)S1","PM6","-5.45","-3.64","CCCCCCC1=CC=C(C2(C3=CC=C(CCCCCC)C=C3)C3=CC4=C(C=C3C3=C2C2=C(C=C(/C=C5\C(=O)C6=CC=CC=C6C5=C(C#N)C#N)S2)S3)N(CC(CC)CCCC)C2=CC3=C(C=C24)C(C2=CC=C(CCCCCC)C=C2)(C2=CC=C(CCCCCC)C=C2)C2=C3SC3=C2SC(/C=C2\C(=O)C4=CC=CC=C4C2=C(C#N)C#N)=C3)C=C1","CZTT-IC","-5.54","-3.97","1.07","12.83","0.5116","7.02","H. Wang, Z. Zhang, J. Yu, X. Liu, S. Qu, S. Guang, W. Tang, Nonacyclic carbazole-based non-fullerene acceptors enable over 12% efficiency with enhanced stability for organic solar cells. J. Mater. Chem. A. 7, 21903–21910 (2019)."
"CCCCC(CC)CC1=C2C(=O)C3=C(C4=CC=C(C)S4)SC(C4=CC=C(C)S4)=C3C(=O)C2=C(CC(CC)CCCC)S1","PBDB-T","-5.34","-3.44","CCCCCCC1=CC=C(C2(C3=CC=C(CCCCCC)C=C3)C3=CC4=C(C=C3C3=C2C2=C(C=C(/C=C5\C(=O)C6=CC(F)=C(F)C=C6C5=C(C#N)C#N)S2)S3)N(CC(CC)CCCC)C2=CC3=C(C=C24)C(C2=CC=C(CCCCCC)C=C2)(C2=CC=C(CCCCCC)C=C2)C2=C3SC3=C2SC(/C=C2\C(=O)C4=CC=CC=C4C2=C(C#N)C#N)=C3)C=C1","CZTT-4F","-5.61","-4.11","0.94","19.73","0.6506","12.07","H. Wang, Z. Zhang, J. Yu, X. Liu, S. Qu, S. Guang, W. Tang, Nonacyclic carbazole-based non-fullerene acceptors enable over 12% efficiency with enhanced stability for organic solar cells. J. Mater. Chem. A. 7, 21903–21910 (2019)."
"CCCCC(CC)CC1=C2C(=O)C3=C(C4=CC=C(C)S4)SC(C4=CC=C(C)S4)=C3C(=O)C2=C(CC(CC)CCCC)S1","PBDB-T","-5.34","-3.44","CCCCCCC1=CC=C(C2(C3=CC=C(CCCCCC)C=C3)C3=CC4=C(C=C3C3=C2C2=C(C=C(/C=C5\C(=O)C6=CC=CC=C6C5=C(C#N)C#N)S2)S3)N(CC(CC)CCCC)C2=CC3=C(C=C24)C(C2=CC=C(CCCCCC)C=C2)(C2=CC=C(CCCCCC)C=C2)C2=C3SC3=C2SC(/C=C2\C(=O)C4=CC=CC=C4C2=C(C#N)C#N)=C3)C=C1","CZTT-IC","-5.54","-3.97","0.97","17.26","0.5897","9.87","H. Wang, Z. Zhang, J. Yu, X. Liu, S. Qu, S. Guang, W. Tang, Nonacyclic carbazole-based non-fullerene acceptors enable over 12% efficiency with enhanced stability for organic solar cells. J. Mater. Chem. A. 7, 21903–21910 (2019)."
"CCCCC(CC)CC1=C2C(=O)C3=C(C4=CC=C(C)S4)SC(C4=CC=C(C)S4)=C3C(=O)C2=C(CC(CC)CCCC)S1","PBDB-T","-5.34","-3.44","O=C(C(C=CC=C1)=C1C/2=C(C#N)/C#N)C2=C/C3=CC(C4(C5=CC=C(CCCCCC)C=C5)C6=CC=C(CCCCCC)C=C6)=C(S3)C7=C4C8=C(OCC(CC)CCCC)C(SC9=C%10C(C%11=CC=C(CCCCCC)C=C%11)(C%12=CC=C(CCCCCC)C=C%12)C%13=C9SC(/C=C%14C(C(C=CC=C%15)=C%15C\%14=C(C#N)\C#N)=O)=C%13)=C%10C(OCC(CC)CCCC)=C8S7","PDT-T1","-5.43","-3.97","0.88","18.88","0.663","11.02","P. Jiang, H. Lu, Q.-Q. Jia, S. Feng, C. Li, H.-B. Li, Z. Bo, Dihydropyreno[1,2-b:6,7-b′]dithiophene based electron acceptors for high efficiency as-cast organic solar cells. J. Mater. Chem. A. 7, 5943–5948 (2019)."
"CCCCC(CC)CC1=C2C(=O)C3=C(C4=CC=C(C)S4)SC(C4=CC=C(C)S4)=C3C(=O)C2=C(CC(CC)CCCC)S1","PBDB-T","-5.34","-3.44","CCCCCCOC1=C2C3=C(C=C(/C=C4\C(=O)C5=C(C=C(F)C(F)=C5)C4=C(C#N)C#N)S3)C(C3=CC=C(CCCCCC)C=C3)(C3=CC=C(CCCCCC)C=C3)C3=CC(OCCCCCC)=C4C5=C(C=C(/C=C6\C(=O)C7=C(C=C(F)C(F)=C7)C6=C(C#N)C#N)S5)C(C5=CC=C(CCCCCC)C=C5)(C5=CC=C(CCCCCC)C=C5)C(=C1)C4=C32","PDT","-5.52","-3.9","0.97","13.48","0.54","7.07","P. Jiang, H. Lu, Q.-Q. Jia, S. Feng, C. Li, H.-B. Li, Z. Bo, Dihydropyreno[1,2-b:6,7-b′]dithiophene based electron acceptors for high efficiency as-cast organic solar cells. J. Mater. Chem. A. 7, 5943–5948 (2019)."
"CCCCC(CC)CC1=C(F)C=C(C2=C3C=C(C4=CC=C(C5=C6C(=O)C7=C(CC(CC)CCCC)SC(CC(CC)CCCC)=C7C(=O)C6=C(C6=CC=C(C)S6)S5)S4)SC3=C(C3=CC(F)=C(CC(CC)CCCC)S3)C3=C2SC(C)=C3)S1","PM6","-5.45","-3.64","CCCCCCCCC1=CC=C(C2(C3=CC=C(CCCCCCCC)C=C3)C3=CC4=C(C=C3C3=C2C2=C(C=C(/C=C5\C(=O)C6=C(C=C(Cl)C(Cl)=C6)C5=C(C#N)C#N)S2)S3)N(C(CCCCCCCC)CCCCCCCC)C2=C4C=C3C(=C2)C2=C(C4=C(C=C(/C=C5\C(=O)C6=C(C=C(Cl)C(Cl)=C6)C5=C(C#N)C#N)S4)S2)C3(C2=CC=C(CCCCCCCC)C=C2)C2=CC=C(CCCCCCCC)C=C2)C=C1","DTTC-4Cl","-5.72","-4.03","0.92","22.64","0.7404","15.42","T.-W. Chen, K.-L. Peng, Y.-W. Lin, Y.-J. Su, K.-J. Ma, L. Hong, C.-C. Chang, J. Hou, C.-S. Hsu, A chlorinated nonacyclic carbazole-based acceptor affords over 15% efficiency in organic solar cells. J. Mater. Chem. A. 8, 1131–1137 (2020)."
"CCCCC(CC)CC1=C(F)C=C(C2=C3C=C(C4=CC=C(C5=C6C(=O)C7=C(CC(CC)CCCC)SC(CC(CC)CCCC)=C7C(=O)C6=C(C6=CC=C(C)S6)S5)S4)SC3=C(C3=CC(F)=C(CC(CC)CCCC)S3)C3=C2SC(C)=C3)S1","PM6","-5.45","-3.64","CCCCCCCCC1=CC=C(C2(C3=CC=C(CCCCCCCC)C=C3)C3=CC4=C(C=C3C3=C2C2=C(C=C(/C=C5\C(=O)C6=C(C=C(F)C(F)=C6)C5=C(C#N)C#N)S2)S3)N(C(CCCCCCCC)CCCCCCCC)C2=C4C=C3C(=C2)C2=C(C4=C(C=C(/C=C5\C(=O)C6=C(C=C(F)C(F)=C6)C5=C(C#N)C#N)S4)S2)C3(C2=CC=C(CCCCCCCC)C=C2)C2=CC=C(CCCCCCCC)C=C2)C=C1","DTTC-4F","-5.69","-3.91","0.95","21.66","0.676","13.89","T.-W. Chen, K.-L. Peng, Y.-W. Lin, Y.-J. Su, K.-J. Ma, L. Hong, C.-C. Chang, J. Hou, C.-S. Hsu, A chlorinated nonacyclic carbazole-based acceptor affords over 15% efficiency in organic solar cells. J. Mater. Chem. A. 8, 1131–1137 (2020)."
"CCCCC(CC)CC1=C(F)C=C(C2=C3C=C(C4=CC=C(C5=C6C(=O)C7=C(CC(CC)CCCC)SC(CC(CC)CCCC)=C7C(=O)C6=C(C6=CC=C(C)S6)S5)S4)SC3=C(C3=CC(F)=C(CC(CC)CCCC)S3)C3=C2SC(C)=C3)S1","PM6","-5.45","-3.64","CCCCCCCCC1=CC=C(C2(C3=CC=C(CCCCCCCC)C=C3)C3=CC4=C(C=C3C3=C2C=C(/C=C2\C(=O)C5=C(C=C(F)C(F)=C5)C2=C(C#N)C#N)S3)N(C(CCCCCCCC)CCCCCCCC)C2=CC3=C(C=C24)C(C2=CC=C(CCCCCCCC)C=C2)(C2=CC=C(CCCCCCCC)C=C2)C2=C3SC(/C=C3\C(=O)C4=C(C=C(F)C(F)=C4)C3=C(C#N)C#N)=C2)C=C1","DTC-4F","-5.79","-3.92","0.94","20.2","0.7042","13.37","T.-W. Chen, K.-L. Peng, Y.-W. Lin, Y.-J. Su, K.-J. Ma, L. Hong, C.-C. Chang, J. Hou, C.-S. Hsu, A chlorinated nonacyclic carbazole-based acceptor affords over 15% efficiency in organic solar cells. J. Mater. Chem. A. 8, 1131–1137 (2020)."
"CCCCC(CC)CC1=C2C(=O)C3=C(C4=CC=C(C)S4)SC(C4=CC=C(C)S4)=C3C(=O)C2=C(CC(CC)CCCC)S1","PBDB-T","-5.34","-3.44","CCCCCCC1=CC=C(C2(C3=CC=C(CCCCCC)C=C3)C3=CC4=C(C=C3C3=C2C2=C(C=C(/C=C5\C(=O)C6=C(C=C(F)C(F)=C6)C5=C(C#N)C#N)S2)S3)C(C2=CC=C(CCCCCC)C=C2)(C2=CC=C(CCCCCC)C=C2)C2=C4SC3=C2SC(/C=C2\C(=O)C4=C(C=CC=C4)C2=C(C#N)C#N)=C3)C=C1","a-IT-2F","-5.67","-4.07","0.78","19.06","0.6884","10.28","M. Li, Y. Zhou, J. Zhang, J. Song, Z. Bo, Tuning the dipole moments of nonfullerene acceptors with an asymmetric terminal strategy for highly efficient organic solar cells. J. Mater. Chem. A. 7, 8889–8896 (2019)."
"CCCCC(CC)CC1=C2C(=O)C3=C(C4=CC=C(C)S4)SC(C4=CC=C(C)S4)=C3C(=O)C2=C(CC(CC)CCCC)S1","PBDB-T","-5.34","-3.44","CCCCCCC1=CC=C(C2(C3=CC=C(CCCCCC)C=C3)C3=CC4=C(C=C3C3=C2C2=C(C=C(/C=C5\C(=O)C6=C(C=C(OC)C(OC)=C6)C5=C(C#N)C#N)S2)S3)C(C2=CC=C(CCCCCC)C=C2)(C2=CC=C(CCCCCC)C=C2)C2=C4SC3=C2SC(/C=C2\C(=O)C4=C(C=CC=C4)C2=C(C#N)C#N)=C3)C=C1","a-IT-2OM","-5.61","-3.92","0.93","18.11","0.7152","12.07","M. Li, Y. Zhou, J. Zhang, J. Song, Z. Bo, Tuning the dipole moments of nonfullerene acceptors with an asymmetric terminal strategy for highly efficient organic solar cells. J. Mater. Chem. A. 7, 8889–8896 (2019)."
"CCCCC(CC)CC1=C2C(=O)C3=C(C4=CC=C(C)S4)SC(C4=CC=C(C)S4)=C3C(=O)C2=C(CC(CC)CCCC)S1","PBDB-T","-5.34","-3.44","CCCCCCC1=CC=C(C2(C3=CC=C(CCCCCC)C=C3)C3=CC4=C(C=C3C3=C2C=C(C2=CC(CCCCCC)=C(/C=C5\C(=O)C6=C(C=C(F)C(F)=C6)C5=C(C#N)C#N)S2)S3)C(C2=CC=C(CCCCCC)C=C2)(C2=CC=C(CCCCCC)C=C2)C2=C4SC(C3=CC(CCCCCC)=C(/C=C4\C(=O)C5=C(C=C(F)C(F)=C5)C4=C(C#N)C#N)S3)=C2)C=C1","IDTCN-C","-5.59","-3.92","0.84","20.33","0.696","11.75","Y. Liu, M. Li, J. Yang, W. Xue, S. Feng, J. Song, Z. Tang, W. Ma, Z. Bo, High-Efficiency As-Cast Organic Solar Cells Based on Acceptors with Steric Hindrance Induced Planar Terminal Group. Advanced Energy Materials. 9, 1901280 (2019)."
"CCCCC(CC)CC1=C2C(=O)C3=C(C4=CC=C(C)S4)SC(C4=CC=C(C)S4)=C3C(=O)C2=C(CC(CC)CCCC)S1","PBDB-T","-5.34","-3.44","CCCCCCOC1=C(/C=C2\C(=O)C3=C(C=C(F)C(F)=C3)C2=C(C#N)C#N)SC(C2=CC3=C(S2)C2=CC4=C(C=C2C3(C2=CC=C(CCCCCC)C=C2)C2=CC=C(CCCCCC)C=C2)C2=C(C=C(C3=CC(OCCCCCC)=C(/C=C5\C(=O)C6=C(C=C(F)C(F)=C6)C5=C(C#N)C#N)S3)S2)C4(C2=CC=C(CCCCCC)C=C2)C2=CC=C(CCCCCC)C=C2)=C1","IDTCN-O","-5.54","-3.8","0.91","19.96","0.732","12.91","Y. Liu, M. Li, J. Yang, W. Xue, S. Feng, J. Song, Z. Tang, W. Ma, Z. Bo, High-Efficiency As-Cast Organic Solar Cells Based on Acceptors with Steric Hindrance Induced Planar Terminal Group. Advanced Energy Materials. 9, 1901280 (2019)."
"CCCCC(CC)CC1=C2C(=O)C3=C(C4=CC=C(C)S4)SC(C4=CC=C(C)S4)=C3C(=O)C2=C(CC(CC)CCCC)S1","PBDB-T","-5.34","-3.44","CCCCCCOC1=C(/C=C2\C(=O)C3=C(C=C(F)C(F)=C3)C2=C(C#N)C#N)SC(C2=CC3=C(S2)C2=C(C=C4C(=C2)C(C2=CC=C(CCCCCC)C=C2)(C2=CC=C(CCCCCC)C=C2)C2=C4SC(C4=CC(SCCCCCC)=C(/C=C5\C(=O)C6=C(C=C(F)C(F)=C6)C5=C(C#N)C#N)S4)=C2)C3(C2=CC=C(CCCCCC)C=C2)C2=CC=C(CCCCCC)C=C2)=C1","IDTCN-S","-5.57","-3.9","0.85","19.04","0.657","10.34","Y. Liu, M. Li, J. Yang, W. Xue, S. Feng, J. Song, Z. Tang, W. Ma, Z. Bo, High-Efficiency As-Cast Organic Solar Cells Based on Acceptors with Steric Hindrance Induced Planar Terminal Group. Advanced Energy Materials. 9, 1901280 (2019)."
"CCCCC(CC)COC(=O)C1=C(F)C2=C(C)SC(C3=CC4=C(C5=CC=C(CC(CC)CCCC)S5)C5=C(C=C(C)S5)C(C5=CC=C(CC(CC)CCCC)S5)=C4S3)=C2S1","PTB7-Th","-5.22","-3.64","CCCCCCC1=CC=C(C2(C3=CC=C(CCCCCC)C=C3)OC3=C(SC4=C3SC3=C4OC(C4=CC=C(CCCCCC)C=C4)(C4=CC=C(CCCCCC)C=C4)C4=C3SC3=C4SC(/C=C4\C(=O)C5=C(C=C(F)C(F)=C5)C4=C(C#N)C#N)=C3)C3=C2C2=C(C=C(/C=C4\C(=O)C5=C(C=C(F)C(F)=C5)C4=C(C#N)C#N)S2)S3)C=C1","COi8DFIC","-5.5","-3.88","0.68","26.9","0.713","13.1","W. Li, Z. Xiao, J. Cai, J. A. Smith, E. L. K. Spooner, R. C. Kilbride, O. S. Game, X. Meng, D. Li, H. Zhang, M. Chen, R. S. Gurney, D. Liu, R. A. L. Jones, D. G. Lidzey, L. Ding, T. Wang, Correlating the electron-donating core structure with morphology and performance of carbonoxygen-bridged ladder-type non-fullerene acceptor based organic solar cells. Nano Energy. 61, 318–326 (2019)."
"CCCCC(CC)COC(=O)C1=C(F)C2=C(C)SC(C3=CC4=C(C5=CC=C(CC(CC)CCCC)S5)C5=C(C=C(C)S5)C(C5=CC=C(CC(CC)CCCC)S5)=C4S3)=C2S1","PTB7-Th","-5.22","-3.64","CCCCCCC1=CC=C(C2(C3=CC=C(CCCCCC)C=C3)OC3=C(SC4=C3SC3=C4OC(C4=CC=C(CCCCCC)C=C4)(C4=CC=C(CCCCCC)C=C4)C4=C3SC(/C=C3\C(=O)C5=C(C=C(F)C(F)=C5)C3=C(C#N)C#N)=C4)C3=C2C=C(/C=C2\C(=O)C4=C(C=C(F)C(F)=C4)C2=C(C#N)C#N)S3)C=C1","COi6DFIC","-5.64","-4.06","0.6","20.2","0.625","7.6","W. Li, Z. Xiao, J. Cai, J. A. Smith, E. L. K. Spooner, R. C. Kilbride, O. S. Game, X. Meng, D. Li, H. Zhang, M. Chen, R. S. Gurney, D. Liu, R. A. L. Jones, D. G. Lidzey, L. Ding, T. Wang, Correlating the electron-donating core structure with morphology and performance of carbonoxygen-bridged ladder-type non-fullerene acceptor based organic solar cells. Nano Energy. 61, 318–326 (2019)."
"CCCCC(CC)COC(=O)C1=C(F)C2=C(C)SC(C3=CC4=C(C5=CC=C(CC(CC)CCCC)S5)C5=C(C=C(C)S5)C(C5=CC=C(CC(CC)CCCC)S5)=C4S3)=C2S1","PTB7-Th","-5.22","-3.64","CCCCCCC1=CC=C(C2(C3=CC=C(CCCCCC)C=C3)OC3=CC4=C(C=C3C3=C2C2=C(C=C(/C=C5\C(=O)C6=C(C=C(F)C(F)=C6)C5=C(C#N)C#N)S2)S3)OC(C2=CC=C(CCCCCC)C=C2)(C2=CC=C(CCCCCC)C=C2)C2=C4SC3=C2SC(/C=C2\C(=O)C4=C(C=C(F)C(F)=C4)C2=C(C#N)C#N)=C3)C=C1","COi7DFIC","-5.78","-4.04","0.67","18.4","0.703","8.7","W. Li, Z. Xiao, J. Cai, J. A. Smith, E. L. K. Spooner, R. C. Kilbride, O. S. Game, X. Meng, D. Li, H. Zhang, M. Chen, R. S. Gurney, D. Liu, R. A. L. Jones, D. G. Lidzey, L. Ding, T. Wang, Correlating the electron-donating core structure with morphology and performance of carbonoxygen-bridged ladder-type non-fullerene acceptor based organic solar cells. Nano Energy. 61, 318–326 (2019)."
"CCCCC(CC)COC(=O)C1=C(F)C2=C(C)SC(C3=CC4=C(C5=CC=C(CC(CC)CCCC)S5)C5=C(C=C(C)S5)C(C5=CC=C(CC(CC)CCCC)S5)=C4S3)=C2S1","PTB7-Th","-5.22","-3.64","CCCCCCC1=CC=C(C2(C3=CC=C(CCCCCC)C=C3)OC3=CC4=C(C=C3C3=C2C=C(/C=C2\C(=O)C5=C(C=C(F)C(F)=C5)C2=C(C#N)C#N)S3)OC(C2=CC=C(CCCCCC)C=C2)(C2=CC=C(CCCCCC)C=C2)C2=C4SC(/C=C3\C(=O)C4=C(C=C(F)C(F)=C4)C3=C(C#N)C#N)=C2)C=C1","COi5DFIC","-5.96","-4.29","0.59","14.4","0.527","4.5","W. Li, Z. Xiao, J. Cai, J. A. Smith, E. L. K. Spooner, R. C. Kilbride, O. S. Game, X. Meng, D. Li, H. Zhang, M. Chen, R. S. Gurney, D. Liu, R. A. L. Jones, D. G. Lidzey, L. Ding, T. Wang, Correlating the electron-donating core structure with morphology and performance of carbonoxygen-bridged ladder-type non-fullerene acceptor based organic solar cells. Nano Energy. 61, 318–326 (2019)."
"CCCCC(CC)CC1=C2C(=O)C3=C(C4=CC=C(C)S4)SC(C4=CC=C(C)S4)=C3C(=O)C2=C(CC(CC)CCCC)S1","PBDB-T","-5.34","-3.44","O=C(C1=C(C)SC=C1C/2=C(C#N)\C#N)C2=C/C3=CC4=C(S3)C5=C(C6=C(C7=CC=C(CC(CC)CCCC)S7)C8=C(C9=C(S8)C(SC(/C=C%10C(C%11=C(C)SC=C%11C\%10=C(C#N)/C#N)=O)=C%12)=C%12C9(C%13=CC=C(CCCCCC)C=C%13)C%14=CC=C(CCCCCC)C=C%14)C(C%15=CC=C(CC(CC)CCCC)S%15)=C6S5)C4(C%16=CC=C(CCCCCC)C=C%16)C%17=CC=C(CCCCCC)C=C%17","BTTIC-2M","-5.6","-3.86","0.9","19.39","0.753","13.15","W. Gao, T. Liu, Z. Luo, L. Zhang, R. Ming, C. Zhong, W. Ma, H. Yan, C. Yang, Regulating exciton bonding energy and bulk heterojunction morphology in organic solar cells via methyl-functionalized non-fullerene acceptors. J. Mater. Chem. A. 7, 6809–6817 (2019)."
"CCCCC(CC)CC1=C2C(=O)C3=C(C4=CC=C(C)S4)SC(C4=CC=C(C)S4)=C3C(=O)C2=C(CC(CC)CCCC)S1","PBDB-T","-5.34","-3.44","O=C(C1=CSC=C1C/2=C(C#N)\C#N)C2=C/C3=CC4=C(S3)C5=C(C6=C(C7=CC=C(CC(CC)CCCC)S7)C8=C(C9=C(S8)C(SC(/C=C%10C(C%11=CSC=C%11C\%10=C(C#N)/C#N)=O)=C%12)=C%12C9(C%13=CC=C(CCCCCC)C=C%13)C%14=CC=C(CCCCCC)C=C%14)C(C%15=CC=C(CC(CC)CCCC)S%15)=C6S5)C4(C%16=CC=C(CCCCCC)C=C%16)C%17=CC=C(CCCCCC)C=C%17","BTTIC-0M","-5.62","-3.89","0.86","18.95","0.729","11.87","W. Gao, T. Liu, Z. Luo, L. Zhang, R. Ming, C. Zhong, W. Ma, H. Yan, C. Yang, Regulating exciton bonding energy and bulk heterojunction morphology in organic solar cells via methyl-functionalized non-fullerene acceptors. J. Mater. Chem. A. 7, 6809–6817 (2019)."
"CCCCC(CC)CC1=C2C(=O)C3=C(C4=CC=C(C)S4)SC(C4=CC=C(C)S4)=C3C(=O)C2=C(CC(CC)CCCC)S1","PBDB-T","-5.34","-3.44","O=C(C1=C(C)SC(C)=C1C/2=C(C#N)\C#N)C2=C/C3=CC4=C(S3)C5=C(C6=C(C7=CC=C(CC(CC)CCCC)S7)C8=C(C9=C(S8)C(SC(/C=C%10C(C%11=C(C)SC(C)=C%11C\%10=C(C#N)/C#N)=O)=C%12)=C%12C9(C%13=CC=C(CCCCCC)C=C%13)C%14=CC=C(CCCCCC)C=C%14)C(C%15=CC=C(CC(CC)CCCC)S%15)=C6S5)C4(C%16=CC=C(CCCCCC)C=C%16)C%17=CC=C(CCCCCC)C=C%17","BTTIC-4M","-5.55","-3.79","0.968","15.67","0.637","9.6","W. Gao, T. Liu, Z. Luo, L. Zhang, R. Ming, C. Zhong, W. Ma, H. Yan, C. Yang, Regulating exciton bonding energy and bulk heterojunction morphology in organic solar cells via methyl-functionalized non-fullerene acceptors. J. Mater. Chem. A. 7, 6809–6817 (2019)."
"CCCCC(CC)CC1=C2C(=O)C3=C(C4=CC=C(C)S4)SC(C4=CC=C(C)S4)=C3C(=O)C2=C(CC(CC)CCCC)S1","PBDB-T","-5.34","-3.44","O=C(C(C=C1C(C=CC=C1)=C2)=C2C/3=C(C#N)\C#N)C3=C/C(S4)=CC5=C4C6=C(C5(C7=CC=C(CCCCCC)C=C7)C8=CC=C(CCCCCC)C=C8)C9=C(CCCCCCCC)C%10=C(C(C(C%11=CC=C(CCCCCC)C=C%11)(C%12=CC=C(CCCCCC)C=C%12)C%13=C%14SC(/C=C%15C(C(C=C%16C(C=CC=C%16)=C%17)=C%17C\%15=C(C#N)/C#N)=O)=C%13)=C%14S%10)C(CCCCCCCC)=C9S6","NNBDT","","","0.86","20.06","0.686","11.87","L. Meng, Y.-Q.-Q. Yi, X. Wan, Y. Zhang, X. Ke, B. Kan, Y. Wang, R. Xia, H.-L. Yip, C. Li, Y. Chen, A Tandem Organic Solar Cell with PCE of 14.52% Employing Subcells with the Same Polymer Donor and Two Absorption Complementary Acceptors. Advanced Materials. 31, 1804723 (2019)."
"CCCCC(CC)CC1=C2C(=O)C3=C(C4=CC=C(C)S4)SC(C4=CC=C(C)S4)=C3C(=O)C2=C(CC(CC)CCCC)S1","PBDB-T","-5.34","-3.44","CCCCCCCCC1(CCCCCCCC)C2=CC3=C(C=C2C2=C1C=C(/C=C1\C(=O)C4=C(C=CC(C)=C4)C1=C(C#N)C#N)S2)C(CCCCCCCC)(CCCCCCCC)C1=C3C=C2C(=C1)C1=C(C=C(/C=C3\C(=O)C4=C(C=CC(C)=C4)C3=C(C#N)C#N)S1)C2(CCCCCCCC)CCCCCCCC","F-M","","","0.99","14.32","0.716","10.18","L. Meng, Y.-Q.-Q. Yi, X. Wan, Y. Zhang, X. Ke, B. Kan, Y. Wang, R. Xia, H.-L. Yip, C. Li, Y. Chen, A Tandem Organic Solar Cell with PCE of 14.52% Employing Subcells with the Same Polymer Donor and Two Absorption Complementary Acceptors. Advanced Materials. 31, 1804723 (2019)."
"CCCCC(CC)CC1=C2C(=O)C3=C(C4=CC=C(C)S4)SC(C4=CC=C(C)S4)=C3C(=O)C2=C(CC(CC)CCCC)S1","PBDB-T","-5.34","-3.44","FC1=CC(C(C2=C/C3=CC(C4(CC(CCCC)CC)CC(CCCC)CC)=C(S3)C(S5)=C4C=C5C6=C7N=C(CCCCCC)SC7=C(C8=CC(C9(CC(CCCC)CC)CC(CCCC)CC)=C(C%10=C9C=C(S%10)/C=C%11C(C%12=C(C\%11=C(C#N)/C#N)C=C(F)C(F)=C%12)=O)S8)C%13=C6SC(CCCCCC)=N%13)=O)=C(C/2=C(C#N)\C#N)C=C1F","X-PCIC","-5.37","-3.79","0.84","21.8","0.6251","11.5","S. Li, L. Zhan, T.-K. Lau, Z.-P. Yu, W. Yang, T. R. Andersen, Z. Fu, C.-Z. Li, X. Lu, M. Shi, H. Chen, Near-Infrared Nonfullerene Acceptors Based on Benzobis(thiazole) Unit for Efficient Organic Solar Cells with Low Energy Loss. Small Methods. 3, 1900531 (2019)."
"CCCCC(CC)CC1=C2C(=O)C3=C(C4=CC=C(C)S4)SC(C4=CC=C(C)S4)=C3C(=O)C2=C(CC(CC)CCCC)S1","PBDB-T","-5.34","-3.44","N#C/C(C#N)=C1C2=CSC=C2C(C\1=C/C3=CC(C4(CC(CCCC)CC)CC(CCCC)CC)=C(S3)C(S5)=C4C=C5C6=C7N=C(CCCCCC)SC7=C(C8=CC(C9(CC(CCCC)CC)CC(CCCC)CC)=C(C%10=C9C=C(S%10)/C=C%11C(C%12=CSC=C%12C\%11=C(C#N)/C#N)=O)S8)C%13=C6SC(CCCCCC)=N%13)=O","X1-PCIC","-5.35","-3.77","0.85","17.97","0.6682","10.17","S. Li, L. Zhan, T.-K. Lau, Z.-P. Yu, W. Yang, T. R. Andersen, Z. Fu, C.-Z. Li, X. Lu, M. Shi, H. Chen, Near-Infrared Nonfullerene Acceptors Based on Benzobis(thiazole) Unit for Efficient Organic Solar Cells with Low Energy Loss. Small Methods. 3, 1900531 (2019)."
"CCCCC(CC)CC1=C2C(=O)C3=C(C4=CC=C(C)S4)SC(C4=CC=C(C)S4)=C3C(=O)C2=C(CC(CC)CCCC)S1","PBDB-T","-5.34","-3.44","CCCCCCC1=CC=C(C2(C3=CC=C(CCCCCC)C=C3)C3=C(SC(/C=C4\C(=O)C5=C(C)SC=C5C4=C(C#N)C#N)=C3)C3=C2C2=C(S3)C(C3=CC4=C(C=C(CC(CC)CCCC)S4)S3)=C3C(=C2C2=CC4=C(C=C(CC(CC)CCCC)S4)S2)SC2=C3C(C3=CC=C(CCCCCC)C=C3)(C3=CC=C(CCCCCC)C=C3)C3=C2SC(/C=C2\C(=O)C4=C(C)SC=C4C2=C(C#N)C#N)=C3)C=C1","BTTIC-TT","-5.54","-3.9","0.924","19.61","0.742","13.44","T. Liu, W. Gao, Y. Wang, T. Yang, R. Ma, G. Zhang, C. Zhong, W. Ma, H. Yan, C. Yang, Unconjugated Side-Chain Engineering Enables Small Molecular Acceptors for Highly Efficient Non-Fullerene Organic Solar Cells: Insights into the Fine-Tuning of Acceptor Properties and Micromorphology. Advanced Functional Materials. 29, 1902155 (2019)."
"CCCCC(CC)CC1=C2C(=O)C3=C(C4=CC=C(C)S4)SC(C4=CC=C(C)S4)=C3C(=O)C2=C(CC(CC)CCCC)S1","PBDB-T","-5.34","-3.44","CCCCCCC1=CC=C(C2(C3=CC=C(CCCCCC)C=C3)C3=C(SC(/C=C4\C(=O)C5=C(C)SC=C5C4=C(C#N)C#N)=C3)C3=C2C2=C(S3)C(C3=CC=C(CC(CC)CCCC)S3)=C3C(=C2C2=CC=C(CC(CC)CCCC)S2)SC2=C3C(C3=CC=C(CCCCCC)C=C3)(C3=CC=C(CCCCCC)C=C3)C3=C2SC(/C=C2\C(=O)C4=C(C)SC=C4C2=C(C#N)C#N)=C3)C=C1","BTTIC-Th","-5.49","-3.9","0.902","19.45","0.736","12.91","T. Liu, W. Gao, Y. Wang, T. Yang, R. Ma, G. Zhang, C. Zhong, W. Ma, H. Yan, C. Yang, Unconjugated Side-Chain Engineering Enables Small Molecular Acceptors for Highly Efficient Non-Fullerene Organic Solar Cells: Insights into the Fine-Tuning of Acceptor Properties and Micromorphology. Advanced Functional Materials. 29, 1902155 (2019)."
"CCCCC(CC)CC1=C2C(=O)C3=C(C4=CC=C(C)S4)SC(C4=CC=C(C)S4)=C3C(=O)C2=C(CC(CC)CCCC)S1","PBDB-T","-5.34","-3.44","CCCCCCC1=CC=C(C2=C3SC4=C(C3=C(C3=CC=C(CCCCCC)C=C3)C3=C2C2=C(S3)C3=C(C=C(/C=C5\C(=O)C6=C(C)SC=C6C5=C(C#N)C#N)S3)C2(C2=CC=C(CCCCCC)C=C2)C2=CC=C(CCCCCC)C=C2)C(C2=CC=C(CCCCCC)C=C2)(C2=CC=C(CCCCCC)C=C2)C2=C4SC(/C=C3\C(=O)C4=C(C)SC=C4C3=C(C#N)C#N)=C2)C=C1","BTTIC-Ph","-5.48","-3.78","0.93","16.47","0.597","9.14","T. Liu, W. Gao, Y. Wang, T. Yang, R. Ma, G. Zhang, C. Zhong, W. Ma, H. Yan, C. Yang, Unconjugated Side-Chain Engineering Enables Small Molecular Acceptors for Highly Efficient Non-Fullerene Organic Solar Cells: Insights into the Fine-Tuning of Acceptor Properties and Micromorphology. Advanced Functional Materials. 29, 1902155 (2019)."
"CCCCC(CC)CC1=C2C(=O)C3=C(C4=CC=C(C)S4)SC(C4=CC=C(C)S4)=C3C(=O)C2=C(CC(CC)CCCC)S1","PBDB-T","-5.34","-3.44","O=C(C/1=C/C2=CC3=C(S2)C4=C(C5=C(C6=C(C7=C(C(C8=CC=C(S8)CC(CCCC)CC)=C6S5)C9=C(S7)C(SC(/C=C%10/C(C%11=CSC(C)=C%11C%10=O)=C(C#N)\C#N)=C%12)=C%12C9(C%13=CC=C(C=C%13)CCCCCC)C%14=CC=C(C=C%14)CCCCCC)C%15=CC=C(S%15)CC(CCCC)CC)C4(C%16=CC=C(C=C%16)CCCCCC)C%17=CC=C(C=C%17)CCCCCC)S3)C%18=C(SC=C%18C1=C(C#N)/C#N)C","a-BTTIC","-5.45","-3.83","0.904","20.31","0.74","13.6","W. Gao, T. Liu, J. Li, Y. Xiao, G. Zhang, Y. Chen, C. Zhong, X. Lu, H. Yan, C. Yang, Simultaneously increasing open-circuit voltage and short-circuit current to minimize the energy loss in organic solar cells via designing asymmetrical non-fullerene acceptor. J. Mater. Chem. A. 7, 11053–11061 (2019)."
"CCCCCCC(CCCC)COC(=O)C1=C(C2=CN=C(C3=NC=C(C4=C(C(=O)OCC(CCCC)CCCCCC)C=C(C5=CC6=C(S5)C5=C(C7=CC(Cl)=C(CC(CCCC)CCCCCC)S7)C7=C(C8=C(C=C(C)S8)S7)C(C7=CC(Cl)=C(CC(CCCC)CCCCCC)S7)=C5S6)S4)S3)S2)SC(C)=C1","PDBT(E)BTz-p","-5.65","-3.65","CCCCCCC1=CC=C(C2(C3=CC=C(CCCCCC)C=C3)C3=CC4=C(C=C3C3=C2C2=C(C=C(/C=C5\C(=O)C6=C(C=C(F)C(F)=C6)C5=C(C#N)C#N)S2)S3)C(C2=CC=C(CCCCCC)C=C2)(C2=CC=C(CCCCCC)C=C2)C2=C4SC3=C2SC(/C=C2\C(=O)C4=C(C=C(F)C(F)=C4)C2=C(C#N)C#N)=C3)C=C1","IT-4F","-5.59","-4.06","0.98","14.38","0.482","6.96","D. Liu, Y. Zhang, L. Zhan, T.-K. Lau, H. Yin, P. W. K. Fong, S. K. So, S. Zhang, X. Lu, J. Hou, H. Chen, W.-Y. Wong, G. Li, Design of wide-bandgap polymers with deeper ionization potential enables efficient ternary non-fullerene polymer solar cells with 13% efficiency. J. Mater. Chem. A. 7, 14153–14162 (2019)."
"CCCCCCC(CCCC)COC(=O)C1=C(C2=NC=C(C3=CN=C(C4=C(C(=O)OCC(CCCC)CCCCCC)C=C(C5=CC6=C(S5)C5=C(C7=CC(Cl)=C(CC(CCCC)CCCCCC)S7)C7=C(C8=C(C=C(C)S8)S7)C(C7=CC(Cl)=C(CC(CCCC)CCCCCC)S7)=C5S6)S4)S3)S2)SC(C)=C1","PDBT(E)BTz-d","-5.6","-3.6","CCCCCCC1=CC=C(C2(C3=CC=C(CCCCCC)C=C3)C3=CC4=C(C=C3C3=C2C2=C(C=C(/C=C5\C(=O)C6=C(C=C(F)C(F)=C6)C5=C(C#N)C#N)S2)S3)C(C2=CC=C(CCCCCC)C=C2)(C2=CC=C(CCCCCC)C=C2)C2=C4SC3=C2SC(/C=C2\C(=O)C4=C(C=C(F)C(F)=C4)C2=C(C#N)C#N)=C3)C=C1","IT-4F","-5.59","-4.06","0.95","14.68","0.545","7.81","D. Liu, Y. Zhang, L. Zhan, T.-K. Lau, H. Yin, P. W. K. Fong, S. K. So, S. Zhang, X. Lu, J. Hou, H. Chen, W.-Y. Wong, G. Li, Design of wide-bandgap polymers with deeper ionization potential enables efficient ternary non-fullerene polymer solar cells with 13% efficiency. J. Mater. Chem. A. 7, 14153–14162 (2019)."
"CCCCC(CC)CC1=C2C(=O)C3=C(C4=CC=C(C)S4)SC(C4=CC=C(C)S4)=C3C(=O)C2=C(CC(CC)CCCC)S1","PBDB-T","-5.34","-3.44","CCCCCCC1=CC=C(C2(C3=CC=C(CCCCCC)C=C3)C3=CC4=C5C6=C(C=C4)C4=C(C=C(CC7C(=O)C8=C(C=CC=C8)C7=C(C#N)C#N)S4)C(C4=CC=C(CCCCCC)C=C4)(C4C=CC(CCCCCC)=CC4)C6=CC4=CC=C(C6=C2C=C(CC2C(=O)C7=C(C=CC=C7)C2=C(C#N)C#N)S6)C3=C45)C=C1","DTP-IC-4Ph","-5.63","-3.85","0.897","17.13","0.66","10.14","Y. Wang, B. Liu, C. W. Koh, X. Zhou, H. Sun, J. Yu, K. Yang, H. Wang, Q. Liao, H. Y. Woo, X. Guo, Facile Synthesis of Polycyclic Aromatic Hydrocarbon (PAH)–Based Acceptors with Fine-Tuned Optoelectronic Properties: Toward Efficient Additive-Free Nonfullerene Organic Solar Cells. Advanced Energy Materials. 9, 1803976 (2019)."
"CCCCC(CC)CC1=C2C(=O)C3=C(C4=CC=C(C)S4)SC(C4=CC=C(C)S4)=C3C(=O)C2=C(CC(CC)CCCC)S1","PBDB-T","-5.34","-3.44","CCCCCCC1=CC=C(C2(C3=CC=C(CCCCCC)C=C3)C3=C(SC(/C=C4\C(=O)C5=C(C=CC=C5)C4=C(C#N)C#N)=C3)C3=CC=CC4=C3C2=C2C=CC=C3C5=C(C=C(/C=C6\C(=O)C7=C(C=CC=C7)C6=C(C#N)C#N)S5)C(C5=CC=C(CCCCCC)C=C5)(C5=CC=C(CCCCCC)C=C5)C4=C32)C=C1","DTA-IC-3Ph","-5.73","-3.83","0.934","12.02","0.513","5.76","Y. Wang, B. Liu, C. W. Koh, X. Zhou, H. Sun, J. Yu, K. Yang, H. Wang, Q. Liao, H. Y. Woo, X. Guo, Facile Synthesis of Polycyclic Aromatic Hydrocarbon (PAH)–Based Acceptors with Fine-Tuned Optoelectronic Properties: Toward Efficient Additive-Free Nonfullerene Organic Solar Cells. Advanced Energy Materials. 9, 1803976 (2019)."
"CCCCC(CC)CC1=C2C(=O)C3=C(C4=CC=C(C)S4)SC(C4=CC=C(C)S4)=C3C(=O)C2=C(CC(CC)CCCC)S1","PBDB-T","-5.34","-3.44","CCCCCCC1=CC=C(C2(C3=CC=C(CCCCCC)C=C3)C3=CC=C4C5=C(C=C(CC6C(=O)C7=C(C=CC=C7)C6=C(C#N)C#N)S5)C(C5=CC=C(CCCCCC)C=C5)(C5=CC=C(CCCCCC)C=C5)C5=CC=C(C6=C2C=C(/C=C2\C(=O)C7=C(C=CC=C7)C2C(C#N)C#N)S6)C3=C45)C=C1","DTN-IC-2Ph","-5.88","-3.82","0.971","9.13","0.582","5.16","Y. Wang, B. Liu, C. W. Koh, X. Zhou, H. Sun, J. Yu, K. Yang, H. Wang, Q. Liao, H. Y. Woo, X. Guo, Facile Synthesis of Polycyclic Aromatic Hydrocarbon (PAH)–Based Acceptors with Fine-Tuned Optoelectronic Properties: Toward Efficient Additive-Free Nonfullerene Organic Solar Cells. Advanced Energy Materials. 9, 1803976 (2019)."
"CCCCC(CC)CC1=C2C(=O)C3=C(C4=CC=C(C)S4)SC(C4=CC=C(C)S4)=C3C(=O)C2=C(CC(CC)CCCC)S1","PBDB-T","-5.34","-3.44","CCCCCCC1=CC=C(C2(C3=CC=C(CCCCCC)C=C3)C3=CC=C4C5=CC=C6C7=C(C=C(/C=C8\C(=O)C9=C(C=CC=C9)C8=C(C#N)C#N)S7)C(C7=CC=C(CCCCCC)C=C7)(C7=CC=C(CCCCCC)C=C7)C7=C6C5=C(C=C7)C5=C4C3=C(C=C5)C3=C2C=C(/C=C2\C(=O)C4=C(CCC=C4)C2=C(C#N)C#N)S3)C=C1","DTPy-IC-5Ph","-5.31","-3.87","0.832","6.13","0.382","1.95","Y. Wang, B. Liu, C. W. Koh, X. Zhou, H. Sun, J. Yu, K. Yang, H. Wang, Q. Liao, H. Y. Woo, X. Guo, Facile Synthesis of Polycyclic Aromatic Hydrocarbon (PAH)–Based Acceptors with Fine-Tuned Optoelectronic Properties: Toward Efficient Additive-Free Nonfullerene Organic Solar Cells. Advanced Energy Materials. 9, 1803976 (2019)."
"CCCCC(CC)COC(=O)C1=C(F)C2=C(C)SC(C3=CC4=C(C5=CC=C(CC(CC)CCCC)S5)C5=C(C=C(C)S5)C(C5=CC=C(CC(CC)CCCC)S5)=C4S3)=C2S1","PTB7-Th","-5.22","-3.64","O=C(C(C=C(F)C(F)=C1)=C1C/2=C(C#N)\C#N)C2=C/C3=CC(SCC(CC)CCCC)=C(C4=CC5=C(C6=CC(C7(C8=CC=C(CCCCCC)C=C8)C9=CC=C(CCCCCC)C=C9)=C(C%10=C7C=C(C%11=C(SCC(CC)CCCC)C=C(/C=C%12C(C(C=C(F)C(F)=C%13)=C%13C\%12=C(C#N)/C#N)=O)S%11)S%10)C=C6C5(C%14=CC=C(CCCCCC)C=C%14)C%15=CC=C(CCCCCC)C=C%15)S4)S3","ACS8","-5.54","-4.05","0.75","25.3","0.693","13.2","J. Chen, G. Li, Q. Zhu, X. Guo, Q. Fan, W. Ma, M. Zhang, Highly efficient near-infrared and semitransparent polymer solar cells based on an ultra-narrow bandgap nonfullerene acceptor. J. Mater. Chem. A. 7, 3745–3751 (2019)."
"CCCCC(CC)CC1=C(F)C=C(C2=C3C=C(C)SC3=C(C3=CC(F)=C(CC(CC)CCCC)S3)C3=C2SC(C2=CC=C(C4=C5C(=O)C6=C(CC(CC)CCCC)SC(CC(CC)CCCC)=C6C(=O)C5=C(C5=CC=C(C)S5)S4)S2)=C3)S1","PBDB-TF","-5.54","-3.65","CCCCCCCCCCCC1=C(/C=C2\C(=O)C3=C(C=C(Cl)C(Cl)=C3)C2=C(C#N)C#N)SC2=C1SC1=C2N(CC(CC)CCCC)C2=C1C1=NSN=C1C1=C2N(CC(CC)CCCC)C2=C1SC1=C2SC(/C=C2\C(=O)C3=C(C=C(Cl)C(Cl)=C3)C2=C(C#N)C#N)=C1CCCCCCCCCCC","BTP-4Cl","-5.68","-4.12","0.867","25.4","0.75","16.5","Y. Cui, H. Yao, J. Zhang, T. Zhang, Y. Wang, L. Hong, K. Xian, B. Xu, S. Zhang, J. Peng, Z. Wei, F. Gao, J. Hou, Over 16% efficiency organic photovoltaic cells enabled by a chlorinated acceptor with increased open-circuit voltages. Nat Commun. 10, 2515 (2019)."
"CCCCC(CC)CC1=C(F)C=C(C2=C3C=C(C)SC3=C(C3=CC(F)=C(CC(CC)CCCC)S3)C3=C2SC(C2=CC=C(C4=C5C(=O)C6=C(CC(CC)CCCC)SC(CC(CC)CCCC)=C6C(=O)C5=C(C5=CC=C(C)S5)S4)S2)=C3)S1","PBDB-TF","-5.54","-3.65","CCCCCCCCCCCC1=C(/C=C2\C(=O)C3=C(C=C(F)C(F)=C3)C2=C(C#N)C#N)SC2=C1SC1=C2N(CC(CC)CCCC)C2=C1C1=NSN=C1C1=C2N(CC(CC)CCCC)C2=C1SC1=C2SC(/C=C2\C(=O)C3=C(C=C(F)C(F)=C3)C2=C(C#N)C#N)=C1CCCCCCCCCCC","BTP-4F","-5.85","-3.82","0.834","24.9","0.753","15.6","Y. Cui, H. Yao, J. Zhang, T. Zhang, Y. Wang, L. Hong, K. Xian, B. Xu, S. Zhang, J. Peng, Z. Wei, F. Gao, J. Hou, Over 16% efficiency organic photovoltaic cells enabled by a chlorinated acceptor with increased open-circuit voltages. Nat Commun. 10, 2515 (2019)."
"CCCCCCCCC(CCCCCC)CSC1=CC=C(C2=C3SC(C4=CC=C(C5=C(F)C(F)=C(C6=CC=C(C)S6)C6=NN(CC(CCCCCC)CCCCCCCC)N=C65)S4)=CC3=C(C3=CC=C(SC(CCCCCC)CCCCCCCC)C=C3)C3=C2C=C(C)S3)C=C1","PBTA-PS","-5.34","-3.4","CCCCCCC1=CC=C(C2(C3=CC=C(CCCCCC)C=C3)C3=C(SC4=C3SC(/C=C3\C(=O)C5=C(C=CC=C5)C3=C(C#N)C#N)=C4)C3=C2C2=C(S3)C3=C(S2)C2=C(C4=C(C=C(/C=C5\C(=O)C6=C(C=CC=C6)C5=C(C#N)C#N)S4)S2)C3(C2=CC=C(CCCCCC)C=C2)C2=CC=C(CCCCCC)C=C2)C=C1","6TIC","-5.45","-3.94","0.84","15.47","0.6232","8.15","H. Jiang, X. Li, J. Wang, S. Qiao, Y. Zhang, N. Zheng, W. Chen, Y. Li, R. Yang, Ternary Polymer Solar Cells with High Efficiency of 14.24% by Integrating Two Well-Complementary Nonfullerene Acceptors. Advanced Functional Materials. 29, 1903596 (2019)."
"CCCCCCCCC(CCCCCC)CSC1=CC=C(C2=C3SC(C4=CC=C(C5=C(F)C(F)=C(C6=CC=C(C)S6)C6=NN(CC(CCCCCC)CCCCCCCC)N=C65)S4)=CC3=C(C3=CC=C(SC(CCCCCC)CCCCCCCC)C=C3)C3=C2C=C(C)S3)C=C1","PBTA-PS","-5.34","-3.4","N#CC(C#N)=C1C2=C(C=CC=C2)C(=O)/C1=C\C1=CC2=C(S1)C1=CC3=C(C=C1C2(CCCCC1=CC=CC=C1)CCCCC1=CC=CC=C1)C1=C(C=C(/C=C2\C(=O)C4=C(C=CC=C4)C2=C(C#N)C#N)S1)C3(CCCCC1=CC=CC=C1)CCCCC1=CC=CC=C1","LA1","-5.7","-3.93","0.89","15.17","0.751","10.22","H. Jiang, X. Li, J. Wang, S. Qiao, Y. Zhang, N. Zheng, W. Chen, Y. Li, R. Yang, Ternary Polymer Solar Cells with High Efficiency of 14.24% by Integrating Two Well-Complementary Nonfullerene Acceptors. Advanced Functional Materials. 29, 1903596 (2019)."
"CCCCC(CC)COC(=O)C1=C(F)C2=C(C)SC(C3=CC4=C(C5=CC=C(CC(CC)CCCC)S5)C5=C(C=C(C)S5)C(C5=CC=C(CC(CC)CCCC)S5)=C4S3)=C2S1","PTB7-Th","-5.22","-3.64","CCCCC(CC)COC1=C(C2=CC3=C(S2)C2=C(C=C(C4=C(CC(CC)CCCC)C=C(/C=C5\C(=O)C6=CC(F)=C(F)C=C6C5=C(C#N)C#N)S4)S2)C3(CC(CC)CCCC)CC(CC)CCCC)SC(/C=C2\C(=O)C3=CC(F)=C(F)C=C3C2=C(C#N)C#N)=C1","CO1-4F","-5.3","-4.1","0.64","24.8","0.64","10.2","J. Lee, S.-J. Ko, H. Lee, J. Huang, Z. Zhu, M. Seifrid, J. Vollbrecht, V. V. Brus, A. Karki, H. Wang, K. Cho, T.-Q. Nguyen, G. C. Bazan, Side-Chain Engineering of Nonfullerene Acceptors for Near-Infrared Organic Photodetectors and Photovoltaics. ACS Energy Lett. 4, 1401–1409 (2019)."
"CCCCC(CC)COC(=O)C1=C(F)C2=C(C)SC(C3=CC4=C(C5=CC=C(CC(CC)CCCC)S5)C5=C(C=C(C)S5)C(C5=CC=C(CC(CC)CCCC)S5)=C4S3)=C2S1","PTB7-Th","-5.22","-3.64","CCCCC(CC)CC1=C(C2=CC3=C(S2)C2=C(C=C(C4=C(CC(CC)CCCC)C=C(/C=C5\C(=O)C6=CC(F)=C(F)C=C6C5=C(C#N)C#N)S4)S2)C3(CC(CC)CCCC)CC(CC)CCCC)SC(/C=C2\C(=O)C3=CC(F)=C(F)C=C3C2=C(C#N)C#N)=C1","CTIC-4F","-5.4","-4","0.7","23.4","0.64","10.5","J. Lee, S.-J. Ko, H. Lee, J. Huang, Z. Zhu, M. Seifrid, J. Vollbrecht, V. V. Brus, A. Karki, H. Wang, K. Cho, T.-Q. Nguyen, G. C. Bazan, Side-Chain Engineering of Nonfullerene Acceptors for Near-Infrared Organic Photodetectors and Photovoltaics. ACS Energy Lett. 4, 1401–1409 (2019)."
"CCCCC(CC)COC(=O)C1=C(F)C2=C(C)SC(C3=CC4=C(C5=CC=C(CC(CC)CCCC)S5)C5=C(C=C(C)S5)C(C5=CC=C(CC(CC)CCCC)S5)=C4S3)=C2S1","PTB7-Th","-5.22","-3.64","CCCCC(CC)COC1=C(C2=CC3=C(S2)C2=C(C=C(C4=C(OCC(CC)CCCC)C=C(/C=C5\C(=O)C6=CC(F)=C(F)C=C6C5=C(C#N)C#N)S4)S2)C3(CC(CC)CCCC)CC(CC)CCCC)SC(/C=C2\C(=O)C3=CC(F)=C(F)C=C3C2=C(C#N)C#N)=C1","COTIC-4F","-5.2","-4.1","0.57","20.7","0.61","7.3","J. Lee, S.-J. Ko, H. Lee, J. Huang, Z. Zhu, M. Seifrid, J. Vollbrecht, V. V. Brus, A. Karki, H. Wang, K. Cho, T.-Q. Nguyen, G. C. Bazan, Side-Chain Engineering of Nonfullerene Acceptors for Near-Infrared Organic Photodetectors and Photovoltaics. ACS Energy Lett. 4, 1401–1409 (2019)."
"CCCCC(CC)CC1=C(F)C=C(C2=C3C=C(C4=CC=C(C5=C6C(=O)C7=C(CC(CC)CCCC)SC(CC(CC)CCCC)=C7C(=O)C6=C(C6=CC=C(C)S6)S5)S4)SC3=C(C3=CC(F)=C(CC(CC)CCCC)S3)C3=C2SC(C)=C3)S1","PM6","-5.45","-3.64","CCCCCCC1=CC=C(C2(C3=CC=C(CCCCCC)C=C3)C3=CC4=C(C=C3C3=C2C2=C(C=C(/C=C5\C(=O)C6=CSC=C6C5=C(C#N)C#N)S2)S3)C(C2=CC=C(C)C=C2)(C2=CC=C(C)C=C2)C2=C4SC3=C2SC(/C=C2\C(=O)C4=CSC=C4C2=C(C#N)C#N)=C3)C=C1","ITCT","-5.62","-3.92","0.981","18.11","0.6145","10.92","Y. Chang, T.-K. Lau, M.-A. Pan, X. Lu, H. Yan, C. Zhan, The synergy of host–guest nonfullerene acceptors enables 16%-efficiency polymer solar cells with increased open-circuit voltage and fill-factor. Mater. Horiz. 6, 2094–2102 (2019)."
"CCCCC(CC)CC1=C2C(=O)C3=C(C4=CC=C(C)S4)SC(C4=CC=C(C)S4)=C3C(=O)C2=C(CC(CC)CCCC)S1","PBDB-T","-5.34","-3.44","CCCCCCC1=CC=C(C2(C3=CC=C(CCCCCC)C=C3)C3=CC4=C(C=C3C3=C2C=C(C2=C(OC)C(OC)=C(/C=C5\C(=O)C6=C(C=C(F)C(F)=C6)C5=C(C#N)C#N)S2)S3)C(C2=CC=C(CCCCCC)C=C2)(C2=CC=C(CCCCCC)C=C2)C2=C4SC(C3=C(OC)C(OC)=C(/C=C4\C(=O)C5=C(C=C(F)C(F)=C5)C4=C(C#N)C#N)S3)=C2)C=C1","IEICF-DMOT","-5.49","-3.85","0.87","22.14","0.6753","12.79","Y. Chang, X. Zhang, Y. Tang, M. Gupta, D. Su, J. Liang, D. Yan, K. Li, X. Guo, W. Ma, H. Yan, C. Zhan, 14%-efficiency fullerene-free ternary solar cell enabled by designing a short side-chain substituted small-molecule acceptor. Nano Energy. 64, 103934 (2019)."
"CCCCC(CC)CC1=C(F)C=C(C2=C3C=C(C4=CC=C(C5=C6C(=O)C7=C(CC(CC)CCCC)SC(CC(CC)CCCC)=C7C(=O)C6=C(C6=CC=C(C)S6)S5)S4)SC3=C(C3=CC(F)=C(CC(CC)CCCC)S3)C3=C2SC(C)=C3)S1","PM6","-5.45","-3.64","CCCCCCC1=CC=C(C2(C3=CC=C(CCCCCC)C=C3)C3=CC4=C(C=C3C3=C2C2=C(C=C(/C=C5\C(=O)C6=C(Br)SC=C6C5=C(C#N)C#N)S2)S3)C(C2=CC=C(CCCCCC)C=C2)(C2=CC=C(CCCCCC)C=C2)C2=C4SC3=C2SC(/C=C2\C(=O)C4=C(Br)SC=C4C2=C(C#N)C#N)=C3)C=C1","ITC-2Br2","-5.59","-4.02","0.9","19.8","0.738","13.1","Z. Luo, T. Liu, Y. Xiao, T. Yang, Z. Chen, G. Zhang, C. Zhong, R. Ma, Y. Chen, Y. Zou, X. Lu, H. Yan, C. Yang, Significantly improving the performance of polymer solar cells by the isomeric ending-group based small molecular acceptors: Insight into the isomerization. Nano Energy. 66, 104146 (2019)."
"CCCCC(CC)CC1=C(F)C=C(C2=C3C=C(C4=CC=C(C5=C6C(=O)C7=C(CC(CC)CCCC)SC(CC(CC)CCCC)=C7C(=O)C6=C(C6=CC=C(C)S6)S5)S4)SC3=C(C3=CC(F)=C(CC(CC)CCCC)S3)C3=C2SC(C)=C3)S1","PM6","-5.45","-3.64","CCCCCCC1=CC=C(C2(C3=CC=C(CCCCCC)C=C3)C3=CC4=C(C=C3C3=C2C2=C(C=C(/C=C5\C(=O)C6=C(C(Br)=CS6)C5=C(C#N)C#N)S2)S3)C(C2=CC=C(CCCCCC)C=C2)(C2=CC=C(CCCCCC)C=C2)C2=C4SC3=C2SC(/C=C2\C(=O)C4=C(C(Br)=CS4)C2=C(C#N)C#N)=C3)C=C1","ITC-2Br1","-5.7","-3.95","1.01","16.6","0.706","11.9","Z. Luo, T. Liu, Y. Xiao, T. Yang, Z. Chen, G. Zhang, C. Zhong, R. Ma, Y. Chen, Y. Zou, X. Lu, H. Yan, C. Yang, Significantly improving the performance of polymer solar cells by the isomeric ending-group based small molecular acceptors: Insight into the isomerization. Nano Energy. 66, 104146 (2019)."
"CCCCC(CC)CC1=C(F)C=C(C2=C3C=C(C4=CC=C(C5=C6C(=O)C7=C(CC(CC)CCCC)SC(CC(CC)CCCC)=C7C(=O)C6=C(C6=CC=C(C)S6)S5)S4)SC3=C(C3=CC(F)=C(CC(CC)CCCC)S3)C3=C2SC(C)=C3)S1","PM6","-5.45","-3.64","CCCCCCC1=CC=C(C2(C3=CC=C(CCCCCC)C=C3)C3=CC4=C(C=C3C3=C2C2=C(C=C(/C=C5\C(=O)C6=C(C=C(Br)S6)C5=C(C#N)C#N)S2)S3)C(C2=CC=C(CCCCCC)C=C2)(C2=CC=C(CCCCCC)C=C2)C2=C4SC3=C2SC(/C=C2\C(=O)C4=C(C=C(Br)S4)C2=C(C#N)C#N)=C3)C=C1","ITC-2Br","-5.73","-3.93","1.03","15.4","0.688","10.9","Z. Luo, T. Liu, Y. Xiao, T. Yang, Z. Chen, G. Zhang, C. Zhong, R. Ma, Y. Chen, Y. Zou, X. Lu, H. Yan, C. Yang, Significantly improving the performance of polymer solar cells by the isomeric ending-group based small molecular acceptors: Insight into the isomerization. Nano Energy. 66, 104146 (2019)."
"CCCCC(CC)CC1=C2C(=O)C3=C(C4=CC=C(C)S4)SC(C4=CC=C(C)S4)=C3C(=O)C2=C(CC(CC)CCCC)S1","PBDB-T","-5.34","-3.44","CCCCCCC1=CC=C(C2(C3=C(F)C=C(CCCCCC)C=C3)C3=CC4=C(C=C3C3=C2C2=C(C=C(/C=C5\C(=O)C6=CC=CC=C6C5=C(C#N)C#N)S2)S3)C(C2=C(F)C=C(CCCCCC)C=C2)(C2=C(F)C=C(CCCCCC)C=C2)C2=C4SC3=C2SC(/C=C2\C(=O)C4=CC=CC=C4C2=C(C#N)C#N)=C3)C=C1","o-F-ITIC","-5.66","-3.94","0.918","18.07","0.6697","11.1","J. Lee, E. M. Go, S. Dharmapurikar, J. Xu, S. M. Lee, M. Jeong, K. C. Lee, J. Oh, Y. Cho, C. Zhang, M. Xiao, S. K. Kwak, C. Yang, Insights into constitutional isomeric effects on donor–acceptor intermolecular arrangements in non-fullerene organic solar cells. J. Mater. Chem. A. 7, 18468–18479 (2019)."
