Repository: JinYSun/BiBERTa

BiBERTa

### **<u>Deep learning-assisted to accelerate the discovery of donor/acceptor pairs for high-performance organic solar cells</u>**

## <u>Motivation</u>

It is a deep learning-based framework built for new donor/acceptor pairs discovery. The framework contains data collection section, PCE prediction section and molecular discovery section. Specifically, a large D/A pair dataset was built by collecting experimental data from literature. Then, a novel RoBERTa-based bi-encoder model (BiBERTa) was developed for PCE prediction by using the SMILES of donor and acceptor pairs as the input. Two pretrained ChemBERTa2 encoders were loaded as initial parameters of the bi-encoder.

File: BiBERTa/dataset/OSC/data.csv (part 24 of 41)
"Donor","Donor_Name","HOMO/D","LUMO/D","Acceptor","Acceptor_Name","HOMO/A","LUMO/A","Voc","Jsc","FF","PCE","reference"
"CCCCC(CC)COC(=O)C1=C(F)C2=C(C)SC(C3=CC4=C(C5=CC=C(CC(CC)CCCC)S5)C5=C(C=C(C)S5)C(C5=CC=C(CC(CC)CCCC)S5)=C4S3)=C2S1","PTB7-Th","-5.22","-3.64","CCCCCCCCC(CCCCCC)CN1C(=O)C2=CC=C3C4=C(C=CC(=C24)C1=O)C1=C2C4=C(C=C1)C(=O)N(CC(CCCCCC)CCCCCCCC)C(=O)C4=CC(C1=CC(F)=C(/C=C/C4=C(C#N)C=C(C5=C6C7=CC=C8C(=O)N(CC(CCCCCC)CCCCCCCC)C(=O)C9=C8C7=C(C=C9)C7=C6C6=C(C=C7)C(=O)N(CC(CCCCCC)CCCCCCCC)C(=O)C6=C5)S4)S1)=C32","PDI-CNTVT-PDI","-6.01","-3.89","0.71","10.16","0.6","4.32","H. S. Kim, H. J. Park, S. K. Lee, W. S. Shin, C. E. Song, D.-H. Hwang, Effects of the core unit on perylene-diimide-based molecular acceptors in fullerene-free organic solar cells. Organic Electronics. 71, 238–245 (2019)."
"CCCCC(CC)COC(=O)C1=C(F)C2=C(C)SC(C3=CC4=C(C5=CC=C(CC(CC)CCCC)S5)C5=C(C=C(C)S5)C(C5=CC=C(CC(CC)CCCC)S5)=C4S3)=C2S1","PTB7-Th","-5.22","-3.64","CCCCCCCCC(CCCCCC)CN1C(=O)C2=CC=C3C4=C(C=CC(=C24)C1=O)C1=C2C4=C(C=C1)C(=O)N(CC(CCCCCC)CCCCCCCC)C(=O)C4=CC(C1=CC(F)=C(/C=C/C4=C(F)C=C(C5=C6C7=CC=C8C(=O)N(CC(CCCCCC)CCCCCCCC)C(=O)C9=C8C7=C(C=C9)C7=C6C6=C(C=C7)C(=O)N(CC(CCCCCC)CCCCCCCC)C(=O)C6=C5)S4)S1)=C32","PDI-FTVT-PDI","-5.65","-3.82","0.75","7.19","0.46","2.45","H. S. Kim, H. J. Park, S. K. Lee, W. S. Shin, C. E. Song, D.-H. Hwang, Effects of the core unit on perylene-diimide-based molecular acceptors in fullerene-free organic solar cells. Organic Electronics. 71, 238–245 (2019)."
"CCCCC(CC)COC(=O)C1=C(F)C2=C(C)SC(C3=CC4=C(C5=CC=C(CC(CC)CCCC)S5)C5=C(C=C(C)S5)C(C5=CC=C(CC(CC)CCCC)S5)=C4S3)=C2S1","PTB7-Th","-5.22","-3.64","CCCCCCCCC(CCCCCC)CN1C(=O)C2=CC=C3C4=C(C=CC(=C24)C1=O)C1=C2C4=C(C=C1)C(=O)N(CC(CCCCCC)CCCCCCCC)C(=O)C4=CC(C1=CC=C(/C=C/C4=CC=C(C5=C6C7=CC=C8C(=O)N(CC(CCCCCC)CCCCCCCC)C(=O)C9=C8C7=C(C=C9)C7=C6C6=C(C=C7)C(=O)N(CC(CCCCCC)CCCCCCCC)C(=O)C6=C5)S4)S1)=C32","PDI-TVT-PDI","-5.57","-3.71","0.81","6.91","0.42","2.33","H. S. Kim, H. J. Park, S. K. Lee, W. S. Shin, C. E. Song, D.-H. Hwang, Effects of the core unit on perylene-diimide-based molecular acceptors in fullerene-free organic solar cells. Organic Electronics. 71, 238–245 (2019)."
"CCCCC(CC)CC1=C2C(=O)C3=C(C4=CC=C(C)S4)SC(C4=CC=C(C)S4)=C3C(=O)C2=C(CC(CC)CCCC)S1","PBDB-T","-5.34","-3.44","CCCCCCC1=CC=C(C2(C3=CC=C(CCCCCC)C=C3)C3=CC4=C(C=C3C3=C2C2=C(C=C(/C=C5\C(=O)C6=C(C=C(F)C(F)=C6)C5=C(C#N)C#N)S2)S3)C(C2=CC=C(CCCCCC)C=C2)(C2=CC=C(CCCCCC)C=C2)C2=C4SC3=C2SC(C2=C(C#N)C(C#N)=C(C4=CC5=C(S4)C4=C(S5)C5=CC6=C(C=C5C4(C4=CC=C(CCCCCC)C=C4)C4=CC=C(CCCCCC)C=C4)C4=C(C5=C(C=C(/C=C7\C(=O)C8=C(C=C(F)C(F)=C8)C7=C(C#N)C#N)S5)S4)C6(C4=CC=C(CCCCCC)C=C4)C4=CC=C(CCCCCC)C=C4)C4=NSN=C42)=C3)C=C1","CNDTBT-IDTT-FINCN","-5.56","-3.98","0.82","17.06","0.65","9.13","H. S. Kim, C. E. Song, J.-W. Ha, S. Lee, S. Rasool, H. K. Lee, W. S. Shin, D.-H. Hwang, Synthesis of ITIC Derivatives with Extended π-Conjugation as Non-Fullerene Acceptors for Organic Solar Cells. ACS Appl. Mater. Interfaces. 11, 47121–47130 (2019)."
"CCCCC(CC)CC1=C2C(=O)C3=C(C4=CC=C(C)S4)SC(C4=CC=C(C)S4)=C3C(=O)C2=C(CC(CC)CCCC)S1","PBDB-T","-5.34","-3.44","CCCCCCC1=CC=C(C2(C3=CC=C(CCCCCC)C=C3)C3=CC4=C(C=C3C3=C2C2=C(C=C(/C=C5\C(=O)C6=C(C=C(F)C(F)=C6)C5=C(C#N)C#N)S2)S3)C(C2=CC=C(CCCCCC)C=C2)(C2=CC=C(CCCCCC)C=C2)C2=C4SC3=C2SC(C2=C(F)C(F)=C(C4=CC5=C(S4)C4=C(S5)C5=CC6=C(C=C5C4(C4=CC=C(CCCCCC)C=C4)C4=CC=C(CCCCCC)C=C4)C4=C(C5=C(C=C(/C=C7\C(=O)C8=C(C=C(F)C(F)=C8)C7=C(C#N)C#N)S5)S4)C6(C4=CC=C(CCCCCC)C=C4)C4=CC=C(CCCCCC)C=C4)C4=NSN=C42)=C3)C=C1","FDTBT-IDTT-FINCN","-5.46","-3.92","0.86","13.56","0.62","7.27","H. S. Kim, C. E. Song, J.-W. Ha, S. Lee, S. Rasool, H. K. Lee, W. S. Shin, D.-H. Hwang, Synthesis of ITIC Derivatives with Extended π-Conjugation as Non-Fullerene Acceptors for Organic Solar Cells. ACS Appl. Mater. Interfaces. 11, 47121–47130 (2019)."
"CCCCCCCCC(CCCCCC)COC1=NC2=C(N=C1)C(C1=CC=C(C)S1)=C(F)C(F)=C2C","PTQ10","-5.61","-2.98","CCCCCCC1(CCCCCC)C2=CC3=C(C=C2C2=C1C=C(/C=C1\C(=O)C4=CSC=C4C1=C(C#N)C#N)S2)C(CCCCCC)(CCCCCC)C1=C3SC(/C=C2\C(=O)C3=CSC=C3C2=C(C#N)C#N)=C1","IDTPC","-5.67","-3.94","0.93","17.5","0.746","12.2","G. Li, Z. Luo, C. Sun, K. Wu, S. Gong, B. Qiu, Y. Li, C. Yang, Systematic investigation of methyl substitution effect on physicochemical properties and photovoltaic performance in nonfullerene small-molecule electron acceptors. Dyes and Pigments. 164, 126–132 (2019)."
"CCCCCCCCC(CCCCCC)COC1=NC2=C(N=C1)C(C1=CC=C(C)S1)=C(F)C(F)=C2C","PTQ10","-5.61","-2.98","CCCCCCC1(CCCCCC)C2=CC3=C(C=C2C2=C1C=C(/C=C1\C(=O)C4=C(C)SC=C4C1=C(C#N)C#N)S2)C(CCCCCC)(CCCCCC)C1=C3SC(/C=C2\C(=O)C3=C(C)SC=C3C2=C(C#N)C#N)=C1","IDTPC-Me","-5.62","-3.92","0.95","13.8","0.703","9.2","G. Li, Z. Luo, C. Sun, K. Wu, S. Gong, B. Qiu, Y. Li, C. Yang, Systematic investigation of methyl substitution effect on physicochemical properties and photovoltaic performance in nonfullerene small-molecule electron acceptors. Dyes and Pigments. 164, 126–132 (2019)."
"CCCCCCCCC(CCCCCC)COC1=NC2=C(N=C1)C(C1=CC=C(C)S1)=C(F)C(F)=C2C","PTQ10","-5.61","-2.98","CCCCCCC1(CCCCCC)C2=CC3=C(C=C2C2=C1C=C(/C=C1\C(=O)C4=C(C)SC(C)=C4C1=C(C#N)C#N)S2)C(CCCCCC)(CCCCCC)C1=C3SC(/C=C2\C(=O)C3=C(C)SC(C)=C3C2=C(C#N)C#N)=C1","IDTPC-DMe","-5.58","-3.85","1.02","13.5","0.68","9.3","G. Li, Z. Luo, C. Sun, K. Wu, S. Gong, B. Qiu, Y. Li, C. Yang, Systematic investigation of methyl substitution effect on physicochemical properties and photovoltaic performance in nonfullerene small-molecule electron acceptors. Dyes and Pigments. 164, 126–132 (2019)."
"CCCCCCC(CCCC)CC1=C2C(=O)C3=C(C4=CC=C(C)S4)SC(C4=CC=C(C5=CC6=C(C7=CC=CC(OC(CC)CCCC)=C7)C7=C(C=C(C)S7)C(C7=CC=CC(OCC(CC)CCCC)=C7)=C6S5)S4)=C3C(=O)C2=C(CC(CCCC)CCCCCC)S1","PBD4","","","CCCCCCC1(CCCCCC)C2=CC3=C(C=C2C2=C1C=C(/C=C1\C(=O)C4=C(C=CC=C4)C1=C(C#N)C#N)S2)C(CCCCCC)(CCCCCC)C1=C3SC(/C=C2\C(=O)C3=C(C=CC=C3)\C2=C(/C#N)N=O)=C1","IDIC","-5.7","-3.92","0.93","16.4","0.587","8.9","L. Ye, W. Li, X. Guo, M. Zhang, H. Ade, Polymer Side-Chain Variation Induces Microstructural Disparity in Nonfullerene Solar Cells. Chem. Mater. 31, 6568–6577 (2019)."
"CCCCCCOC1=CC(C2=C3C=C(C4=CC=C(C5=C6C(=O)C7=C(CC(CCCC)CCCCCC)SC(CC(C)CCCC)=C7C(=O)C6=C(C6=CC=C(C)S6)S5)S4)SC3=C(C3=CC=CC(OCCCCCC)=C3)C3=C2SC(C)=C3)=CC=C1","PBD3","","","CCCCCCC1(CCCCCC)C2=CC3=C(C=C2C2=C1C=C(/C=C1\C(=O)C4=C(C=CC=C4)C1=C(C#N)C#N)S2)C(CCCCCC)(CCCCCC)C1=C3SC(/C=C2\C(=O)C3=C(C=CC=C3)\C2=C(/C#N)N=O)=C1","IDIC","-5.7","-3.92","0.92","17","0.664","10.4","L. Ye, W. Li, X. Guo, M. Zhang, H. Ade, Polymer Side-Chain Variation Induces Microstructural Disparity in Nonfullerene Solar Cells. Chem. Mater. 31, 6568–6577 (2019)."
"CCCCC(CC)COC1=CC(C2=C3SC(C4=CC=C(C5=C6C(=O)C7=C(CC(CC)CCCC)SC(CC(CC)CCCC)=C7C(=O)C6=C(C6=CC=C(C)S6)S5)S4)=CC3=C(C3=CC=CC(OC(CC)CCCC)=C3)C3=C2C=C(C)S3)=CC=C1","PBD2","","","CCCCCCC1(CCCCCC)C2=CC3=C(C=C2C2=C1C=C(/C=C1\C(=O)C4=C(C=CC=C4)C1=C(C#N)C#N)S2)C(CCCCCC)(CCCCCC)C1=C3SC(/C=C2\C(=O)C3=C(C=CC=C3)\C2=C(/C#N)N=O)=C1","IDIC","-5.7","-3.92","0.92","19","0.628","11","L. Ye, W. Li, X. Guo, M. Zhang, H. Ade, Polymer Side-Chain Variation Induces Microstructural Disparity in Nonfullerene Solar Cells. Chem. Mater. 31, 6568–6577 (2019)."
"CCCCCCOC1=CC(C2=C3C=C(C4=CC=C(C5=C6C(=O)C7=C(CC(CC)CCCC)SC(CC(C)CC)=C7C(=O)C6=C(C6=CC=C(C)S6)S5)S4)SC3=C(C3=CC=CC(OCCCCCC)=C3)C3=C2SC(C)=C3)=CC=C1","PBD1","","","CCCCCCC1(CCCCCC)C2=CC3=C(C=C2C2=C1C=C(/C=C1\C(=O)C4=C(C=CC=C4)C1=C(C#N)C#N)S2)C(CCCCCC)(CCCCCC)C1=C3SC(/C=C2\C(=O)C3=C(C=CC=C3)\C2=C(/C#N)N=O)=C1","IDIC","-5.7","-3.92","0.87","19.5","0.724","12.3","L. Ye, W. Li, X. Guo, M. Zhang, H. Ade, Polymer Side-Chain Variation Induces Microstructural Disparity in Nonfullerene Solar Cells. Chem. Mater. 31, 6568–6577 (2019)."
"CCCCC(CC)CC1=C2C(=O)C3=C(C4=CC=C(C)S4)SC(C4=CC=C(C)S4)=C3C(=O)C2=C(CC(CC)CCCC)S1","PBDB-T","-5.34","-3.44","CCCCC(CC)CC1(CC(CC)CCCC)C2=C(SC(/C=C3\C(=O)C4=C(C=CC(F)=C4)C3=C(C#N)C#N)=C2)C2=C1C=C(C1=C(F)C(F)=C(C3=CC4=C(S3)C3=C(C=C(/C=C5\C(=O)C6=C(C=C(F)C(F)=C6)C5=C(C#N)C#N)S3)C4(CC(CC)CCCC)CC(CC)CCCC)S1)S2","HF-TCIC","-5.43","-3.83","0.76","20.04","0.65","9.86","R. Qin, W. Yang, S. Li, T.-K. Lau, Z. Yu, Z. Liu, M. Shi, X. Lu, C.-Z. Li, H. Chen, Enhanced intramolecular charge transfer of unfused electron acceptors for efficient organic solar cells. Mater. Chem. Front. 3, 513–519 (2019)."
"CCCCC(CC)CC1=C2C(=O)C3=C(C4=CC=C(C)S4)SC(C4=CC=C(C)S4)=C3C(=O)C2=C(CC(CC)CCCC)S1","PBDB-T","-5.34","-3.44","CCCCC(CC)CC1(CC(CC)CCCC)C2=C(SC(/C=C3\C(=O)C4=C(C=CC=C4)C3=C(C#N)C#N)=C2)C2=C1C=C(C1=C(F)C(F)=C(C3=CC4=C(S3)C3=C(C=C(/C=C5\C(=O)C6=C(C=CC=C6)C5=C(C#N)C#N)S3)C4(CC(CC)CCCC)CC(CC)CCCC)S1)S2","DF-TCIC","-5.37","-3.76","0.86","16.39","0.58","8.23","R. Qin, W. Yang, S. Li, T.-K. Lau, Z. Yu, Z. Liu, M. Shi, X. Lu, C.-Z. Li, H. Chen, Enhanced intramolecular charge transfer of unfused electron acceptors for efficient organic solar cells. Mater. Chem. Front. 3, 513–519 (2019)."
"CCCCC(CC)CC1=C(F)C=C(C2=C3C=C(C4=CC=C(C5=C6C(=O)C7=C(CC(CC)CCCC)SC(CC(C)CC)=C7C(=O)C6=C(C6=CC=C(C)S6)S5)S4)SC3=C(C3=CC(F)=C(CC(CC)CCCC)S3)C3=C2SC(C)=C3)S1","PBDB-T-2F","-5.45","-3.55","CCCCCCC1=CC=C(C2(C3=CC=C(CCCCCC)C=C3)C3=CC4=C(C=C3C3=C2C2=C(C=C(/C=C5\C(=O)C6=C(C=C(F)C(F)=C6)C5=C(C#N)C#N)[Se]2)S3)C(C2=CC=C(CCCCCC)C=C2)(C2=CC=C(CCCCCC)C=C2)C2=C4SC3=C2[Se]C(/C=C2\C(=O)C4=C(C=C(F)C(F)=C4)C2=C(C#N)C#N)=C3)C=C1","SRID-4F","","","0.846","20.21","0.752","13.05","F. Lin, L. Zuo, K. Gao, M. Zhang, S. B. Jo, F. Liu, A. K.-Y. Jen, Regio-Specific Selenium Substitution in Non-Fullerene Acceptors for Efficient Organic Solar Cells. Chem. Mater. 31, 6770–6778 (2019)."
"CCCCC(CC)CC1=C(F)C=C(C2=C3C=C(C4=CC=C(C5=C6C(=O)C7=C(CC(CC)CCCC)SC(CC(C)CC)=C7C(=O)C6=C(C6=CC=C(C)S6)S5)S4)SC3=C(C3=CC(F)=C(CC(CC)CCCC)S3)C3=C2SC(C)=C3)S1","PBDB-T-2F","-5.45","-3.55","CCCCCCC1=CC=C(C2(C3=CC=C(CCCCCC)C=C3)C3=CC4=C(C=C3C3=C2C2=C(C=C(/C=C5\C(=O)C6=C(C=C(F)C(F)=C6)C5=C(C#N)C#N)S2)[Se]3)C(C2=CC=C(CCCCCC)C=C2)(C2=CC=C(CCCCCC)C=C2)C2=C4[Se]C3=C2SC(/C=C2\C(=O)C4=C(C=C(F)C(F)=C4)C2=C(C#N)C#N)=C3)C=C1","TRID-4F","","","0.89","18.45","0.75","12.33","F. Lin, L. Zuo, K. Gao, M. Zhang, S. B. Jo, F. Liu, A. K.-Y. Jen, Regio-Specific Selenium Substitution in Non-Fullerene Acceptors for Efficient Organic Solar Cells. Chem. Mater. 31, 6770–6778 (2019)."
"CCCCC(CC)CC1=C2C(=O)C3=C(C4=CC=C(C)S4)SC(C4=CC=C(C)S4)=C3C(=O)C2=C(CC(CC)CCCC)S1","PBDB-T","-5.34","-3.44","CCCCCCC1=CC=C(C2(C3=CC=C(CCCCCC)C=C3)OC3=CC4=C(C=C3C3=C2C=C(C2=CC=C(/C=C5\C(=O)C6=C(C=CC=C6)C5=C(C#N)C#N)S2)S3)OC(C2=CC=C(CCCCCC)C=C2)(C2=CC=C(CCCCCC)C=C2)C2=C4SC(C3=CC=C(/C=C4\C(=O)C5=C(C=CC=C5)C4=C(C#N)C#N)S3)=C2)C=C1","PTTIC","-5.48","-4.04","0.93","14.27","0.5549","7.35","Z. Liu, X. Zhang, P. Ren, Y. Wu, D. Zeng, X. Duan, X. Gao, P. Cai, Pyran-bridged A-D-A type small molecular acceptors for organic solar cells. Solar Energy. 183, 463–468 (2019)."
"CCCCC(CC)CC1=C2C(=O)C3=C(C4=CC=C(C)S4)SC(C4=CC=C(C)S4)=C3C(=O)C2=C(CC(CC)CCCC)S1","PBDB-T","-5.34","-3.44","CCCCCCC1=CC=C(C2(C3=CC=C(CCCCCC)C=C3)OC3=CC4=C(C=C3C3=C2C=C(C2=CC=C(/C=C5/C(=O)N(CC)SC5=S)C5=NSN=C25)S3)OC(C2=CC=C(CCCCCC)C=C2)(C2=CC=C(CCCCCC)C=C2)C2=C4SC(C3=CC=C(/C=C4\C(=O)N(CC)SC4=S)C4=NSN=C34)=C2)C=C1","PTBT-R","-5.59","-3.7","0.97","10.38","0.5013","5.06","Z. Liu, X. Zhang, P. Ren, Y. Wu, D. Zeng, X. Duan, X. Gao, P. Cai, Pyran-bridged A-D-A type small molecular acceptors for organic solar cells. Solar Energy. 183, 463–468 (2019)."
"CCCCCCC1=C(C)SC(C)=C1","P3HT","-5.1","-3.1","CCCCC(CC)CN1C(=O)C2=CC=CC3=C2C(=CC=C3C2=CC=C(C3=C4C(=O)N(CC(CC)CCCC)C(=O)C4=C(C4=CC=C(C5=CC=C6C(=O)N(CC(CC)CCCC)C(=O)C7=CC=CC5=C76)S4)C4=NSN=C43)S2)C1=O","BIBT-NI","-6.06","-3.78","0.77","6.14","0.442","2.1","L. Lan, B. Zhao, J. Zhang, Y. Li, Y. Liu, Y. Mai, B. Liao, C. Gao, A naphthalimide end capped imide-fused benzothiadiazole based small molecule acceptor for organic solar cells. New J. Chem. 43, 3565–3571 (2019)."
"CCCCC(CC)CC1=C2C(=O)C3=C(C4=CC=C(C)S4)SC(C4=CC=C(C)S4)=C3C(=O)C2=C(CC(CC)CCCC)S1","PBDB-T","-5.34","-3.44","CCCCCCCCC1(CCCCCCCC)C2=C(SC(/C=C3\C(=O)C4=C(C=C(Cl)C(Cl)=C4)C3=C(C#N)C#N)=C2)C2=C1C=C(C1=CC3=C(S1)C1=CC4=C(C=C1C3(C1=CC=C(CCCCCC)C=C1)C1=CC=C(CCCCCC)C=C1)C1=C(C=C(C3=CC5=C(S3)C3=C(C=C(/C=C6\C(=O)C7=C(C=C(Cl)C(Cl)=C7)C6=C(C#N)C#N)S3)C5(CCCCCCCC)CCCCCCCC)S1)C4(C1=CC=C(CCCCCC)C=C1)C1=CC=C(CCCCCC)C=C1)S2","IDTC-4Cl","-5.5","-3.79","0.822","19.19","0.602","9.5","Y.-Q.-Q. Yi, H. Feng, X. Ke, J. Yan, M. Chang, X. Wan, C. Li, Y. Chen, A cyclopentadithiophene-bridged small molecule acceptor with near-infrared light absorption for efficient organic solar cells. J. Mater. Chem. C. 7, 4013–4019 (2019)."
"CCCCCCC1=C(C)SC(C)=C1","P3HT","-5.1","-3.1","CCCCCCC1=CC=C(C2(C3=CC=C(CCCCCC)CC3)C3=CC4=C(C=C3C3=C2C2=C(C=C(C5=CC(OC)=C(C=C(C#N)C#N)C=C5OC)S2)S3)C(C2=CC=C(CCCCCC)C=C2)(C2=CC=C(CCCCCC)C=C2)C2=C4SC3C=C(C4=CC(OC)=C(C=C(C#N)C#N)C=C4OC)SC23)C=C1","IDTT-BO-MN","","","0.93","10.15","0.6134","5.75","A. Irfan, A. Mahmood, A. G. Al-Sehemi, F. Ahmad, Experimental and theoretical study of planar small molecule acceptor for organic solar cells. Journal of Molecular Structure. 1196, 169–175 (2019)."
"CCCCC(CC)CC1=C2C(=O)C3=C(C4=CC=C(C)S4)SC(C4=CC=C(C)S4)=C3C(=O)C2=C(CC(CC)CCCC)S1","PBDB-T","-5.34","-3.44","CCCCCCCCOC1=C2SC3=C(C2=C(OCCCCCCCC)C2=C1C1=C(S2)C2=C(C4=C(C=C(/C=C5\C(=O)C6=C(C=C(F)C=C6)C5=C(C#N)C#N)S4)S2)C1(C1=CC=C(CCCCCC)C=C1)C1=CC=C(CCCCCC)C=C1)C(C1=CC=C(CCCCCC)C=C1)(C1=CC=C(CCCCCC)C=C1)C1=C3SC2=C1SC(/C=C1/C(=O)C3=CC(F)=C(F)C=C3C1=C(C#N)C#N)=C2","OBTT-4F","-5.39","-4.01","0.772","21.67","0.691","11.55","Y. Sun, H.-H. Gao, Y.-Q.-Q. Yi, X. Wan, H. Feng, X. Ke, Y. Zhang, J. Yan, C. Li, Y. Chen, Fluorination-modulated end units for high-performance non-fullerene acceptors based organic solar cells. Sci. China Mater. 62, 1210–1217 (2019)."
"CCCCC(CC)CC1=C2C(=O)C3=C(C4=CC=C(C)S4)SC(C4=CC=C(C)S4)=C3C(=O)C2=C(CC(CC)CCCC)S1","PBDB-T","-5.34","-3.44","CCCCCCCCOC1=C2SC3=C(C2=C(OCCCCCCCC)C2=C1C1=C(S2)C2=C(C4=C(C=C(/C=C5\C(=O)C6=C(C=C(F)C=C6)C5=C(C#N)C#N)S4)S2)C1(C1=CC=C(CCCCCC)C=C1)C1=CC=C(CCCCCC)C=C1)C(C1=CC=C(CCCCCC)C=C1)(C1=CC=C(CCCCCC)C=C1)C1=C3SC2=C1SC(/C=C1/C(=O)C3=CC(F)=CC=C3C1=C(C#N)C#N)=C2","OBTT-2F","-5.3","-3.97","0.828","20.83","0.575","12.36","Y. Sun, H.-H. Gao, Y.-Q.-Q. Yi, X. Wan, H. Feng, X. Ke, Y. Zhang, J. Yan, C. Li, Y. Chen, Fluorination-modulated end units for high-performance non-fullerene acceptors based organic solar cells. Sci. China Mater. 62, 1210–1217 (2019)."
"CCCCC(CC)CC1=C2C(=O)C3=C(C4=CC=C(C)S4)SC(C4=CC=C(C)S4)=C3C(=O)C2=C(CC(CC)CCCC)S1","PBDB-T","-5.34","-3.44","CCCCCCCCOC1=C2SC3=C(C2=C(OCCCCCCCC)C2=C1C1=C(S2)C2=C(C4=C(C=C(/C=C5\C(=O)C6=C(C=CC=C6)C5=C(C#N)C#N)S4)S2)C1(C1=CC=C(CCCCCC)C=C1)C1=CC=C(CCCCCC)C=C1)C(C1=CC=C(CCCCCC)C=C1)(C1=CC=C(CCCCCC)C=C1)C1=C3SC2=C1SC(/C=C1/C(=O)C3=CC=CC=C3C1=C(C#N)C#N)=C2","OBTT-0F","-5.27","-3.87","0.889","16.86","0.679","10.2","Y. Sun, H.-H. Gao, Y.-Q.-Q. Yi, X. Wan, H. Feng, X. Ke, Y. Zhang, J. Yan, C. Li, Y. Chen, Fluorination-modulated end units for high-performance non-fullerene acceptors based organic solar cells. Sci. China Mater. 62, 1210–1217 (2019)."
"CCCCC(CC)CC1=C2C(=O)C3=C(C4=CC=C(C)S4)SC(C4=CC=C(C)S4)=C3C(=O)C2=C(CC(CC)CCCC)S1","PBDB-T","-5.34","-3.44","CCCCCCCCC1(CCCCCCCC)C2=CC3=CC4=C(C=C3C=C2C2=C1C=C(/C=C1\C(=O)C3=C(C=CC=C3)C1=C(C#N)C#N)S2)C(CCCCCCCC)(CCCCCCCC)C1=C4SC(/C=C2\C(=O)C3=C(C=CC=C3)C2=C(C#N)C#N)=C1","NDIC","-5.71","-3.88","0.9","15.1","0.696","9.43","Z. Zhang, X. Cui, M. Li, Y. Liu, D. Li, P. Jiang, Z. Bo, Nonfullerene acceptors comprising a naphthalene core for high efficiency organic solar cells. RSC Adv. 9, 39163–39169 (2019)."
"CCCCC(CC)CC1=C(F)C=C(C2=C3C=C(C)SC3=C(C3=CC(F)=C(CC(CC)CCCC)S3)C3=C2SC(C2=CC=C(C4=C5C(=O)C6=C(CC(CC)CCCC)SC(CC(CC)CCCC)=C6C(=O)C5=C(C5=CC=C(C)S5)S4)S2)=C3)S1","PBDB-TF","-5.54","-3.65","CCCCCCCCC1(CCCCCCCC)C2=CC3=C(C=C2C2=C1C1=C(C=C(/C=C4\C(=O)C5=C(C=C(Cl)S5)C4=C(C#N)C#N)S1)S2)C(CCCCCCCC)(CCCCCCCC)C1=C3SC2=C1SC(/C=C1\C(=O)C3=C(C=C(Cl)S3)C1=C(C#N)C#N)=C2","C8-ITCC-Cl","-5.5","-3.93","0.95","17.9","0.73","12.4","J. Zhang, Y. Li, H. Hu, G. Zhang, H. Ade, H. Yan, Chlorinated Thiophene End Groups for Highly Crystalline Alkylated Non-Fullerene Acceptors toward Efficient Organic Solar Cells. Chem. Mater. 31, 6672–6676 (2019)."
"CCCCC(CC)CC1=C(F)C=C(C2=C3C=C(C)SC3=C(C3=CC(F)=C(CC(CC)CCCC)S3)C3=C2SC(C2=CC=C(C4=C5C(=O)C6=C(CC(CC)CCCC)SC(CC(CC)CCCC)=C6C(=O)C5=C(C5=CC=C(C)S5)S4)S2)=C3)S1","PBDB-TF","-5.54","-3.65","CCCCCCCCC1(CCCCCCCC)C2=CC3=C(C=C2C2=C1C1=C(C=C(/C=C4\C(=O)C5=C(C=CS5)C4=C(C#N)C#N)S1)S2)C(CCCCCCCC)(CCCCCCCC)C1=C3SC2=C1SC(/C=C1\C(=O)C3=C(C=CS3)C1=C(C#N)C#N)=C2","C8-ITCC","-5.45","-3.85","1.04","16.1","0.63","10.5","J. Zhang, Y. Li, H. Hu, G. Zhang, H. Ade, H. Yan, Chlorinated Thiophene End Groups for Highly Crystalline Alkylated Non-Fullerene Acceptors toward Efficient Organic Solar Cells. Chem. Mater. 31, 6672–6676 (2019)."
"CCCCC(CC)CC1=C2C(=O)C3=C(C4=CC=C(C)S4)SC(C4=CC=C(C)S4)=C3C(=O)C2=C(CC(CC)CCCC)S1","PBDB-T","-5.34","-3.44","CCCCCCC1=CC=C(C2(C3=CC=C(CCCCCC)C=C3)C3=CC4=C(C=C3C3=C2C2=C(S3)C3=C(C=C(/C=C5\C(=O)C6=C(C=C(F)C(F)=C6)C5=C(C#N)C#N)S3)N2CC(CC)CCCC)C(C2=CC=C(CCCCCC)C=C2)(C2=CC=C(CCCCCC)C=C2)C2=C4SC3=C2N(CC(CC)CCCC)C2=C3SC(/C=C3\C(=O)C4=C(C=C(F)C(F)=C4)C3=C(C#N)C#N)=C2)C=C1","INPIC-EH","-5.48","-3.99","0.837","20.7","0.684","11.7","H. Feng, X. Song, M. Zhang, J. Yu, Z. Zhang, R. Geng, L. Yang, F. Liu, D. Baran, W. Tang, Side chain engineering on dithieno[3,2-b:2,3-d]pyrrol fused electron acceptors for efficient organic solar cells. Mater. Chem. Front. 3, 702–708 (2019)."
"CCCCC(CC)CC1=C2C(=O)C3=C(C4=CC=C(C)S4)SC(C4=CC=C(C)S4)=C3C(=O)C2=C(CC(CC)CCCC)S1","PBDB-T","-5.34","-3.44","CCCCCCC1=CC=C(C2(C3=CC=C(CCCCCC)C=C3)C3=CC4=C(C=C3C3=C2C2=C(S3)C3=C(C=C(/C=C5\C(=O)C6=C(C=C(F)C(F)=C6)C5=C(C#N)C#N)S3)N2CC(CC)CCCC)C(C2=CC=C(CCCCCC)C=C2)(C2=CC=C(CCCCCC)C=C2)C2=C4SC3=C2N(CC(CCCC)CCCCCC)C2=C3SC(/C=C3\C(=O)C4=C(C=C(F)C(F)=C4)C3=C(C#N)C#N)=C2)C=C1","INPIC-BO","-5.47","-3.97","0.839","20","0.668","10.9","H. Feng, X. Song, M. Zhang, J. Yu, Z. Zhang, R. Geng, L. Yang, F. Liu, D. Baran, W. Tang, Side chain engineering on dithieno[3,2-b:2,3-d]pyrrol fused electron acceptors for efficient organic solar cells. Mater. Chem. Front. 3, 702–708 (2019)."
"CCCCCCCCSC1=CC=C(C2=C3C=C(C4=CC(C(=O)CC(CC)CCCC)=C(C5=CC=C(C6=C(C(=O)CC(CC)CCCC)C=C(C)S6)S5)S4)SC3=C(C3=CC=C(SCCCCCCCC)S3)C3=C2SC(C)=C3)S1","P3TCO-1","-5.39","-3.17","CCCCCCC1=CC=C(C2(C3=CC=C(CCCCCC)C=C3)C3=CC4=C(C=C3C3=C2C2=C(C=C(/C=C5\C(=O)C6=C(C=CC=C6)C5=C(C#N)C#N)S2)S3)C(C2=CC=C(CCCCCC)C=C2)(C2=CC=C(CCCCCC)C=C2)C2=C4SC3=C2SC(/C=C2\C(=O)C4=C(C=CC=C4)C2=C(C#N)C#N)=C3)C=C1","ITIC","-5.48","-3.83","0.943","16.96","0.6282","10.04","C. Xue, T. Zhang, K. Ma, P. Wan, L. Hong, B. Xu, C. An, A Carbonylated Terthiophene–Based Twisted Polymer for Efficient Ternary Polymer Solar Cells. Macromolecular Rapid Communications. 40, 1900246 (2019)."
"CCCCC(CC)CC1=C2C(=O)C3=C(C4=CC=C(C)S4)SC(C4=CC=C(C)S4)=C3C(=O)C2=C(CC(CC)CCCC)S1","PBDB-T","-5.34","-3.44","CCCCC(CC)CC1(CC(CC)CCCC)C2=CC3=C(C=C2C2=C1C=C(C1=CC=C(/C=C4\C(=O)C5=C(C=C(F)C(F)=C5)C4=C(C#N)C#N)[Se]1)S2)C(CC(CC)CCCC)(CC(CC)CCCC)C1=C3SC(C2=CC=C(/C=C3\C(=O)C4=C(C=C(F)C(F)=C4)C3=C(C#N)C#N)[Se]2)=C1","IDT2SeC2C4-4F","-5.4","-4.08","0.77","21.81","0.618","10.32","X. Zhang, Q. Wang, Z. Liang, M. Li, Y. Geng, Low-bandgap non-fullerene acceptors based on selenophene π spacer and alkylated indaceno[1,2-b:5,6-b′]dithiophene for organic solar cells. Organic Electronics. 69, 200–207 (2019)."
"CCCCC(CC)CC1=C2C(=O)C3=C(C4=CC=C(C)S4)SC(C4=CC=C(C)S4)=C3C(=O)C2=C(CC(CC)CCCC)S1","PBDB-T","-5.34","-3.44","CCCCC(CC)CC1(CC(CC)CCCC)C2=CC3=C(C=C2C2=C1C=C(C1=CC=C(/C=C4\C(=O)C5=C(C=C(F)C(F)=C5)C4=C(C#N)C#N)[Se]1)S2)C(CC(CC)CCCC)(CC(CC)CCCC)C1=C3SC(C2=CC=C(/C=C3\C(=O)C4=C(C=C(F)C=C4)C3=C(C#N)C#N)[Se]2)=C1","IDT2SeC2C4-2F","-5.37","-3.99","0.81","18.9","0.652","10","X. Zhang, Q. Wang, Z. Liang, M. Li, Y. Geng, Low-bandgap non-fullerene acceptors based on selenophene π spacer and alkylated indaceno[1,2-b:5,6-b′]dithiophene for organic solar cells. Organic Electronics. 69, 200–207 (2019)."
"CCCCC(CC)CC1=C2C(=O)C3=C(C4=CC=C(C)S4)SC(C4=CC=C(C)S4)=C3C(=O)C2=C(CC(CC)CCCC)S1","PBDB-T","-5.34","-3.44","CCCCC(CC)CC1(CC(CC)CCCC)C2=CC3=C(C=C2C2=C1C=C(C1=CC=C(/C=C4\C(=O)C5=C(C=CC=C5)C4=C(C#N)C#N)[Se]1)S2)C(CC(CC)CCCC)(CC(CC)CCCC)C1=C3SC(C2=CC=C(/C=C3\C(=O)C4=C(C=CC=C4)C3=C(C#N)C#N)[Se]2)=C1","IDT2SeC2C4","-5.3","-3.91","0.88","16.91","0.585","8.65","X. Zhang, Q. Wang, Z. Liang, M. Li, Y. Geng, Low-bandgap non-fullerene acceptors based on selenophene π spacer and alkylated indaceno[1,2-b:5,6-b′]dithiophene for organic solar cells. Organic Electronics. 69, 200–207 (2019)."
"CCCCC(CC)CC1=C(F)C=C(C2=C3C=C(C)SC3=C(C3=CC(F)=C(CC(CC)CCCC)S3)C3=C2SC(C2=CC=C(C4=C5C(=O)C6=C(CC(CC)CCCC)SC(CC(CC)CCCC)=C6C(=O)C5=C(C5=CC=C(C)S5)S4)S2)=C3)S1","PBDB-TF","-5.54","-3.65","CCCCCCC1=CC=C(C2(C3=CC=C(CCCCCC)C=C3)OC3=C(SC4=C3SC3=C4OC(C4=CC=C(CCCCCC)C=C4)(C4=CC=C(CCCCCC)C=C4)C4=C3SC3=C4SC(/C=C4\C(=O)C5=C(C=C(F)C(F)=C5)C4=C(C#N)C#N)=C3)C3=C2C2=C(C=C(/C=C4\C(=O)C5=C(C=C(F)C(F)=C5)C4=C(C#N)C#N)S2)S3)C=C1","O6T-4F","","","0.79","16.37","0.558","7.22","B. Wang, Y. Fu, Q. Yang, J. Wu, H. Liu, H. Tang, Z. Xie, High-efficiency ternary nonfullerene organic solar cells fabricated with a near infrared acceptor enhancing exciton utilization and extending absorption. J. Mater. Chem. C. 7, 10498–10506 (2019)."
"CCCCC(CC)CC1=C(F)C=C(C2=C3C=C(C4=CC=C(C5=C6C(=O)C7=C(CC(CC)CCCC)SC(CC(C)CC)=C7C(=O)C6=C(C6=CC=C(C)S6)S5)S4)SC3=C(C3=CC(F)=C(CC(CC)CCCC)S3)C3=C2SC(C)=C3)S1","PBDB-T-2F","-5.45","-3.55","CCCCCCC1=CC=C(C2(C3=CC=C(CCCCCC)C=C3)C3=CC4=C(C=C3C3=C2C2=C(C=C(/C=C5\C(=O)C6=C(C=CC(Br)=C6)C5=C(C#N)C#N)S2)S3)C(C2=CC=C(CCCCCC)C=C2)(C2=CC=C(CCCCCC)C=C2)C2=C4SC3=C2SC(/C=C2\C(=O)C4=C(C=CC(Br)=C4)C2=C(C#N)C#N)=C3)C=C1","ITIC-2Br-γ","-5.54","-3.9","0.89","19.01","0.7121","12.05","J. Qu, D. Li, H. Wang, J. Zhou, N. Zheng, H. Lai, T. Liu, Z. Xie, F. He, Bromination of the Small-Molecule Acceptor with Fixed Position for High-Performance Solar Cells. Chem. Mater. 31, 8044–8051 (2019)."
"CCCCCCC1=C(C)SC(C)=C1","P3HT","-5.1","-3.1","CCCCCCCCC1=CC=C(C2(C3=CC=C(CCCCCCCC)C=C3)C3=CC4=C(C=C3C3=C2C=C(C2=CC=C(/C=C5/SC(=C(C#N)C#N)N(CC)C5=O)C5=C2N=C(C2=CC=CC=C2)C(C2=CC=CC=C2)=N5)S3)C(C2=CC=C(CCCCCCCC)C=C2)(C2=CC=C(CCCCCCCC)C=C2)C2=C4SC(C3=CC=C(/C=C4/SC(=C(C#N)C#N)N(CC)C4=O)C4=C3N=C(C3=CC=CC=C3)C(C3=CC=CC=C3)=N4)=C2)C=C1","Qx3","-5.38","-3.56","0.89","5.57","0.68","3.37","B. Xiao, Q. Zhang, G. Li, M. Du, Y. Geng, X. Sun, A. Tang, Y. Liu, Q. Guo, E. Zhou, Side chain engineering of quinoxaline-based small molecular nonfullerene acceptors for high-performance poly(3-hexylthiophene)-based organic solar cells. Sci. China Chem. 63, 254–264 (2020)."
"CCCCCCC1=C(C)SC(C)=C1","P3HT","-5.1","-3.1","CCCCCCCCC1(CCCCCCCC)C2=CC3=C(C=C2C2=C1C=C(C1=CC=C(/C=C4/SC(=C(C#N)C#N)N(CC)C4=O)C4=C1N=CC=N4)S2)C(CCCCCCCC)(CCCCCCCC)C1=C3SC(C2=CC=C(/C=C3/SC(=C(C#N)C#N)N(CC)C3=O)C3=C2N=CC=N3)=C1","Qx3c","-5.3","-3.59","0.75","0.14","0.3","0.03","B. Xiao, Q. Zhang, G. Li, M. Du, Y. Geng, X. Sun, A. Tang, Y. Liu, Q. Guo, E. Zhou, Side chain engineering of quinoxaline-based small molecular nonfullerene acceptors for high-performance poly(3-hexylthiophene)-based organic solar cells. Sci. China Chem. 63, 254–264 (2020)."
"CCCCC(CC)CC1=C(F)C=C(C2=C3C=C(C4=CC=C(C5=C6C(=O)C7=C(CC(CC)CCCC)SC(CC(CC)CCCC)=C7C(=O)C6=C(C6=CC=C(C)S6)S5)S4)SC3=C(C3=CC(F)=C(CC(CC)CCCC)S3)C3=C2SC(C)=C3)S1","PM6","-5.45","-3.64","CCCCCCCCCCCC1=C(/C=C2\C(=O)C3=C(C=CC(F)=C3)C2=C(C#N)C#N)SC2=C1SC1=C2N(CC(CC)CCCC)C2=C1C1=NN(CC(CC)CCCC)N=C1C1=C2N(CC(CC)CCCC)C2=C1SC1=C2SC(/C=C2\C(=O)C3=C(C=C(F)C=C3)C2=C(C#N)C#N)=C1CCCCCCCCCCC","Y14","-5.56","-4.01","0.866","16.83","0.5824","8.49","M. Luo, C. Zhao, J. Yuan, J. Hai, F. Cai, Y. Hu, H. Peng, Y. Bai, Z. Tan, Y. Zou, Semitransparent solar cells with over 12% efficiency based on a new low bandgap fluorinated small molecule acceptor. Mater. Chem. Front. 3, 2483–2490 (2019)."
"CCCCC(CC)COC(=O)C1=C(F)C2=C(C3=CC4=C(C5=CC=C(CC(CC)CCCC)S5)C5=C(C=C(C)S5)C(C5=CC=C(CC(CC)CCCC)S5)=C4S3)SC(C)=C2S1","PCE10","-5.24","-3.66","CCCCCCCCCCCC1=C(/C=C2\C(=O)C3=C(C=CC(F)=C3)C2=C(C#N)C#N)SC2=C1SC1=C2N(CC(CC)CCCC)C2=C1C1=NN(CC(CC)CCCC)N=C1C1=C2N(CC(CC)CCCC)C2=C1SC1=C2SC(/C=C2\C(=O)C3=C(C=C(F)C=C3)C2=C(C#N)C#N)=C1CCCCCCCCCCC","Y14","-5.56","-4.01","0.774","19.64","0.5562","8.46","M. Luo, C. Zhao, J. Yuan, J. Hai, F. Cai, Y. Hu, H. Peng, Y. Bai, Z. Tan, Y. Zou, Semitransparent solar cells with over 12% efficiency based on a new low bandgap fluorinated small molecule acceptor. Mater. Chem. Front. 3, 2483–2490 (2019)."
"CCCCC(CC)CC1=C2C(=O)C3=C(C4=CC=C(C)S4)SC(C4=CC=C(C)S4)=C3C(=O)C2=C(CC(CC)CCCC)S1","PBDB-T","-5.34","-3.44","CCCCCCCCCCCC1=C(/C=C2\C(=O)C3=C(C=CC(F)=C3)C2=C(C#N)C#N)SC2=C1SC1=C2N(CC(CC)CCCC)C2=C1C1=NN(CC(CC)CCCC)N=C1C1=C2N(CC(CC)CCCC)C2=C1SC1=C2SC(/C=C2\C(=O)C3=C(C=C(F)C=C3)C2=C(C#N)C#N)=C1CCCCCCCCCCC","Y14","-5.56","-4.01","0.798","25.2","0.7087","14.25","M. Luo, C. Zhao, J. Yuan, J. Hai, F. Cai, Y. Hu, H. Peng, Y. Bai, Z. Tan, Y. Zou, Semitransparent solar cells with over 12% efficiency based on a new low bandgap fluorinated small molecule acceptor. Mater. Chem. Front. 3, 2483–2490 (2019)."
"CCCCC(CC)CC1=C2C(=O)C3=C(C4=CC=C(C)S4)SC(C4=CC=C(C)S4)=C3C(=O)C2=C(CC(CC)CCCC)S1","PBDB-T","-5.34","-3.44","CCCCCCC1=CC=C(C2(C3=CC=C(CCCCCC)C=C3)C3=C([Se]C(/C=C4\C(=O)C5=C(C=CC=C5)C4=C(C#N)C#N)=C3)C3=C2C2=C(S3)C3=C(S2)C2=C(C=C(/C=C4\C(=O)C5=C(C=CC=C5)C4=C(C#N)C#N)[Se]2)C3(C2=CC=C(CCCCCC)C=C2)C2=CC=C(CCCCCC)C=C2)C=C1","STIC","-5.2","-3.91","0.77","19.96","0.63","9.68","X. Liao, X. Shi, M. Zhang, K. Gao, L. Zuo, F. Liu, Y. Chen, A. K.-Y. Jen, Fused selenophene-thieno[3,2-b]thiophene–selenophene (ST)-based narrow-bandgap electron acceptor for efficient organic solar cells with small voltage loss. Chem. Commun. 55, 8258–8261 (2019)."
"CCCCC(CC)CC1=C2C(=O)C3=C(C4=CC=C(C)S4)SC(C4=CC=C(C)S4)=C3C(=O)C2=C(CC(CC)CCCC)S1","PBDB-T","-5.34","-3.44","O=C(C(C=C(F)C(F)=C1)=C1C/2=C(C#N)\C#N)C2=C/C3=CC(C(C4=CC=C(CCCCCC)C=C4)(C5=CC=C(CCCCCC)C=C5)C6=CC7=C(C=C86)C(CCCCCCCC)(CCCCCCCC)C9=C7SC%10=C9C(CCCCCCCC)(CCCCCCCC)C(C=C%11%12)=C%10C=C%11C(C%13=CC=C(CCCCCC)C=C%13)(C%14=CC=C(CCCCCC)C=C%14)C%15=C%12SC(/C=C%16C(C(C=C(F)C(F)=C%17)=C%17C\%16=C(C#N)/C#N)=O)=C%15)C8S3","IDIDTT-2F","-5.51","-3.96","0.92","19.79","0.6185","11.29","R. Hou, M. Li, J. Wang, Z. Bi, S. Feng, X. Xu, W. Ma, Z. Bo, Nonfullerene acceptors with a novel nonacyclic core for high-performance polymer solar cells. J. Mater. Chem. C. 7, 3335–3341 (2019)."
"CCCCC(CC)CC1=C2C(=O)C3=C(C4=CC=C(C)S4)SC(C4=CC=C(C)S4)=C3C(=O)C2=C(CC(CC)CCCC)S1","PBDB-T","-5.34","-3.44","CCCCCCCCC1(CCCCCCCC)C2=C(C=C3C(=C2)C2=C(C=C(/C=C4\C(=O)C5=CC=CC=C5C4=C(C#N)C#N)S2)C3(C2=CC=C(CCCCCC)C=C2)C2=CC=C(CCCCCC)C=C2)C2=C1C1=C(S2)C2=C(C=C3C(=C2)C(C2=CC=C(CCCCCC)C=C2)(C2=CC=C(CCCCCC)C=C2)C2=C3SC(/C=C3\C(=O)C4=CC=CC=C4C3=C(C#N)C#N)=C2)C1(CCCCCCCC)CCCCCCCC","IDIDTT","-5.5","-3.84","0.99","14.03","0.6413","8.91","R. Hou, M. Li, J. Wang, Z. Bi, S. Feng, X. Xu, W. Ma, Z. Bo, Nonfullerene acceptors with a novel nonacyclic core for high-performance polymer solar cells. J. Mater. Chem. C. 7, 3335–3341 (2019)."
"CCCCCCCCCCC(CCCCCCCC)CN1N=C2C(C3=CC=C(C)S3)=CC=C(C3=CC=C(C4=CC5=C(S4)C(C4=CC=C(CC(CC)CCCC)S4)=C4C=C(C)SC4=C5C4=CC=C(CC(CC)CCCC)S4)S3)C2=N1","PY2","-5.19","-3.44","CCCCCCC1=CC=C(C2(C3=CC=C(CCCCCC)C=C3)C3=CC4=C(C=C3C3=C2C2=C(C=C(/C=C5\C(=O)C6=C(C=CC=C6)C5=C(C#N)C#N)S2)S3)C(C2=CC=C(CCCCCC)C=C2)(C2=CC=C(CCCCCC)C=C2)C2=C4SC3=C2SC(/C=C2\C(=O)C4=C(C=CC=C4)C2=C(C#N)C#N)=C3)C=C1","ITIC","-5.48","-3.83","0.77","14.54","0.66","7.39","L. Yu, Y. Li, Y. Wang, X. Wang, W. Cui, S. Wen, N. Zheng, M. Sun, R. Yang, Fuse the π-Bridge to Acceptor Moiety of Donor-π-Acceptor Conjugated Polymer: Enabling an All-Round Enhancement in Photovoltaic Parameters of Nonfullerene Organic Solar Cells. ACS Appl. Mater. Interfaces. 11, 31087–31095 (2019)."
"CCCCCCCCCCC(CCCCCCCC)CN1N=C2C(=N1)C1=C(SC(C3=CC4=C(S3)C(C3=CC=C(CC(CC)CCCC)S3)=C3C=C(C)SC3=C4C3=CC=C(CC(CC)CCCC)S3)=C1)C1=C2C=C(C)S1","PY1","-5.45","-3.12","CCCCCCC1=CC=C(C2(C3=CC=C(CCCCCC)C=C3)C3=CC4=C(C=C3C3=C2C2=C(C=C(/C=C5\C(=O)C6=C(C=CC=C6)C5=C(C#N)C#N)S2)S3)C(C2=CC=C(CCCCCC)C=C2)(C2=CC=C(CCCCCC)C=C2)C2=C4SC3=C2SC(/C=C2\C(=O)C4=C(C=CC=C4)C2=C(C#N)C#N)=C3)C=C1","ITIC","-5.48","-3.83","0.94","18.46","0.72","12.49","L. Yu, Y. Li, Y. Wang, X. Wang, W. Cui, S. Wen, N. Zheng, M. Sun, R. Yang, Fuse the π-Bridge to Acceptor Moiety of Donor-π-Acceptor Conjugated Polymer: Enabling an All-Round Enhancement in Photovoltaic Parameters of Nonfullerene Organic Solar Cells. ACS Appl. Mater. Interfaces. 11, 31087–31095 (2019)."
"CCCCCCCCCCC(CCCCCCCC)CN1N=C2C(=N1)C(C1=CC=C(C3=CC4=C(S3)C(C3=CC=C(CC(CC)CCCC)S3)=C3C=C(C)SC3=C4C3=CC=C(CC(CC)CCCC)S3)S1)=C(F)C(F)=C2C1=CC=C(C)S1","J51","-5.29","-3.3","CCCCCCC1=CC=C(C2(C3=CC=C(CCCCCC)C=C3)C3=CC4=C(C=C3C3=C2C2=C(C=C(/C=C5\C(=O)C6=C(C=CC=C6)C5=C(C#N)C#N)S2)S3)C(C2=CC=C(CCCCCC)C=C2)(C2=CC=C(CCCCCC)C=C2)C2=C4SC3=C2SC(/C=C2\C(=O)C4=C(C=CC=C4)C2=C(C#N)C#N)=C3)C=C1","ITIC","-5.48","-3.83","0.82","16.47","0.69","9.26","L. Yu, Y. Li, Y. Wang, X. Wang, W. Cui, S. Wen, N. Zheng, M. Sun, R. Yang, Fuse the π-Bridge to Acceptor Moiety of Donor-π-Acceptor Conjugated Polymer: Enabling an All-Round Enhancement in Photovoltaic Parameters of Nonfullerene Organic Solar Cells. ACS Appl. Mater. Interfaces. 11, 31087–31095 (2019)."
"CCCCCCCCN1N=C2C(C3=CC=C(C)S3)=CC=C(C3=CC=C(C4=CC5=C(S4)C(C4=CC=C(CC(CC)CCCC)S4)=C4C=C(C)SC4=C5C4=CC=C(CC(CC)CCCC)S4)S3)C2=N1","J50","","","CCCCCCC1=CC=C(C2(C3=CC=C(CCCCCC)C=C3)C3=CC4=C(C=C3C3=C2C2=C(C=C(/C=C5\C(=O)C6=C(C=CC=C6)C5=C(C#N)C#N)S2)S3)C(C2=CC=C(CCCCCC)C=C2)(C2=CC=C(CCCCCC)C=C2)C2=C4SC3=C2SC(/C=C2\C(=O)C4=C(C=CC=C4)C2=C(C#N)C#N)=C3)C=C1","ITIC","-5.48","-3.83","0.71","12.93","0.53","4.8","L. Yu, Y. Li, Y. Wang, X. Wang, W. Cui, S. Wen, N. Zheng, M. Sun, R. Yang, Fuse the π-Bridge to Acceptor Moiety of Donor-π-Acceptor Conjugated Polymer: Enabling an All-Round Enhancement in Photovoltaic Parameters of Nonfullerene Organic Solar Cells. ACS Appl. Mater. Interfaces. 11, 31087–31095 (2019)."
"CCCCCCCCC(CCCCCC)CN1N=C2C(=N1)C(C1=CC=C(C)S1)=C(F)C(F)=C2C1=CC=C(C)S1","J52","-5.21","-2.99","CCCCCCCCN1N=C2C(/C=C3\SC(=C(C#N)C#N)N(CC)C3=O)=CC=C(C3=CC4=C(S3)C3=CC5=C(C=C3C4(C3=CC=C(CCCCCC)C=C3)C3=CC=C(CCCCCC)C=C3)C3=C(C=C(C4=CC=C(/C=C6/SC(=C(C#N)C#N)N(CC)C6=O)C6=NN(CCCCCCCC)N=C46)S3)C5(C3=CC=C(CCCCCC)C=C3)C3=CC=C(CCCCCC)C=C3)C2=N1","BTA3","-5.59","-3.7","1.07","14.62","0.6034","9.41","A. Tang, W. Song, B. Xiao, J. Guo, J. Min, Z. Ge, J. Zhang, Z. Wei, E. Zhou, Benzotriazole-Based Acceptor and Donors, Coupled with Chlorination, Achieve a High VOC of 1.24 V and an Efficiency of 10.5% in Fullerene-Free Organic Solar Cells. Chem. Mater. 31, 3941–3947 (2019)."
"CCCCCCCCC(CCCCCC)CN1N=C2C(=N1)C(C1=CC=C(C3=CC4=C(C5=CC=C(CC(CC)CCCC)S5)C5=C(C=C(C)S5)C(C5=CC=C(CC(CC)CCCC)S5)=C4S3)S1)=C1SC(F)=CC1=C2C1=CC=C(C)S1","PfBTAZT-H","-5.27","-3.45","CCCCCCCCN1N=C2C(/C=C3\SC(=C(C#N)C#N)N(CC)C3=O)=CC=C(C3=CC4=C(S3)C3=CC5=C(C=C3C4(C3=CC=C(CCCCCC)C=C3)C3=CC=C(CCCCCC)C=C3)C3=C(C=C(C4=CC=C(/C=C6/SC(=C(C#N)C#N)N(CC)C6=O)C6=NN(CCCCCCCC)N=C46)S3)C5(C3=CC=C(CCCCCC)C=C3)C3=CC=C(CCCCCC)C=C3)C2=N1","BTA3","-5.59","-3.7","0.99","11.6","0.58","6.65","Y. Chen, X. Jiang, X. Chen, J. Zhou, A. Tang, Y. Geng, Q. Guo, E. Zhou, Modulation of Three p-Type Polymers Containing a Fluorinated-Thiophene-Fused-Benzotriazole Unit To Pair with a Benzotriazole-Based Non-fullerene Acceptor for High VOC Organic Solar Cells. Macromolecules. 52, 8625–8630 (2019)."
"CCCCCCCCC(CCCCCC)CN/N=C1\C(=N)C(C2=CC=C(C)S2)=C2C=C(F)SC2=C1C1=CC=C(C2=CC3=C(C4=CC(F)=C(CC(CC)CCCC)S4)C4=C(C=CS4)C(C4=CC(F)=C(CC(CC)CCCC)S4)=C3S2)S1","PfBTAZT-F","-5.37","-3.58","CCCCCCCCN1N=C2C(/C=C3\SC(=C(C#N)C#N)N(CC)C3=O)=CC=C(C3=CC4=C(S3)C3=CC5=C(C=C3C4(C3=CC=C(CCCCCC)C=C3)C3=CC=C(CCCCCC)C=C3)C3=C(C=C(C4=CC=C(/C=C6/SC(=C(C#N)C#N)N(CC)C6=O)C6=NN(CCCCCCCC)N=C46)S3)C5(C3=CC=C(CCCCCC)C=C3)C3=CC=C(CCCCCC)C=C3)C2=N1","BTA3","-5.59","-3.7","1.05","11.83","0.62","7.69","Y. Chen, X. Jiang, X. Chen, J. Zhou, A. Tang, Y. Geng, Q. Guo, E. Zhou, Modulation of Three p-Type Polymers Containing a Fluorinated-Thiophene-Fused-Benzotriazole Unit To Pair with a Benzotriazole-Based Non-fullerene Acceptor for High VOC Organic Solar Cells. Macromolecules. 52, 8625–8630 (2019)."
"CCCCCCCCC(CCCCCC)CN1N=C2C(=N1)C(C1=CC=C(C3=CC4=C(C5=CC(Cl)=C(CC(CC)CCCC)S5)C5=C(C=C(C)S5)C(C5=CC(Cl)=C(CC(CC)CCCC)S5)=C4S3)S1)=C1SC(F)=CC1=C2C1=CC=C(C)S1","PfBTAZT-Cl","-5.44","-3.59","CCCCCCCCN1N=C2C(/C=C3\SC(=C(C#N)C#N)N(CC)C3=O)=CC=C(C3=CC4=C(S3)C3=CC5=C(C=C3C4(C3=CC=C(CCCCCC)C=C3)C3=CC=C(CCCCCC)C=C3)C3=C(C=C(C4=CC=C(/C=C6/SC(=C(C#N)C#N)N(CC)C6=O)C6=NN(CCCCCCCC)N=C46)S3)C5(C3=CC=C(CCCCCC)C=C3)C3=CC=C(CCCCCC)C=C3)C2=N1","BTA3","-5.59","-3.7","1.2","11.11","0.6","8","Y. Chen, X. Jiang, X. Chen, J. Zhou, A. Tang, Y. Geng, Q. Guo, E. Zhou, Modulation of Three p-Type Polymers Containing a Fluorinated-Thiophene-Fused-Benzotriazole Unit To Pair with a Benzotriazole-Based Non-fullerene Acceptor for High VOC Organic Solar Cells. Macromolecules. 52, 8625–8630 (2019)."
"CCCCC(CC)CC1=C2C(=O)C3=C(C4=CC=C(C)S4)SC(C4=CC=C(C)S4)=C3C(=O)C2=C(CC(CC)CCCC)S1","PBDB-T","-5.34","-3.44","CCCCCCC1=CC=C(C2(C3=CC=C(CCCCCC)C=C3)C3=CC4=C(C=C3C3=C2C2=C(C=C(/C=C5\C(=O)C6=C(SC7=C6C=CC=C7)C5=C(C#N)C#N)S2)S3)C(C2=CC=C(CCCCCC)C=C2)(C2=CC=C(CCCCCC)C=C2)C2=C4SC3=C2SC(/C=C2\C(=O)C4=C(SC5=C4C=CC=C5)C2=C(C#N)C#N)=C3)C=C1","ITBC","-5.49","-3.9","0.94","19.9","0.6451","12.07","S.-L. Chang, K.-E. Hung, F.-Y. Cao, K.-H. Huang, C.-S. Hsu, C.-Y. Liao, C.-H. Lee, Y.-J. Cheng, Isomerically Pure Benzothiophene-Incorporated Acceptor: Achieving Improved Voc and Jsc of Nonfullerene Organic Solar Cells via End Group Manipulation. ACS Appl. Mater. Interfaces. 11, 33179–33187 (2019)."
"CCCCC(CC)CC1=C2C(=O)C3=C(C4=CC=C(C)S4)SC(C4=CC=C(C)S4)=C3C(=O)C2=C(CC(CC)CCCC)S1","PBDB-T","-5.34","-3.44","CCCCCCC1=CC=C(C2(C3=CC=C(CCCCCC)C=C3)C3=C(SC(/C=C4\C(=O)C5=C(SC6=C5C=CC=C6)C4=C(C#N)C#N)=C3)C3=C2C2=CC4=C(C=C2S3)C2=C(S4)C3=C(C=C(/C=C4\C(=O)C5=C(SC6=C5C=CC=C6)C4=C(C#N)C#N)S3)C2(C2=CC=C(CCCCCC)C=C2)C2=CC=C(CCCCCC)C=C2)C=C1","BDCPDT-BC","-5.4","-3.85","0.92","18.55","0.6341","10.82","S.-L. Chang, K.-E. Hung, F.-Y. Cao, K.-H. Huang, C.-S. Hsu, C.-Y. Liao, C.-H. Lee, Y.-J. Cheng, Isomerically Pure Benzothiophene-Incorporated Acceptor: Achieving Improved Voc and Jsc of Nonfullerene Organic Solar Cells via End Group Manipulation. ACS Appl. Mater. Interfaces. 11, 33179–33187 (2019)."
"CCCCC(CC)CC1=C2C(=O)C3=C(C4=CC=C(C)S4)SC(C4=CC=C(C)S4)=C3C(=O)C2=C(CC(CC)CCCC)S1","PBDB-T","-5.34","-3.44","CCCCCCCCC1=CC=C(C2(C3=CC=C(CCCCCCCC)C=C3)C3=CC4=C(C=C3C3=C2C=C(/C=C2\C(=O)C5=C(SC6=C5C=CC=C6)C2=C(C#N)C#N)S3)N(C(CCCCCCCC)CCCCCCCC)C2=C4C=C3C(=C2)C2=C(C=C(/C=C4\C(=O)C5=C(SC6=C5C=CC=C6)C4=C(C#N)C#N)S2)C3(C2=CC=C(CCCCCCCC)C=C2)C2=CC=C(CCCCCCCC)C=C2)C=C1","DTCC-BC","-5.46","-3.81","0.98","17.22","0.6362","10.74","S.-L. Chang, K.-E. Hung, F.-Y. Cao, K.-H. Huang, C.-S. Hsu, C.-Y. Liao, C.-H. Lee, Y.-J. Cheng, Isomerically Pure Benzothiophene-Incorporated Acceptor: Achieving Improved Voc and Jsc of Nonfullerene Organic Solar Cells via End Group Manipulation. ACS Appl. Mater. Interfaces. 11, 33179–33187 (2019)."
"CCCCC(CC)CC1=C2C(=O)C3=C(C4=CC=C(C)S4)SC(C4=CC=C(C)S4)=C3C(=O)C2=C(CC(CC)CCCC)S1","PBDB-T","-5.34","-3.44","O=C(C(C=CC=C1)=C1C/2=C(C#N)\C#N)C2=C/C(S3)=CC4=C3C5=C(C4(C6=CC=C(CCCCCC)C=C6)C7=CC=C(CCCCCC)C=C7)C8=CC9=C(C(C(C%10=CC=C(CCCCCC)C=C%10)(C%11=CC=C(CCCCCC)C=C%11)C%12=C%13SC(/C=C%14C(C(C=CC=C%15)=C%15C\%14=C(C#N)/C#N)=O)=C%12)=C%13S9)C=C8S5","BDCPDT-IC","-5.41","-3.87","0.86","16.56","0.6552","9.33","S.-L. Chang, K.-E. Hung, F.-Y. Cao, K.-H. Huang, C.-S. Hsu, C.-Y. Liao, C.-H. Lee, Y.-J. Cheng, Isomerically Pure Benzothiophene-Incorporated Acceptor: Achieving Improved Voc and Jsc of Nonfullerene Organic Solar Cells via End Group Manipulation. ACS Appl. Mater. Interfaces. 11, 33179–33187 (2019)."
"CCCCC(CC)CC1=C2C(=O)C3=C(C4=CC=C(C)S4)SC(C4=CC=C(C)S4)=C3C(=O)C2=C(CC(CC)CCCC)S1","PBDB-T","-5.34","-3.44","CCCCCCCCC1=CC=C(C2(C3=CC=C(CCCCCCCC)C=C3)C3=CC4=C(C=C3C3=C2C=C(/C=C2\C(=O)C5=CC=CC=C5C2=C(C#N)C#N)S3)N(C(CCCCCCCC)CCCCCCCC)C2=C4C=C3C(=C2)C2=C(C=C(/C=C4\C(=O)C5=C(C=CC=C5)C4=C(C#N)C#N)S2)C3(C2=CC=C(CCCCCCCC)C=C2)C2=CC=C(CCCCCCCC)C=C2)C=C1","DTCC-IC","-5.47","-3.83","0.97","14.26","0.6408","9.25","S.-L. Chang, K.-E. Hung, F.-Y. Cao, K.-H. Huang, C.-S. Hsu, C.-Y. Liao, C.-H. Lee, Y.-J. Cheng, Isomerically Pure Benzothiophene-Incorporated Acceptor: Achieving Improved Voc and Jsc of Nonfullerene Organic Solar Cells via End Group Manipulation. ACS Appl. Mater. Interfaces. 11, 33179–33187 (2019)."
"CCCCC(CC)CC1=C2C(=O)C3=C(C4=CC=C(C)S4)SC(C4=CC=C(C)S4)=C3C(=O)C2=C(CC(CC)CCCC)S1","PBDB-T","-5.34","-3.44","CCCCCCCCC1=CC=C(C2(C3=CC=C(CCCCCC)C=C3)C3=CC4=C(C=C3C3=C2C2=C(S3)C3=C(C=C(/C=C5\C(=O)C6=C(C=C(F)C(F)=C6)C5=C(C#N)C#N)S3)S2)C(C2=CC=C(CCCCCCCC)C=C2)(C2=CC=C(CCCCCCCC)C=C2)C2=C4SC3=C2SC2=C3SC(/C=C3\C(=O)C4=C(C=C(F)C(F)=C4)C3=C(C#N)C#N)=C2)C=C1","2F-C8","","","0.802","21.27","0.7196","11.95","F. Zhao, D. He, J. Xin, S. Dai, H. Xue, L. Jiang, Z. Wei, W. Ma, X. Zhan, Y. Li, C. Wang, Modulating morphology via side-chain engineering of fused ring electron acceptors for high performance organic solar cells. Sci. China Chem. 62, 790–796 (2019)."
"CCCCC(CC)CC1=C2C(=O)C3=C(C4=CC=C(C)S4)SC(C4=CC=C(C)S4)=C3C(=O)C2=C(CC(CC)CCCC)S1","PBDB-T","-5.34","-3.44","CCCCCCC1=CC=C(C2(C3=CC=C(CCCCC)C=C3)C3=CC4=C(C=C3C3=C2C2=C(S3)C3=C(C=C(/C=C5\C(=O)C6=C(C=C(F)C(F)=C6)C5=C(C#N)C#N)S3)S2)C(C2=CC=C(CCCCCC)C=C2)(C2=CC=C(CCCCCC)C=C2)C2=C4SC3=C2SC2=C3SC(/C=C3\C(=O)C4=C(C=C(F)C(F)=C4)C3=C(C#N)C#N)=C2)C=C1","2F-C6","","","0.786","20.97","0.6836","10.7","F. Zhao, D. He, J. Xin, S. Dai, H. Xue, L. Jiang, Z. Wei, W. Ma, X. Zhan, Y. Li, C. Wang, Modulating morphology via side-chain engineering of fused ring electron acceptors for high performance organic solar cells. Sci. China Chem. 62, 790–796 (2019)."
"CCCCC(CC)CC1=C2C(=O)C3=C(C4=CC=C(C)S4)SC(C4=CC=C(C)S4)=C3C(=O)C2=C(CC(CC)CCCC)S1","PBDB-T","-5.34","-3.44","CCCCCCCCCCC1=CC=C(C2(C3=CC=C(CCCCCCCC)C=C3)C3=CC4=C(C=C3C3=C2C2=C(S3)C3=C(C=C(/C=C5\C(=O)C6=C(C=C(F)C(F)=C6)C5=C(C#N)C#N)S3)S2)C(C2=CC=C(CCCCCCCCCC)C=C2)(C2=CC=C(CCCCCCCCCC)C=C2)C2=C4SC3=C2SC2=C3SC(/C=C3\C(=O)C4=C(C=C(F)C(F)=C4)C3=C(C#N)C#N)=C2)C=C1","2F-C10","","","0.804","19.92","0.6482","9.96","F. Zhao, D. He, J. Xin, S. Dai, H. Xue, L. Jiang, Z. Wei, W. Ma, X. Zhan, Y. Li, C. Wang, Modulating morphology via side-chain engineering of fused ring electron acceptors for high performance organic solar cells. Sci. China Chem. 62, 790–796 (2019)."
"CCCCC(CC)CC1=C2C(=O)C3=C(C4=CC=C(C)S4)SC(C4=CC=C(C)S4)=C3C(=O)C2=C(CC(CC)CCCC)S1","PBDB-T","-5.34","-3.44","CCCCCC1=CC=C(C2(C3=CC=C(CCCCC)C=C3)C3=CC4=C(C=C3C3=C2C2=C(S3)C3=C(C=C(/C=C5\C(=O)C6=C(C=C(F)C(F)=C6)C5=C(C#N)C#N)S3)S2)C(C2=CC=C(CCCCC)C=C2)(C2=CC=C(CCCCC)C=C2)C2=C4SC3=C2SC2=C3SC(/C=C3\C(=O)C4=C(C=C(F)C(F)=C4)C3=C(C#N)C#N)=C2)C=C1","2F-C5","","","0.77","19.63","0.673","9.87","F. Zhao, D. He, J. Xin, S. Dai, H. Xue, L. Jiang, Z. Wei, W. Ma, X. Zhan, Y. Li, C. Wang, Modulating morphology via side-chain engineering of fused ring electron acceptors for high performance organic solar cells. Sci. China Chem. 62, 790–796 (2019)."
"CCCCCCC1=C(C)SC(C)=C1","P3HT","-5.1","-3.1","CCCCCCCCCCCCCCCCN1C(=O)C2=CC=C3C(=O)N(C4=CC=C(C#CC5=CC6=C(C=C5)N(CCCCCCCC)C5=C6C=C(C(=C6C=CC(=C(C#N)C#N)C=C6)C(C6=CC=C(N7C(=O)C8=CC=C9C(=O)N(CCCCCCCCCCCCCCCC)C(=O)C%10=C9C8=C(C=C%10)C7=O)C=C6)=C(C#N)C#N)C=C5)C=C4)C(=O)C4=C3C2=C(C=C4)C1=O","NDICz-6","","","0.94","13.67","0.59","7.58","P. S. Rao, V. G. More, A. D. Jangale, S. V. Bhosale, R. S. Bhosale, A. L. Puyad, J.-Y. Chen, J.-L. Li, S. V. Bhosale, A. Gupta, G. D. Sharma, A series of V-shaped small molecule non-fullerene electron acceptors for efficient bulk-heterojunction devices. Dyes and Pigments. 171, 107677 (2019)."
"CCCCCCC1=C(C)SC(C)=C1","P3HT","-5.1","-3.1","CCCCCCCCCCCCCCCCN1C(=O)C2=CC=C3C(=O)N(C4=CC=C(C#CC5=CC6=C(C=C5)N(CCCCCCCC)C5=C6C=C(C(=C(C#N)C#N)C(C6=CC=C(N7C(=O)C8=CC=C9C(=O)N(CCCCCCCCCCCCCCCC)C(=O)C%10=C9C8=C(C=C%10)C7=O)C=C6)=C(C#N)C#N)C=C5)C=C4)C(=O)C4=C3C2=C(C=C4)C1=O","NDICz-5","","","0.74","11.52","0.58","4.94","P. S. Rao, V. G. More, A. D. Jangale, S. V. Bhosale, R. S. Bhosale, A. L. Puyad, J.-Y. Chen, J.-L. Li, S. V. Bhosale, A. Gupta, G. D. Sharma, A series of V-shaped small molecule non-fullerene electron acceptors for efficient bulk-heterojunction devices. Dyes and Pigments. 171, 107677 (2019)."
