Repository: JinYSun/BiBERTa

BiBERTa

### **<u>Deep learning-assisted to accelerate the discovery of donor/acceptor pairs for high-performance organic solar cells</u>**

## <u>Motivation</u>

It is a deep learning-based framework built for new donor/acceptor pairs discovery. The framework contains data collection section, PCE prediction section and molecular discovery section. Specifically, a large D/A pair dataset was built by collecting experimental data from literature. Then, a novel RoBERTa-based bi-encoder model (BiBERTa) was developed for PCE prediction by using the SMILES of donor and acceptor pairs as the input. Two pretrained ChemBERTa2 encoders were loaded as initial parameters of the bi-encoder.

File: BiBERTa/dataset/OSC/data.csv (part 25 of 41)
"Donor","Donor_Name","HOMO/D","LUMO/D","Acceptor","Acceptor_Name","HOMO/A","LUMO/A","Voc","Jsc","FF","PCE","reference"
"CCCCCCC1=C(C)SC(C)=C1","P3HT","-5.1","-3.1","CCCCCCCCCCCCCCCCN1C(=O)C2=CC=C3C(=O)N(C4=CC=C(C#CC5=CC6=C(C=C5)N(CCCCCCCC)C5=C6C=C(C#CC6=CC=C(N7C(=O)C8=CC=C9C(=O)N(CCCCCCCCCCCCCCCC)C(=O)C%10=C9C8=C(C=C%10)C7=O)C=C6)C=C5)C=C4)C(=O)C4=C3C2=C(C=C4)C1=O","NDICz-4","","","1.03","6.96","0.49","3.51","P. S. Rao, V. G. More, A. D. Jangale, S. V. Bhosale, R. S. Bhosale, A. L. Puyad, J.-Y. Chen, J.-L. Li, S. V. Bhosale, A. Gupta, G. D. Sharma, A series of V-shaped small molecule non-fullerene electron acceptors for efficient bulk-heterojunction devices. Dyes and Pigments. 171, 107677 (2019)."
"CCCCC(CC)CC1=C2C(=O)C3=C(C4=CC=C(C)S4)SC(C4=CC=C(C)S4)=C3C(=O)C2=C(CC(CC)CCCC)S1","PBDB-T","-5.34","-3.44","CCCCC(CC)COC1=CC=CC(/C(C2=CC=CC(OCC(CC)CCCC)=C2)=C2/C3=CC4=C(C=C3C3=C2C=C(/C=C2\C(=O)C5=C(C=CC=C5)C2=C(C#N)C#N)S3)/C(=C(\C2=CC=CC(OCC(CC)CCCC)=C2)C2=CC(OCC(CC)CCCC)=CC=C2)C2=C4SC(/C=C3\C(=O)C4=C(C=CC=C4)C3=C(C#N)C#N)=C2)=C1","m-IDTV-PhIC","-5.63","-3.78","0.99","11.58","0.5091","5.85","J. Liang, P. Yin, T. Zheng, G. Wang, X. Zeng, C. Cui, P. Shen, Conjugated side-chain optimization of indacenodithiophene-based nonfullerene acceptors for efficient polymer solar cells. J. Mater. Chem. C. 7, 10028–10038 (2019)."
"CCCCC(CC)CC1=C2C(=O)C3=C(C4=CC=C(C)S4)SC(C4=CC=C(C)S4)=C3C(=O)C2=C(CC(CC)CCCC)S1","PBDB-T","-5.34","-3.44","CCCCCCOC1=CC=C(C2(C3=CC=C(OCCCCCC)C=C3)C3=CC4=C(C=C3C3=C2C=C(/C=C2\C(=O)C5=C(C=CC=C5)C2=C(C#N)C#N)S3)C(C2=CC=C(OCCCCCC)C=C2)(C2=CC=C(OCCCCCC)C=C2)C2=C4SC(/C=C3\C(=O)C4=C(C=CC=C4)C3=C(C#N)C#N)=C2)C=C1","IDT-PhIC","-5.67","-3.89","0.93","9.99","0.5466","5.11","J. Liang, P. Yin, T. Zheng, G. Wang, X. Zeng, C. Cui, P. Shen, Conjugated side-chain optimization of indacenodithiophene-based nonfullerene acceptors for efficient polymer solar cells. J. Mater. Chem. C. 7, 10028–10038 (2019)."
"CCCCC(CC)CC1=C2C(=O)C3=C(C4=CC=C(C)S4)SC(C4=CC=C(C)S4)=C3C(=O)C2=C(CC(CC)CCCC)S1","PBDB-T","-5.34","-3.44","CCCCC(CC)COC1=CC=C(C(C2=CC=C(OCC(CC)CCCC)C=C2)=C2C3=CC4=C(C=C3C3=C2C=C(/C=C2\C(=O)C5=C(C=CC=C5)C2=C(C#N)C#N)S3)C(=C(C2=CC=C(OCC(CC)CCCC)C=C2)C2=CC=C(OCC(CC)CCCC)C=C2)C2=C4SC(/C=C3\C(=O)C4=C(C=CC=C4)C3=C(C#N)C#N)=C2)C=C1","IDTV-PhIC","-5.52","-3.84","0.98","4.93","0.3664","1.77","J. Liang, P. Yin, T. Zheng, G. Wang, X. Zeng, C. Cui, P. Shen, Conjugated side-chain optimization of indacenodithiophene-based nonfullerene acceptors for efficient polymer solar cells. J. Mater. Chem. C. 7, 10028–10038 (2019)."
"CCCCC(CC)CC1=C2C(=O)C3=C(C4=CC=C(C)S4)SC(C4=CC=C(C)S4)=C3C(=O)C2=C(CC(CC)CCCC)S1","PBDB-T","-5.34","-3.44","CCCCC(CC)CC1=CC=C(C(C2=CC=C(CC(CC)CCCC)S2)=C2C3=CC4=C(C=C3C3=C2C=C(/C=C2\C(=O)C5=C(C=CC=C5)C2=C(C#N)C#N)S3)C(=C(C2=CC=C(CC(CC)CCCC)S2)C2=CC=C(CC(CC)CCCC)S2)C2=C4SC(/C=C3\C(=O)C4=C(C=CC=C4)C3=C(C#N)C#N)=C2)S1","IDTV-ThIC","-5.43","-3.72","0.91","2.06","0.3326","0.62","J. Liang, P. Yin, T. Zheng, G. Wang, X. Zeng, C. Cui, P. Shen, Conjugated side-chain optimization of indacenodithiophene-based nonfullerene acceptors for efficient polymer solar cells. J. Mater. Chem. C. 7, 10028–10038 (2019)."
"CCCCC(CC)CC1=C2C(=O)C3=C(C4=CC=C(C)S4)SC(C4=CC=C(C)S4)=C3C(=O)C2=C(CC(CC)CCCC)S1","PBDB-T","-5.34","-3.44","CCCCCCC1=CC=C(C2(C3=CC=C(CCCCCC)C=C3)C3=CC4=C(C=C3C3=C2C=C(/C=C2\C(=O)C5=CC(F)=C(F)C=C5C2=C(C#N)C#N)S3)C(C2=CC=C(CCCCCC)C=C2)(C2=CC=C(CCCCCC)C=C2)C2=C4SC(C3=CC4=C(S3)C(C3=CC=C(CC(CC)CCCC)S3)=C3C=C(C5=CC6=C(S5)C5=CC7=C(C=C5C6(C5=CC=C(CCCCCC)C=C5)C5=CC=C(CCCCCC)C=C5)C5=C(C=C(/C=C6/C(=O)C8=CC(F)=C(F)C=C8C6=C(C#N)C#N)S5)C7(C5=CC=C(CCCCCC)C=C5)C5=CC=C(CCCCCC)C=C5)SC3=C4C3=CC=C(CC(CC)CCCC)S3)=C2)C=C1","BDT(IDT-IC-2F)2","-5.51","-3.97","0.83","13.6","0.55","6.21","J. Zhu, X. Zheng, H. Tan, H. Tan, J. Yang, J. Yu, W. Zhu, Small molecule acceptors with indacenodithiophene–benzodithiophene–indacenodithiophene as donating cores for solution-processed non-fullerene solar cells. Chemical Physics Letters. 726, 7–12 (2019)."
"CCCCC(CC)CC1=C2C(=O)C3=C(C4=CC=C(C)S4)SC(C4=CC=C(C)S4)=C3C(=O)C2=C(CC(CC)CCCC)S1","PBDB-T","-5.34","-3.44","CCCCCCC1=CC=C(C2(C3=CC=C(CCCCCC)C=C3)C3=CC4=C(C=C3C3=C2C=C(/C=C2\C(=O)C5=CC=CC=C5C2=C(C#N)C#N)S3)C(C2=CC=C(CCCCCC)C=C2)(C2=CC=C(CCCCCC)C=C2)C2=C4SC(C3=CC4=C(S3)C(C3=CC=C(CC(CC)CCCC)S3)=C3C=C(C5=CC6=C(S5)C5=CC7=C(C=C5C6(C5=CC=C(CCCCCC)C=C5)C5=CC=C(CCCCCC)C=C5)C5=C(C=C(/C=C6/C(=O)C8=CC=CC=C8C6=C(C#N)C#N)S5)C7(C5=CC=C(CCCCCC)C=C5)C5=CC=C(CCCCCC)C=C5)SC3=C4C3=CC=C(CC(CC)CCCC)S3)=C2)C=C1","BDT(IDT-IC)2","-5.53","-3.96","0.89","10.97","0.5102","4.98","J. Zhu, X. Zheng, H. Tan, H. Tan, J. Yang, J. Yu, W. Zhu, Small molecule acceptors with indacenodithiophene–benzodithiophene–indacenodithiophene as donating cores for solution-processed non-fullerene solar cells. Chemical Physics Letters. 726, 7–12 (2019)."
"CCCCC(CC)CC1=C2C(=O)C3=C(C4=CC=C(C)S4)SC(C4=CC=C(C)S4)=C3C(=O)C2=C(CC(CC)CCCC)S1","PBDB-T","-5.34","-3.44","CCCCCCC1=CC=C(C2(C3=CC=C(CCCCCC)C=C3)C3=C(C=C4C(=C3)C3=C(C5=C(C=C(/C=C6\C(=O)C7=CSC=C7C6=C(C#N)C#N)S5)S3)C4(C3=CC=C(CCCCCC)C=C3)C3=CC=C(CCCCCC)C=C3)C3=C2C=C2C(=C3)C(C3=CC=C(CCCCCC)C=C3)(C3=CC=C(CCCCCC)C=C3)C3=C2SC2=C3SC(/C=C3\C(=O)C4=CSC=C4C3=C(C#N)C#N)=C2)C=C1","FTTCN","-5.54","-3.95","0.9","15.89","0.7382","10.56","R. Ming, M. Zhang, W. Gao, W. Ning, Z. Luo, C. Zhong, F. Zhang, C. Yang, Fluorene-fused ladder-type non-fullerene small molecule acceptors for high-performance polymer solar cells. Mater. Chem. Front. 3, 709–715 (2019)."
"CCCCC(CC)CC1=C2C(=O)C3=C(C4=CC=C(C)S4)SC(C4=CC=C(C)S4)=C3C(=O)C2=C(CC(CC)CCCC)S1","PBDB-T","-5.34","-3.44","CCCCCCC1=CC=C(C2(C3=CC=C(CCCCCC)C=C3)C3=C(C=C4C(=C3)C3=C(C5=C(C=C(/C=C6\C(=O)C7=C(C)SC=C7C6=C(C#N)C#N)S5)S3)C4(C3=CC=C(CCCCCC)C=C3)C3=CC=C(CCCCCC)C=C3)C3=C2C=C2C(=C3)C(C3=CC=C(CCCCCC)C=C3)(C3=CC=C(CCCCCC)C=C3)C3=C2SC2=C3SC(/C=C3\C(=O)C4=C(C)SC=C4C3=C(C#N)C#N)=C2)C=C1","FTTCN-M","-5.53","-3.91","0.93","15.19","0.7137","10.08","R. Ming, M. Zhang, W. Gao, W. Ning, Z. Luo, C. Zhong, F. Zhang, C. Yang, Fluorene-fused ladder-type non-fullerene small molecule acceptors for high-performance polymer solar cells. Mater. Chem. Front. 3, 709–715 (2019)."
"CCCCC(CC)CC1=C2C(=O)C3=C(C4=CC=C(C)S4)SC(C4=CC=C(C)S4)=C3C(=O)C2=C(CC(CC)CCCC)S1","PBDB-T","-5.34","-3.44","CCCCCCC1(CCCCCC)C2=CC3=C(C=C2C2=C1C=C(C1=C4C=C(C(=O)OCC(CC)CCCC)SC4=C(/C=C4\SC(=C(C#N)C#N)N(CC)C4=O)S1)S2)C(CCCCCC)(CCCCCC)C1=C3SC(C2=C3C=C(C(=O)OCC(CC)CCCC)SC3=C(/C=C3\SC(=C(C#N)C#N)N(CC)C3=O)S2)=C1","ATT-5","-5.41","-3.6","0.93","18.86","0.71","12.36","F. Liu, J. Zhang, Y. Wang, S. Chen, Z. Zhou, C. Yang, F. Gao, X. Zhu, Modulating Structure Ordering via Side-Chain Engineering of Thieno[3,4-b]thiophene-Based Electron Acceptors for Efficient Organic Solar Cells with Reduced Energy Losses. ACS Appl. Mater. Interfaces. 11, 35193–35200 (2019)."
"CCCCC(CC)CC1=C2C(=O)C3=C(C4=CC=C(C)S4)SC(C4=CC=C(C)S4)=C3C(=O)C2=C(CC(CC)CCCC)S1","PBDB-T","-5.34","-3.44","CCCCCCCCOC(=O)C1=CC2=C(C3=CC4=C(S3)C3=CC5=C(C=C3C4(CCCCCC)CCCCCC)C3=C(C=C(C4=C6C=C(C(=O)OCCCCCCCC)SC6=C(/C=C6\SC(=C(C#N)C#N)N(CC)C6=O)S4)S3)C5(CCCCCC)CCCCCC)SC(/C=C3\SC(=C(C#N)C#N)N(CC)C3=O)=C2S1","ATT-4","-5.41","-3.62","0.93","17.31","0.7","11.22","F. Liu, J. Zhang, Y. Wang, S. Chen, Z. Zhou, C. Yang, F. Gao, X. Zhu, Modulating Structure Ordering via Side-Chain Engineering of Thieno[3,4-b]thiophene-Based Electron Acceptors for Efficient Organic Solar Cells with Reduced Energy Losses. ACS Appl. Mater. Interfaces. 11, 35193–35200 (2019)."
"CCCCC(CC)CC1=C2C(=O)C3=C(C4=CC=C(C)S4)SC(C4=CC=C(C)S4)=C3C(=O)C2=C(CC(CC)CCCC)S1","PBDB-T","-5.34","-3.44","CCN(C/1=O)/C(SC1=C/C2=C(CC(C(OCCCCCCCC)=O)=C3)C3=C(C4=CC5=C(C(C=C(C(C6=CC=C(CCCCCC)C=C6)(C7=CC=C(CCCCCC)C=C7)C8=C9SC(C%10=C%11C(CC(C(OCCCCCCCC)=O)=C%11)=C(/C=C%12S/C(N(CC)C\%12=O)=C(C#N)/C#N)S%10)=C8)C9=C%13)=C%13C5(C%14=CC=C(CCCCCC)C=C%14)C%15=CC=C(CCCCCC)C=C%15)S4)S2)=C(C#N)\C#N","ATT-1","-5.5","-3.63","0.92","16.42","0.6","9","F. Liu, J. Zhang, Y. Wang, S. Chen, Z. Zhou, C. Yang, F. Gao, X. Zhu, Modulating Structure Ordering via Side-Chain Engineering of Thieno[3,4-b]thiophene-Based Electron Acceptors for Efficient Organic Solar Cells with Reduced Energy Losses. ACS Appl. Mater. Interfaces. 11, 35193–35200 (2019)."
"CCCCC(CC)COC(=O)C1=C(F)C2=C(C)SC(C3=CC4=C(C5=CC=C(CC(CC)CCCC)S5)C5=C(C=C(C)S5)C(C5=CC=C(CC(CC)CCCC)S5)=C4S3)=C2S1","PTB7-Th","-5.22","-3.64","CCCCCCC1=CC=C(C2(C3=CC=C(CCCCCC)C=C3)C3=C(SC4=C3SC(/C=C3\C(=O)C5=C(C=C(F)C(F)=C5)C3=C(C#N)C#N)=C4)C3=C2C2=C(S3)C3=C(S2)C2=C(C4=C(C=C(/C=C5\C(=O)C6=C(C=C(F)C(F)=C6)C5=C(C#N)C#N)S4)S2)C3(C2=CC=C(CCCCCC)C=C2)C2=CC=C(CCCCCC)C=C2)C=C1","F8IC","-5.43","-4","0.643","23.5","0.708","10.7","B. Lu, Y. Xiao, T. Li, K. Liu, X. Lu, J. Lian, P. Zeng, J. Qu, X. Zhan, Z-Shaped Fused-Chrysene Electron Acceptors for Organic Photovoltaics. ACS Appl. Mater. Interfaces. 11, 33006–33011 (2019)."
"CCCCC(CC)COC(=O)C1=C(F)C2=C(C)SC(C3=CC4=C(C5=CC=C(CC(CC)CCCC)S5)C5=C(C=C(C)S5)C(C5=CC=C(CC(CC)CCCC)S5)=C4S3)=C2S1","PTB7-Th","-5.22","-3.64","CCCCCCC1=CC=C(C2(C3=CC=C(CCCCCC)C=C3)C3=CC=CC4=C3C(=CC3=C5C=CC6=C7C5=C(C=C34)C3=C(C=C(/C=C4\C(=O)C5=C(C=CC=C5)C4=C(C#N)C#N)S3)C7(C3=CC=C(CCCCCC)C=C3)C3=C6C=C(CCCCCC)C=C3)C3=C2C=C(/C=C2\C(=O)C4=C(C=CC=C4)C2=C(C#N)C#N)S3)C=C1","FCIC","-5.49","-3.86","0.85","14.5","0.582","7.21","B. Lu, Y. Xiao, T. Li, K. Liu, X. Lu, J. Lian, P. Zeng, J. Qu, X. Zhan, Z-Shaped Fused-Chrysene Electron Acceptors for Organic Photovoltaics. ACS Appl. Mater. Interfaces. 11, 33006–33011 (2019)."
"CCCCC(CC)CC1=C2C(=O)C3=C(C4=CC=C(C)S4)SC(C4=CC=C(C)S4)=C3C(=O)C2=C(CC(CC)CCCC)S1","PBDB-T","-5.34","-3.44","CCCCCCCCC1=CC=C(C2(C3=CC=C(CCCCCCCC)C=C3)C3=CC(C4=CC=C(C5=C(CC(CC)CCCC)C=C(/C=C6\C(=O)C7=CSC=C7C6=C(C#N)C#N)S5)S4)=CC=C3C3=C2C=C(C2=C(CC(CC)CCCC)C=C(/C=C4\C(=O)C5=CSC=C5C4=C(C#N)C#N)S2)S3)C=C1","IOTC","-5.7","-4.01","0.95","15.04","0.5552","7.94","Z. Kang, Y. Ma, Q. Zheng, Asymmetric indenothiophene-based nonfullerene acceptors for binary- and ternary-blend polymer solar cells. Dyes and Pigments. 170, 107555 (2019)."
"CCCCC(CC)CC1=C2C(=O)C3=C(C4=CC=C(C)S4)SC(C4=CC=C(C)S4)=C3C(=O)C2=C(CC(CC)CCCC)S1","PBDB-T","-5.34","-3.44","CCCCC(CC)CC1=CC=C(C2(C3=CC=C(CC(CC)CCCC)C=C3)C3=CC(C4=CC=C(C5=C(CC(CC)CCCC)C=C(/C=C6\C(=O)C7=CSC=C7C6=C(C#N)C#N)S5)S4)=CC=C3C3=C2C=C(C2=C(CC(CC)CCCC)C=C(/C=C4\C(=O)C5=CSC=C5C4=C(C#N)C#N)S2)S3)C=C1","IETC","-5.72","-4","0.96","14.53","0.5321","7.4","Z. Kang, Y. Ma, Q. Zheng, Asymmetric indenothiophene-based nonfullerene acceptors for binary- and ternary-blend polymer solar cells. Dyes and Pigments. 170, 107555 (2019)."
"CCCCC(CC)CC1=C2C(=O)C3=C(C4=CC=C(C)S4)SC(C4=CC=C(C)S4)=C3C(=O)C2=C(CC(CC)CCCC)S1","PBDB-T","-5.34","-3.44","CCCCC(CC)CC1=CC=C(C2(C3=CC=C(CC(CC)CCCC)C=C3)C3=CC(C4=CC=C(C5=C(CC(CC)CCCC)C=C(/C=C6\C(=O)C7=C(C=CC=C7)C6=C(C#N)C#N)S5)S4)=CC=C3C3=C2C=C(C2=C(CC(CC)CCCC)C=C(/C=C4\C(=O)C5=CC=CC=C5C4=C(C#N)C#N)S2)S3)C=C1","IEPC","-5.72","-3.96","1","11.55","0.4554","5.26","Z. Kang, Y. Ma, Q. Zheng, Asymmetric indenothiophene-based nonfullerene acceptors for binary- and ternary-blend polymer solar cells. Dyes and Pigments. 170, 107555 (2019)."
"CCCCC(CC)CC1=C2C(=O)C3=C(C4=CC=C(C)S4)SC(C4=CC=C(C)S4)=C3C(=O)C2=C(CC(CC)CCCC)S1","PBDB-T","-5.34","-3.44","CCCCCCCCC1=CC=C(C2(C3=CC=C(CCCCCCCC)C=C3)C3=CC(C4=CC=C(C5=C(CC(CC)CCCC)C=C(/C=C6\C(=O)C7=C(C=CC=C7)C6=C(C#N)C#N)S5)S4)=CC=C3C3=C2C=C(C2=C(CC(CC)CCCC)C=C(/C=C4\C(=O)C5=CC=CC=C5C4=C(C#N)C#N)S2)S3)C=C1","IOPC","-5.71","-3.95","1.01","10.69","0.449","4.86","Z. Kang, Y. Ma, Q. Zheng, Asymmetric indenothiophene-based nonfullerene acceptors for binary- and ternary-blend polymer solar cells. Dyes and Pigments. 170, 107555 (2019)."
"CCCCCCCCC1=C(C)SC(C2=CC=C(C3=NC(CCCCCCCC)=C(C4=CC5=C(C6=CC=C(CC(CC)CCCC)S6)C6=C(C=C(C)S6)C(C6=CC=C(CC(CC)CCCC)S6)=C5S4)S3)S2)=N1","PTBOTz","-5.31","-3.36","CCCCCCC1(CCCCCC)C2=CC3=C(C=C2C2=C1C=C(/C=C1\C(=O)C4=C(C=CC=C4)C1=C(C#N)C#N)S2)C(CCCCCC)(CCCCCC)C1=C3SC(/C=C2\C(=O)C3=C(C=CC=C3)C2=C(C#N)C#N)=C1","IDIC","-5.67","-3.92","0.78","16.4","0.66","8.32","J. Kim, J. Kang, Y.-S. Park, H. Ahn, S. H. Eom, S.-Y. Jang, I. H. Jung, Alkylthiazole-based semicrystalline polymer donors for fullerene-free organic solar cells. Polym. Chem. 10, 4314–4321 (2019)."
"CCCCCCCCC1=C(C)SC(C2=CC=C(C3=NC(CCCCCCCC)=C(C4=CC5=C(C6=CC=C(SCC(CC)CCCC)S6)C6=C(C=C(C)S6)C(C6=CC=C(SCC(CC)CCCC)S6)=C5S4)S3)S2)=N1","PSBOTz","-5.43","-3.44","CCCCCCC1(CCCCCC)C2=CC3=C(C=C2C2=C1C=C(/C=C1\C(=O)C4=C(C=CC=C4)C1=C(C#N)C#N)S2)C(CCCCCC)(CCCCCC)C1=C3SC(/C=C2\C(=O)C3=C(C=CC=C3)C2=C(C#N)C#N)=C1","IDIC","-5.67","-3.92","0.81","15.35","0.43","5.39","J. Kim, J. Kang, Y.-S. Park, H. Ahn, S. H. Eom, S.-Y. Jang, I. H. Jung, Alkylthiazole-based semicrystalline polymer donors for fullerene-free organic solar cells. Polym. Chem. 10, 4314–4321 (2019)."
"CCCCCCCCC1=C(C)SC(C2=CC=C(C3=NC(CCCCCCCC)=C(C4=CC5=C(OCC(CC)CCCC)C6=C(C=C(C)S6)C(OCC(CC)CCCC)=C5S4)S3)S2)=N1","POBOTz","-5.25","-3.24","CCCCCCC1(CCCCCC)C2=CC3=C(C=C2C2=C1C=C(/C=C1\C(=O)C4=C(C=CC=C4)C1=C(C#N)C#N)S2)C(CCCCCC)(CCCCCC)C1=C3SC(/C=C2\C(=O)C3=C(C=CC=C3)C2=C(C#N)C#N)=C1","IDIC","-5.67","-3.92","0.73","10.8","0.47","3.67","J. Kim, J. Kang, Y.-S. Park, H. Ahn, S. H. Eom, S.-Y. Jang, I. H. Jung, Alkylthiazole-based semicrystalline polymer donors for fullerene-free organic solar cells. Polym. Chem. 10, 4314–4321 (2019)."
"CCCCC(CC)CC1=C2C(=O)C3=C(C4=CC=C(C)S4)SC(C4=CC=C(C)S4)=C3C(=O)C2=C(CC(CC)CCCC)S1","PBDB-T","-5.34","-3.44","CCCCCCCCC1(CCCCCCCC)C2=CC3=C(C=C2C2=C1C=C1C(=C2)C(CCCCCCCC)(CCCCCCCC)C2=C1SC(/C=C1\C(=O)C4=C(C=CC=C4)C1=C(C#N)C#N)=C2)C(CCCCCCCC)(CCCCCCCC)C1=C3C=C2C(=C1)C1=C(C=C(/C=C3\C(=O)C4=C(C=CC=C4)C3=C(C#N)C#N)S1)C2(CCCCCCCC)CCCCCCCC","TfIF-IC-C8","-5.63","-3.8","0.97","13.21","0.667","8.57","J. Jia, G. Liu, T. Jia, Z. Wang, K. Lin, Y. Li, F. Huang, Y. Cao, Fused nonacyclic electron acceptors with additional alkyl side chains for efficient polymer solar cells. Organic Electronics. 68, 151–158 (2019)."
"CCCCC(CC)CC1=C2C(=O)C3=C(C4=CC=C(C)S4)SC(C4=CC=C(C)S4)=C3C(=O)C2=C(CC(CC)CCCC)S1","PBDB-T","-5.34","-3.44","CCCCCCCCC1(CCCCCCCC)C2=CC3=C(C=C2C2=C1C=C1C(=C2)C(CC(CC)CCCC)(CC(CC)CCCC)C2=C1SC(/C=C1\C(=O)C4=C(C=CC=C4)C1=C(C#N)C#N)=C2)C(CCCCCCCC)(CCCCCCCC)C1=C3C=C2C(=C1)C1=C(C=C(/C=C3\C(=O)C4=C(C=CC=C4)C3=C(C#N)C#N)S1)C2(CC(CC)CCCC)CC(CC)CCCC","TfIF-IC-C2C6","-5.68","-3.82","0.9","12.34","0.6094","6.75","J. Jia, G. Liu, T. Jia, Z. Wang, K. Lin, Y. Li, F. Huang, Y. Cao, Fused nonacyclic electron acceptors with additional alkyl side chains for efficient polymer solar cells. Organic Electronics. 68, 151–158 (2019)."
"CCCCC(CC)CC1=C2C(=O)C3=C(C4=CC=C(C)S4)SC(C4=CC=C(C)S4)=C3C(=O)C2=C(CC(CC)CCCC)S1","PBDB-T","-5.34","-3.44","CCCCCCCCC1(CCCCCCCC)C2=CC3=C(C=C2C2=C1C=C1C(=C2)C(CC(CCCC)CCCCCC)(CC(CCCC)CCCCCC)C2=C1SC(/C=C1\C(=O)C4=C(C=CC=C4)C1=C(C#N)C#N)=C2)C(CCCCCCCC)(CCCCCCCC)C1=C3C=C2C(=C1)C1=C(C=C(/C=C3\C(=O)C4=C(C=CC=C4)C3=C(C#N)C#N)S1)C2(CC(CCCC)CCCCCC)CC(CCCC)CCCCCC","TfIF-IC-C4C8","-5.55","-3.73","1.02","11.56","0.5797","6.81","J. Jia, G. Liu, T. Jia, Z. Wang, K. Lin, Y. Li, F. Huang, Y. Cao, Fused nonacyclic electron acceptors with additional alkyl side chains for efficient polymer solar cells. Organic Electronics. 68, 151–158 (2019)."
"CCCCC(CC)CSC1=C2C(=O)C3=C(C4=CC=C(C)S4)SC(C4=CC=C(C5=CC6=C(C7=CC=C(CC(CC)CCCC)S7)C7=C(C=C(C)S7)C(C7=CC=C(CC(CC)CCCC)S7)=C6S5)S4)=C3C(=O)C2=C(SCC(CC)CCCC)S1","PSBDB-T","-5.56","-3.53","CCCCCCC1=CC=C(C2(C3=CC=C(CCCCCC)C=C3)C3=CC4=C(C=C3C3=C2C2=C(C=C(/C=C5\C(=O)C6=C(C=CC=C6)C5=C(C#N)C#N)S2)S3)C(C2=CC=C(CCCCCC)C=C2)(C2=CC=C(CCCCCC)C=C2)C2=C4SC3=C2SC(/C=C2\C(=O)C4=C(C=CC=C4)C2=C(C#N)C#N)=C3)C=C1","ITIC","-5.48","-3.83","0.96","10.45","0.5","5","J. Ma, G. Feng, F. Liu, F. Yang, Y. Guo, Y. Wu, W. Li, A conjugated polymer based on alkylthio-substituted benzo[1,2-c:4,5-c’]dithiophene-4,8-dione acceptor for polymer solar cells. Dyes and Pigments. 165, 335–340 (2019)."
"CCCCC(CC)COC(=O)C1=C(F)C2=C(C)SC(C3=CC4=C(C5=CC=C(CC(CC)CCCC)S5)C5=C(C=C(C)S5)C(C5=CC=C(CC(CC)CCCC)S5)=C4S3)=C2S1","PTB7-Th","-5.22","-3.64","CCCCC(CC)CC1=CC=C(C2(C3=CC=C(CC(CC)CCCC)C=C3)C3=C(SC4=C3SC(/C=C3\C(=O)C5=C(C=C(F)C(F)=C5)C3=C(C#N)C#N)=C4)C3=C2C2=C(S3)C3=C(S2)C2=C(C4=C(C=C(/C=C5\C(=O)C6=C(C=C(F)C(F)=C6)C5=C(C#N)C#N)S4)S2)C3(C2=CC=C(CC(CC)CCCC)C=C2)C2=CC=C(CC(CC)CCCC)C=C2)C=C1","3TT-FIC","-5.42","-4.17","0.662","25.89","0.712","11.96","H.-H. Gao, Y. Sun, X. Wan, X. Ke, H. Feng, B. Kan, Y. Wang, Y. Zhang, C. Li, Y. Chen, A New Nonfullerene Acceptor with Near Infrared Absorption for High Performance Ternary-Blend Organic Solar Cells with Efficiency over 13%. Advanced Science. 5, 1800307 (2018)."
"CCCCC(CC)CC1=C(F)C=C(C2=C3C=C(C4=CC=C(C5=C6C(=O)C7=C(CC(CC)CCCC)SC(CC(CC)CCCC)=C7C(=O)C6=C(C6=CC=C(C)S6)S5)S4)SC3=C(C3=CC(F)=C(CC(CC)CCCC)S3)C3=C2SC(C)=C3)S1","PM6","-5.45","-3.64","CCCCCCC1=CC=C(C2(C3=CC=C(CCCCCC)C=C3)C3=CC4=C(C=C3C3=C2C2=C(C=C(/C=C5\C(=O)C6=C(C=C(Cl)C(Cl)=C6)C5=C(C#N)C#N)S2)[Se]3)C(C2=CC=C(CCCCCC)C=C2)(C2=CC=C(CCCCCC)C=C2)C2=C4[Se]C3=C2SC(/C=C2\C(=O)C4=C(C=C(Cl)C(Cl)=C4)C2=C(C#N)C#N)=C3)C=C1","SeTIC4Cl","-5.65","-4.08","0.78","22.92","0.75","13.32","J.-L. Wang, K.-K. Liu, L. Hong, G.-Y. Ge, C. Zhang, J. Hou, Selenopheno[3,2-b]thiophene-Based Narrow-Bandgap Nonfullerene Acceptor Enabling 13.3% Efficiency for Organic Solar Cells with Thickness-Insensitive Feature. ACS Energy Lett. 3, 2967–2976 (2018)."
"CCCCC(CC)CC1=C(F)C=C(C2=C3C=C(C4=CC=C(C5=C6C(=O)C7=C(CC(CC)CCCC)SC(CC(CC)CCCC)=C7C(=O)C6=C(C6=CC=C(C)S6)S5)S4)SC3=C(C3=CC(F)=C(CC(CC)CCCC)S3)C3=C2SC(C)=C3)S1","PM6","-5.45","-3.64","CCCCCCC1=CC=C(C2(C3=CC=C(CCCCCC)C=C3)C3=CC4=C(C=C3C3=C2C2=C(C=C(/C=C5\C(=O)C6=C(C=CC=C6)C5=C(C#N)C#N)S2)[Se]3)C(C2=CC=C(CCCCCC)C=C2)(C2=CC=C(CCCCCC)C=C2)C2=C4[Se]C3=C2SC(/C=C2\C(=O)C4=C(C=CC=C4)C2=C(C#N)C#N)=C3)C=C1","SeTIC","-5.55","-3.9","0.95","15.45","0.51","7.46","J.-L. Wang, K.-K. Liu, L. Hong, G.-Y. Ge, C. Zhang, J. Hou, Selenopheno[3,2-b]thiophene-Based Narrow-Bandgap Nonfullerene Acceptor Enabling 13.3% Efficiency for Organic Solar Cells with Thickness-Insensitive Feature. ACS Energy Lett. 3, 2967–2976 (2018)."
"CCCCCCC(CCCC)CCC1=C2C=C(C3=CC=C(C4=C(F)C(F)=C(C5=CC=C(C)S5)C5=NN(CC(CCCC)CCCCCC)N=C54)S3)SC2=C(CCC(CCCC)CCCCCC)C2=C1SC(C)=C2","FTAZ","-5.38","-3.17","CCCCCCC1(CCCCCC)C2=CC3=C(C=C2C2=C1C=C(/C=C1\C(=O)C4=C(C=CC=C4)C1=C(C#N)C#N)S2)C(CCCCCC)(CCCCCC)C1=C3SC(/C=C2\C(=O)C3=C(C=CC=C3)\C2=C(/C#N)N=O)=C1","IDIC","-5.7","-3.92","0.84","21.4","0.675","12.14","Y. Lin, F. Zhao, S. K. K. Prasad, J.-D. Chen, W. Cai, Q. Zhang, K. Chen, Y. Wu, W. Ma, F. Gao, J.-X. Tang, C. Wang, W. You, J. M. Hodgkiss, X. Zhan, Balanced Partnership between Donor and Acceptor Components in Nonfullerene Organic Solar Cells with >12% Efficiency. Advanced Materials. 30, 1706363 (2018)."
"CCCCCCCCC(CCCCCC)COC1=NC2=C(N=C1)C(C1=CC=C(C)S1)=C(F)C(F)=C2C","PTQ10","-5.61","-2.98","O=C(C1=C/2C=C(F)C(F)=C1)C(CC3=CC4=C(S3)C5=C(C6=CC(C7(C8=CC(CCCCCC)=CC=C8)C9=CC=CC(CCCCCC)=C9)=C(C%10=C7C(SC(/C=C%11C(C(C=C(F)C(F)=C%12)=C%12C\%11=C(C#N)/C#N)=O)=C%13)=C%13S%10)C=C6C5(C%14=CC(CCCCCC)=CC=C%14)C%15=CC=CC(CCCCCC)=C%15)S4)C2=C(C#N)\C#N","m-ITIC-4F","-5.73","-4.02","0.902","19.76","0.703","12.53","X. Li, J. Yao, I. Angunawela, C. Sun, L. Xue, A. Liebman-Pelaez, C. Zhu, C. Yang, Z.-G. Zhang, H. Ade, Y. Li, Improvement of Photovoltaic Performance of Polymer Solar Cells by Rational Molecular Optimization of Organic Molecule Acceptors. Advanced Energy Materials. 8, 1800815 (2018)."
"CCCCCCCCC(CCCCCC)COC1=NC2=C(N=C1)C(C1=CC=C(C)S1)=C(F)C(F)=C2C","PTQ10","-5.61","-2.98","O=C(C1=C/2C=CC(F)=C1)C(CC3=CC4=C(S3)C5=C(C6=CC(C7(C8=CC(CCCCCC)=CC=C8)C9=CC=CC(CCCCCC)=C9)=C(C%10=C7C(SC(/C=C%11C(C(C=C(F)C=C%12)=C%12C\%11=C(C#N)/C#N)=O)=C%13)=C%13S%10)C=C6C5(C%14=CC(CCCCCC)=CC=C%14)C%15=CC=CC(CCCCCC)=C%15)S4)C2=C(C#N)\C#N","m-ITIC-2F","-5.73","-3.95","0.955","18.98","0.691","12.53","X. Li, J. Yao, I. Angunawela, C. Sun, L. Xue, A. Liebman-Pelaez, C. Zhu, C. Yang, Z.-G. Zhang, H. Ade, Y. Li, Improvement of Photovoltaic Performance of Polymer Solar Cells by Rational Molecular Optimization of Organic Molecule Acceptors. Advanced Energy Materials. 8, 1800815 (2018)."
"CCCCCCC(CCCC)CC1=CC=C(C2=C3C=C(C4=CC=C(C5=C6C(=O)C7=C(CC(C)CC)SC(CC(CC)CCCC)=C7C(=O)C6=C(C6=CC=C(C)S6)S5)S4)SC3=C(C3=CC=C(CC(CCCC)CCCCCC)C=C3)C3=C2SC(C)=C3)C=C1","PBT1-C","-5.43","-3.33","CCCCCCC1=CC=C(C2(C3=CC=C(CCCCCC)C=C3)C3=C(SC(/C=C4\C(=O)C5=C(C)SC=C5C4=C(C#N)C#N)=C3)C3=C2C2=CC4=C(C=C2S3)C2=C(S4)C3=C(C=C(/C=C4\C(=O)C5=C(C)SC=C5C4=C(C#N)C#N)S3)C2(C2=CC=C(CCCCCC)C=C2)C2=CC=C(CCCCCC)C=C2)C=C1","MeIC2","","","0.923","17.14","0.721","11.28","Q. An, J. Zhang, W. Gao, F. Qi, M. Zhang, X. Ma, C. Yang, L. Huo, F. Zhang, Efficient Ternary Organic Solar Cells with Two Compatible Non-Fullerene Materials as One Alloyed Acceptor. Small. 14, 1802983 (2018)."
"CCCCCCC(CCCC)CC1=CC=C(C2=C3C=C(C4=CC=C(C5=C6C(=O)C7=C(CC(C)CC)SC(CC(CC)CCCC)=C7C(=O)C6=C(C6=CC=C(C)S6)S5)S4)SC3=C(C3=CC=C(CC(CCCC)CCCCCC)C=C3)C3=C2SC(C)=C3)C=C1","PBT1-C","-5.43","-3.33","CCCCCCC1=CC=C(C2(C3=CC=C(CCCCCC)C=C3)C3=CC4=C(C=C3C3=C2C2=C(C=C(/C=C5\C(=O)C6=C(C)SC=C6C5=C(C#N)C#N)S2)S3)C(C2=CC=C(CCCCCC)C=C2)(C2=CC=C(CCCCCC)C=C2)C2=C4SC3=C2SC(/C=C2\C(=O)C4=C(C)SC=C4C2=C(C#N)C#N)=C3)C=C1","MeIC","","","0.942","11.32","0.736","11.47","Q. An, J. Zhang, W. Gao, F. Qi, M. Zhang, X. Ma, C. Yang, L. Huo, F. Zhang, Efficient Ternary Organic Solar Cells with Two Compatible Non-Fullerene Materials as One Alloyed Acceptor. Small. 14, 1802983 (2018)."
"CCCCC(CC)CC1=C2C(=O)C3=C(C4=CC=C(C)S4)SC(C4=CC=C(C)S4)=C3C(=O)C2=C(CC(CC)CCCC)S1","PBDB-T","-5.34","-3.44","CCCCCCC1=CC=C(C2(C3=CC=C(CCCCCC)C=C3)C3=C(SC(/C=C4\C(=O)C5=C(C=CC(C)=C5)C4=C(C#N)C#N)=C3)C3=C2C2=C(S3)C(C3=CC=C(C(CC)CCCC)S3)=C3C(=C2C2=CC=C(C(CC)CCCC)S2)SC2=C3C(C3=CC=C(CCCCCC)C=C3)(C3=CC=C(CCCCCC)C=C3)C3=C2SC(/C=C2\C(=O)C4=C(C=C(C)C=C4)C2=C(C#N)C#N)=C3)C=C1","BDTThIT-M","-5.35","-3.82","0.942","18.03","0.714","11.87","Q. An, W. Gao, F. Zhang, J. Wang, M. Zhang, K. Wu, X. Ma, Z. Hu, C. Jiao, C. Yang, Energy level modulation of non-fullerene acceptors enables efficient organic solar cells with small energy loss. J. Mater. Chem. A. 6, 2468–2475 (2018)."
"CCCCC(CC)CC1=C2C(=O)C3=C(C4=CC=C(C)S4)SC(C4=CC=C(C)S4)=C3C(=O)C2=C(CC(CC)CCCC)S1","PBDB-T","-5.34","-3.44","CCCCCCC1=CC=C(C2(C3=CC=C(CCCCCC)C=C3)C3=C(SC(/C=C4\C(=O)C5=C(C=CC(C)=C5)C4=C(C#N)C#N)=C3)C3=C2C2=C(S3)C(C3=CC=C(C(CC)CCCC)S3)=C3C(=C2)SC2=C3C(C3=CC=C(CCCCCC)C=C3)(C3=CC=C(CCCCCC)C=C3)C3=C2SC(/C=C2\C(=O)C4=C(C=C(C)C=C4)C2=C(C#N)C#N)=C3)C=C1","BDTIT-M","-5.4","-3.85","0.903","17.56","0.713","11","Q. An, W. Gao, F. Zhang, J. Wang, M. Zhang, K. Wu, X. Ma, Z. Hu, C. Jiao, C. Yang, Energy level modulation of non-fullerene acceptors enables efficient organic solar cells with small energy loss. J. Mater. Chem. A. 6, 2468–2475 (2018)."
"CCCCC(CC)COC(=O)C1=C(F)C2=C(C3=CC4=C(C5=CC=C(CC(CC)CCCC)S5)C5=C(C=C(C)S5)C(C5=CC=C(CC(CC)CCCC)S5)=C4S3)SC(C)=C2S1","PCE10","-5.24","-3.66","O=C(C1=C(C)SC=C1C/2=C(C#N)\C#N)C2=C\C3=CC4=C(S3)C5=C(C6=CC(C7(C8=CC=CC(CCCCCC)=C8)C9=CC(CCCCCC)=CC=C9)=C(C%10=C7C(SC(/C=C%11C(C%12=C(C)SC=C%12C/%11=C\C#N)=O)=C%13)=C%13S%10)C=C6C5(C%14=CC(CCCCCC)=CC=C%14)C%15=CC=CC(CCCCCC)=C%15)S4","m-MeIC","-5.54","-3.9","0.796","16.52","0.617","8.12","Z. Luo, G. Li, W. Gao, K. Wu, Z.-G. Zhang, B. Qiu, H. Bin, L. Xue, F. Liu, Y. Li, C. Yang, A universal nonfullerene electron acceptor matching with different band-gap polymer donors for high-performance polymer solar cells. J. Mater. Chem. A. 6, 6874–6881 (2018)."
"CCCCC(CC)CC1=C2C(=O)C3=C(C4=CC=C(C)S4)SC(C4=CC=C(C)S4)=C3C(=O)C2=C(CC(CC)CCCC)S1","PBDB-T","-5.34","-3.44","O=C(C1=C(C)SC=C1C/2=C(C#N)\C#N)C2=C\C3=CC4=C(S3)C5=C(C6=CC(C7(C8=CC=CC(CCCCCC)=C8)C9=CC(CCCCCC)=CC=C9)=C(C%10=C7C(SC(/C=C%11C(C%12=C(C)SC=C%12C/%11=C\C#N)=O)=C%13)=C%13S%10)C=C6C5(C%14=CC(CCCCCC)=CC=C%14)C%15=CC=CC(CCCCCC)=C%15)S4","m-MeIC","-5.54","-3.9","0.843","18.16","0.697","10.68","Z. Luo, G. Li, W. Gao, K. Wu, Z.-G. Zhang, B. Qiu, H. Bin, L. Xue, F. Liu, Y. Li, C. Yang, A universal nonfullerene electron acceptor matching with different band-gap polymer donors for high-performance polymer solar cells. J. Mater. Chem. A. 6, 6874–6881 (2018)."
"CCCCCCC(CCCC)CC1=CC=C(C2=C3C=C(C4=CC=C(C5=C6C(=O)C7=C(CC(C)CC)SC(CC(CC)CCCC)=C7C(=O)C6=C(C6=CC=C(C)S6)S5)S4)SC3=C(C3=CC=C(CC(CCCC)CCCCCC)C=C3)C3=C2SC(C)=C3)C=C1","PBT1-C","-5.43","-3.33","O=C(C(C=CC(F)=C1)=C1C/2=C(C#N)\C#N)C2=C/C3=CC(S4)=C(S3)C5=C4C6=C(C7=CC(C8(C9=CC=C(CCCCCC)C=C9)C%10=CC=C(CCCCCC)C=C%10)=C(C%11=C8C=C(/C=C%12C(C(C=C(F)C=C%13)=C%13C\%12=C(C#N)/C#N)=O)[Se]%11)C=C7C6(C%14=CC=C(CCCCCC)C=C%14)C%15=CC=C(CCCCCC)C=C%15)S5","SeTPTTT-2F","-5.66","-3.97","0.895","18.02","0.759","12.24","C. Li, T. Xia, J. Song, H. Fu, H. S. Ryu, K. Weng, L. Ye, H. Y. Woo, Y. Sun, Asymmetric selenophene-based non-fullerene acceptors for high-performance organic solar cells. J. Mater. Chem. A. 7, 1435–1441 (2019)."
"CCCCCCC(CCCC)CC1=CC=C(C2=C3C=C(C4=CC=C(C5=C6C(=O)C7=C(CC(C)CC)SC(CC(CC)CCCC)=C7C(=O)C6=C(C6=CC=C(C)S6)S5)S4)SC3=C(C3=CC=C(CC(CCCC)CCCCCC)C=C3)C3=C2SC(C)=C3)C=C1","PBT1-C","-5.43","-3.33","O=C(C(C=C(F)C=C1)=C1C/2=C(C#N)\C#N)C2=C/C3=CC4=C(C5=CC(C6(C7=CC=C(CCCCCC)C=C7)C8=CC=C(CCCCCC)C=C8)=C(C9=C6C(SC(/C=C%10C(C(C=C(F)C=C%11)=C%11C\%10=C(C#N)\C#N)=O)=C%12)=C%12S9)C=C5C4(C%13=CC=C(CCCCCC)C=C%13)C%14=CC=C(CCCCCC)C=C%14)[Se]3","SePTT-2F","-5.71","-4","0.83","17.51","0.75","10.9","C. Li, T. Xia, J. Song, H. Fu, H. S. Ryu, K. Weng, L. Ye, H. Y. Woo, Y. Sun, Asymmetric selenophene-based non-fullerene acceptors for high-performance organic solar cells. J. Mater. Chem. A. 7, 1435–1441 (2019)."
"CCCCCCC(CCCC)COC(=O)C1=C(C2=CC=C(C)S2)SC(C2=CC3=C(C4=CC=C(OCC(CC)CCCC)S4)C4=C(C=C(C)S4)C(C4=CC=C(OCC(CC)CCCC)S4)=C3S2)=C1","PBDT-S-2TC","-5.47","-3.58","CCCCCCC1=CC=C(C2(C3=CC=C(CCCCCC)C=C3)C3=CC4=C(C=C3C3=C2C2=C(C=C(/C=C5\C(=O)C6=C(C=CC=C6)C5=C(C#N)C#N)S2)S3)C(C2=CC=C(CCCCCC)C=C2)(C2=CC=C(CCCCCC)C=C2)C2=C4SC3=C2SC(/C=C2\C(=O)C4=C(C=CC=C4)C2=C(C#N)C#N)=C3)C=C1","ITIC","-5.48","-3.83","0.96","16.4","0.643","10.12","Y. An, X. Liao, L. Chen, J. Yin, Q. Ai, Q. Xie, B. Huang, F. Liu, A. K.-Y. Jen, Y. Chen, Nonhalogen Solvent-Processed Asymmetric Wide-Bandgap Polymers for Nonfullerene Organic Solar Cells with Over 10% Efficiency. Advanced Functional Materials. 28, 1706517 (2018)."
"CCCCCCC(CCCC)COC(=O)C1=C(C2=CC=C(C)S2)SC(C2=CC3=C(C4=CC=C(CC(CC)CCCC)S4)C4=C(C=C(C)S4)C(C4=CC=C(CC(CC)CCCC)S4)=C3S2)=C1","PBDT-2TC","-5.43","-3.57","CCCCCCC1=CC=C(C2(C3=CC=C(CCCCCC)C=C3)C3=CC4=C(C=C3C3=C2C2=C(C=C(/C=C5\C(=O)C6=C(C=CC=C6)C5=C(C#N)C#N)S2)S3)C(C2=CC=C(CCCCCC)C=C2)(C2=CC=C(CCCCCC)C=C2)C2=C4SC3=C2SC(/C=C2\C(=O)C4=C(C=CC=C4)C2=C(C#N)C#N)=C3)C=C1","ITIC","-5.48","-3.83","0.93","15.3","0.657","9.3","Y. An, X. Liao, L. Chen, J. Yin, Q. Ai, Q. Xie, B. Huang, F. Liu, A. K.-Y. Jen, Y. Chen, Nonhalogen Solvent-Processed Asymmetric Wide-Bandgap Polymers for Nonfullerene Organic Solar Cells with Over 10% Efficiency. Advanced Functional Materials. 28, 1706517 (2018)."
"CCCCC(CC)CC1=C2C(=O)C3=C(C4=CC=C(C)S4)SC(C4=CC=C(C)S4)=C3C(=O)C2=C(CC(CC)CCCC)S1","PBDB-T","-5.34","-3.44","O=C(C(C=C(F)C(F)=C1)=C1C/2=C(C#N)\C#N)C2=C/C3=C4C(OCCO4)=C(C5=CC6=C(C7=CC(C8(C9=CC=C(CCCCCC)C=C9)C%10=CC=C(CCCCCC)C=C%10)=C(C%11=C8C=C(C%12=C(OCCO%13)C%13=C(/C=C%14C(C(C=C(F)C(F)=C%15)=C%15C\%14=C(C#N)/C#N)=O)S%12)S%11)C=C7C6(C%16=CC=C(CCCCCC)C=C%16)C%17=CC=C(CCCCCC)C=C%17)S5)S3","IDT-EDOT","-5.43","-3.8","0.86","21.34","0.62","11.32","P. Jiang, S. Ming, Q.-Q. Jia, Y. Liu, H. Lu, M. Li, X. Xu, H.-B. Li, Z. Bo, The influence of the π-bridging unit of fused-ring acceptors on the performance of organic solar cells. J. Mater. Chem. A. 6, 21335–21340 (2018)."
"CCCCC(CC)CC1=C2C(=O)C3=C(C4=CC=C(C)S4)SC(C4=CC=C(C)S4)=C3C(=O)C2=C(CC(CC)CCCC)S1","PBDB-T","-5.34","-3.44","CCCCCCC1=CC=C(C2(C3=CC=C(CCCCCC)C=C3)C3=CC4=C(C=C3C3=C2C=C(C2=C5OCCCOC5=C(/C=C5\C(=O)C6=C(C=C(F)C(F)=C6)C5=C(C#N)C#N)S2)S3)C(C2=CC=C(CCCCCC)C=C2)(C2=CC=C(CCCCCC)C=C2)C2=C4SC(/C=C3\OCCCO\C3=C/C=C3\C(=O)C4=C(C=C(F)C(F)=C4)C3=C(C#N)C#N)=C2)C=C1","IDT-PDOT","-5.39","-3.77","0.85","5.26","0.489","2.18","P. Jiang, S. Ming, Q.-Q. Jia, Y. Liu, H. Lu, M. Li, X. Xu, H.-B. Li, Z. Bo, The influence of the π-bridging unit of fused-ring acceptors on the performance of organic solar cells. J. Mater. Chem. A. 6, 21335–21340 (2018)."
"CCCCC(CC)CC1=C2C(=O)C3=C(C4=CC=C(C)S4)SC(C4=CC=C(C)S4)=C3C(=O)C2=C(CC(CC)CCCC)S1","PBDB-T","-5.34","-3.44","CCCCCCC1=CC=C(C2(C3=CC=C(CCCCCC)C=C3)C3=CC4=C(C=C3C3=C2C=C(C2=CC=C(/C=C5\SC(=C(C#N)C#N)N(CC)C5=O)C5=NSN=C25)S3)C(C2=CC=C(CCCCCC)C=C2)(C2=CC=C(CCCCCC)C=C2)C2=C4SC(C3=CC=C(/C=C4\SC(=C(C#N)C#N)N(CC)C4=O)C4=NSN=C34)=C2)C=C1","IDT-4CN","-5.45","-3.95","0.91","14.66","0.609","8.13","L. Yang, W. Gu, Y. Yang, L. Hong, X. Zhang, Y. Xiao, X. Wu, A. Peng, H. Huang, A Highly Planar Nonfullerene Acceptor with Multiple Noncovalent Conformational Locks for Efficient Organic Solar Cells. Small Methods. 2, 1700330 (2018)."
"CCCCC(CC)CC1=C2C(=O)C3=C(C4=CC=C(C)S4)SC(C4=CC=C(C)S4)=C3C(=O)C2=C(CC(CC)CCCC)S1","PBDB-T","-5.34","-3.44","CCCCCCC1=CC=C(C2(C3=CC=C(CCCCCC)C=C3)C3=CC4=C(C=C3C3=C2C=C(C2=CC=C(/C=C5\C(=O)C6=C(C=C(F)C(F)=C6)C5=C(C#N)C#N)[Se]2)S3)C(C2=CC=C(CCCCCC)C=C2)(C2=CC=C(CCCCCC)C=C2)C2=C4SC(C3=CC=C(/C=C4\C(=O)C5=C(C=C(F)C(F)=C5)C4=C(C#N)C#N)[Se]3)=C2)C=C1","IDT2Se-4F","-5.51","-4","0.79","21.35","0.654","11.03","Z. Liang, M. Li, X. Zhang, Q. Wang, Y. Jiang, H. Tian, Y. Geng, Near-infrared absorbing non-fullerene acceptors with selenophene as π bridges for efficient organic solar cells. J. Mater. Chem. A. 6, 8059–8067 (2018)."
"CCCCC(CC)CC1=C2C(=O)C3=C(C4=CC=C(C)S4)SC(C4=CC=C(C)S4)=C3C(=O)C2=C(CC(CC)CCCC)S1","PBDB-T","-5.34","-3.44","CCCCCCC1=CC=C(C2(C3=CC=C(CCCCCC)C=C3)C3=CC4=C(C=C3C3=C2C=C(C2=CC=C(/C=C5\C(=O)C6=C(C=CC=C6)C5=C(C#N)C#N)[Se]2)S3)C(C2=CC=C(CCCCCC)C=C2)(C2=CC=C(CCCCCC)C=C2)C2=C4SC(C3=CC=C(/C=C4\C(=O)C5=C(C=CC=C5)C4=C(C#N)C#N)[Se]3)=C2)C=C1","IDT2Se","-5.41","-3.87","0.88","17.31","0.598","9.11","Z. Liang, M. Li, X. Zhang, Q. Wang, Y. Jiang, H. Tian, Y. Geng, Near-infrared absorbing non-fullerene acceptors with selenophene as π bridges for efficient organic solar cells. J. Mater. Chem. A. 6, 8059–8067 (2018)."
"CCCCC(CC)CC1=C2C(=O)C3=C(C4=CC=C(C)S4)SC(C4=CC=C(C)S4)=C3C(=O)C2=C(CC(CC)CCCC)S1","PBDB-T","-5.34","-3.44","O=C(C(C=C1C(C=CC=C1)=C2)=C2C/3=C(C#N)/C#N)C3=C/C(S4)=CC5=C4C6=CC7=C(C=C6C5(CCCCCCCC)CCCCCCCC)C8=CC9=C(C(SC(/C=C%10C(C(C=C(C=CC=C%11)C%11=C%12)=C%12C\%10=C(C#N)\C#N)=O)=C%13)=C%13C9(CCCCCCCC)CCCCCCCC)C=C8C7(CCCCCCCC)CCCCCCCC","FDNCTF","-5.42","-3.73","0.93","16.3","0.725","11.2","B. Kan, Y.-Q.-Q. Yi, X. Wan, H. Feng, X. Ke, Y. Wang, C. Li, Y. Chen, Ternary Organic Solar Cells With 12.8% Efficiency Using Two Nonfullerene Acceptors With Complementary Absorptions. Advanced Energy Materials. 8, 1800424 (2018)."
"CCCCC(CC)CC1=C2C(=O)C3=C(C4=CC=C(C)S4)SC(C4=CC=C(C)S4)=C3C(=O)C2=C(CC(CC)CCCC)S1","PBDB-T","-5.34","-3.44","O=C(C(C=C(Cl)C=C1)=C1C/2=C(C#N)\C#N)C2=C/C3=CC4=C(S3)C(C(C5=CC=C(CCCCCC)C=C5)(C6=CC=C(CCCCCC)C=C6)C7=C8SC9=C7SC%10=C9C(C%11=CC=C(CCCCCC)C=C%11)(C%12=CC=C(CCCCCC)C=C%12)C%13=C%10SC%14=C%13SC(/C=C%15C(C(C=C(Cl)C=C%16)=C%16C\%15=C(C#N)/C#N)=O)=C%14)=C8S4","IXIC-2Cl","-5.2","-3.9","0.73","23.6","0.709","12.2","Y. Chen, T. Liu, H. Hu, T. Ma, J. Y. L. Lai, J. Zhang, H. Ade, H. Yan, Modulation of End Groups for Low-Bandgap Nonfullerene Acceptors Enabling High-Performance Organic Solar Cells. Advanced Energy Materials. 8, 1801203 (2018)."
"CCCCC(CC)CC1=C2C(=O)C3=C(C4=CC=C(C)S4)SC(C4=CC=C(C)S4)=C3C(=O)C2=C(CC(CC)CCCC)S1","PBDB-T","-5.34","-3.44","CCCCCCC1=CC=C(C2(C3=CC=C(CCCCCC)C=C3)C3=C(SC4=C3SC(/C=C3\C(=O)C5=CC(Cl)=CC=C5C3=C(C#N)C#N)=C4)C3=C2C2=C(S3)C3=C(S2)C2=C(C4=C(C=C(/C=C5\C(=O)C6=CC(Cl)=C(Cl)C=C6C5=C(C#N)C#N)S4)S2)C3(C2=CC=C(CCCCCC)C=C2)C2=CC=C(CCCCCC)C=C2)C=C1","IXIC-4CL","-5.2","-3.95","0.69","22.1","0.712","11.2","Y. Chen, T. Liu, H. Hu, T. Ma, J. Y. L. Lai, J. Zhang, H. Ade, H. Yan, Modulation of End Groups for Low-Bandgap Nonfullerene Acceptors Enabling High-Performance Organic Solar Cells. Advanced Energy Materials. 8, 1801203 (2018)."
"CCCCC(CC)CC1=C2C(=O)C3=C(C4=CC=C(C)S4)SC(C4=CC=C(C)S4)=C3C(=O)C2=C(CC(CC)CCCC)S1","PBDB-T","-5.34","-3.44","CCCCCCC1=CC=C(C2(C3=CC=C(CCCCCC)C=C3)C3=C(SC4=C3SC(/C=C3\C(=O)C5=CC=CC=C5C3=C(C#N)C#N)=C4)C3=C2C2=C(S3)C3=C(S2)C2=C(C4=C(C=C(/C=C5\C(=O)C6=CC=CC=C6C5=C(C#N)C#N)S4)S2)C3(C2=CC=C(CCCCCC)C=C2)C2=CC=C(CCCCCC)C=C2)C=C1","IXIC","-5.13","-3.78","0.84","19.9","0.566","9.4","Y. Chen, T. Liu, H. Hu, T. Ma, J. Y. L. Lai, J. Zhang, H. Ade, H. Yan, Modulation of End Groups for Low-Bandgap Nonfullerene Acceptors Enabling High-Performance Organic Solar Cells. Advanced Energy Materials. 8, 1801203 (2018)."
"CCCCCCC(CCCC)CCC1=C2C=C(C3=CC=C(C4=C(F)C(F)=C(C5=CC=C(C)S5)C5=NN(CC(CCCC)CCCCCC)N=C54)S3)SC2=C(CCC(CCCC)CCCCCC)C2=C1SC(C)=C2","FTAZ","-5.38","-3.17","O=C(C(C=CC=C1)=C1C/2=C(C#N)\C#N)C2=C/C(S3)=CC4=C3C5=C(C4(C6=CC=C(CCCCCC)C=C6)C7=CC=C(CCCCCC)C=C7)C8=CC9=C(C(C(C%10=CC=C(CCCCCC)C=C%10)(C%11=CC=C(CCCCCC)C=C%11)C%12=C%13SC(/C=C%14C(C(C=CC=C%15)=C%15C\%14=C(C#N)/C#N)=O)=C%12)C%13S9)C=C8S5","IDCIC","-5.19","-3.72","0.87","21.98","0.7103","13.58","D. He, F. Zhao, J. Xin, J. J. Rech, Z. Wei, W. Ma, W. You, B. Li, L. Jiang, Y. Li, C. Wang, A Fused Ring Electron Acceptor with Decacyclic Core Enables over 13.5% Efficiency for Organic Solar Cells. Advanced Energy Materials. 8, 1802050 (2018)."
"CCCCC(CC)CC1=C2C(=O)C3=C(C4=CC=C(C)S4)SC(C4=CC=C(C)S4)=C3C(=O)C2=C(CC(CC)CCCC)S1","PBDB-T","-5.34","-3.44","O=C(C(C=C(F)C(F)=C1)=C1C/2=C(C#N)\C#N)C2=C/C3=CC=C(C4=C(OCCCCCCCC)C5=C(C6=CC(C7(C8=CC=C(CCCCCC)C=C8)C9=CC=C(CCCCCC)C=C9)=C(C%10=C7C(OCCCCCCCC)=C(C%11=CC=C(/C=C%12C(C(C=C(F)C(F)=C%13)=C%13C\%12=C(C#N)/C#N)=O)S%11)S%10)C=C6C5(C%14=CC=C(CCCCCC)C=C%14)C%15=CC=C(CCCCCC)C=C%15)S4)S3","IDTO-T-4F","-5.49","-3.88","0.864","20.12","0.727","12.62","D. Liu, B. Kan, X. Ke, N. Zheng, Z. Xie, D. Lu, Y. Liu, Extended Conjugation Length of Nonfullerene Acceptors with Improved Planarity via Noncovalent Interactions for High-Performance Organic Solar Cells. Advanced Energy Materials. 8, 1801618 (2018)."
"CCCCC(CC)CC1=C2C(=O)C3=C(C4=CC=C(C)S4)SC(C4=CC=C(C)S4)=C3C(=O)C2=C(CC(CC)CCCC)S1","PBDB-T","-5.34","-3.44","O=C(C(C=C(F)C(F)=C1)=C1C/2=C(C#N)\C#N)C2=C/C3=CC=C(C4=C(OCCCCCCCC)C5=C(C6=CC(C7(C8=CC=C(CCCCCC)C=C8)C9=CC=C(CCCCCC)C=C9)=C(C%10=C7C(OCCCCCCCC)=C(C%11=CC=C(/C=C%12C(C(C=C(F)C(F)=C%13)=C%13C\%12=C(C#N)/C#N)=O)[Se]%11)S%10)C=C6C5(C%14=CC=C(CCCCCC)C=C%14)C%15=CC=C(CCCCCC)C=C%15)S4)[Se]3","IDTO-Se-4F","-5.48","-3.9","0.831","18.55","0.692","10.67","D. Liu, B. Kan, X. Ke, N. Zheng, Z. Xie, D. Lu, Y. Liu, Extended Conjugation Length of Nonfullerene Acceptors with Improved Planarity via Noncovalent Interactions for High-Performance Organic Solar Cells. Advanced Energy Materials. 8, 1801618 (2018)."
"CCCCC(CC)CC1=C2C(=O)C3=C(C4=CC=C(C)S4)SC(C4=CC=C(C)S4)=C3C(=O)C2=C(CC(CC)CCCC)S1","PBDB-T","-5.34","-3.44","O=C(C(C=C(F)C(F)=C1)=C1C/2=C(C#N)\C#N)C2=C/C(S3)=CC4=C3C=C(C5=C(OCCCCCCCC)C6=C(C7=CC(C8(C9=CC=C(CCCCCC)C=C9)C%10=CC=C(CCCCCC)C=C%10)=C(C%11=C8C(OCCCCCCCC)=C(C%12=CC%13=C(C=C(/C=C%14C(C(C=C(F)C(F)=C%15)=C%15C\%14=C(C#N)/C#N)=O)S%13)S%12)S%11)C=C7C6(C%16=CC=C(CCCCCC)C=C%16)C%17=CC=C(CCCCCC)C=C%17)S5)S4","IDTO-TT-4F","-5.39","-3.89","0.856","17.21","0.694","10.21","D. Liu, B. Kan, X. Ke, N. Zheng, Z. Xie, D. Lu, Y. Liu, Extended Conjugation Length of Nonfullerene Acceptors with Improved Planarity via Noncovalent Interactions for High-Performance Organic Solar Cells. Advanced Energy Materials. 8, 1801618 (2018)."
"CCCCC(CC)COC(=O)C1=C(F)C2=C(C)SC(C3=CC4=C(C5=CC=C(CC(CC)CCCC)S5)C5=C(C=C(C)S5)C(C5=CC=C(CC(CC)CCCC)S5)=C4S3)=C2S1","PTB7-Th","-5.22","-3.64","CCCCCCCCC(CCCCCC)CN1C2=C3C4=C5C(=C2)C2=C(C=C(/C=C6\C(=O)C7=C(C=C(F)C(F)=C7)C6=C(C#N)C#N)S2)C(C2=CC=C(CCCCCC)C=C2)(C2=CC=C(CCCCCC)C=C2)C5=CC=C4C2=CC=C4C5=C2C3=C1C=C5C1=C(C=C(/C=C2\C(=O)C3=C(C=C(F)C(F)=C3)C2=C(C#N)C#N)S1)C4(C1=CC=C(CCCCCC)C=C1)C1=CC=C(CCCCCC)C=C1","DTPC-DFIC","","","0.76","21.92","0.613","10.21","Z. Yao, X. Liao, K. Gao, F. Lin, X. Xu, X. Shi, L. Zuo, F. Liu, Y. Chen, A. K.-Y. Jen, Dithienopicenocarbazole-Based Acceptors for Efficient Organic Solar Cells with Optoelectronic Response Over 1000 nm and an Extremely Low Energy Loss. J. Am. Chem. Soc. 140, 2054–2057 (2018)."
"CCCCC(CC)COC(=O)C1=C(F)C2=C(C)SC(C3=CC4=C(C5=CC=C(CC(CC)CCCC)S5)C5=C(C=C(C)S5)C(C5=CC=C(CC(CC)CCCC)S5)=C4S3)=C2S1","PTB7-Th","-5.22","-3.64","CCCCCCCCC(CCCCCC)CN1C2=C3C4=C5C(=C2)C2=C(C=C(/C=C6\C(=O)C7=C(C=CC=C7)C6=C(C#N)C#N)S2)C(C2=CC=C(CCCCCC)C=C2)(C2=CC=C(CCCCCC)C=C2)C5=CC=C4C2=CC=C4C5=C2C3=C1C=C5C1=C(C=C(/C=C2\C(=O)C3=C(C=CC=C3)C2=C(C#N)C#N)S1)C4(C1=CC=C(CCCCCC)C=C1)C1=CC=C(CCCCCC)C=C1","DTPC-IC","","","0.863","8.53","0.424","3.12","Z. Yao, X. Liao, K. Gao, F. Lin, X. Xu, X. Shi, L. Zuo, F. Liu, Y. Chen, A. K.-Y. Jen, Dithienopicenocarbazole-Based Acceptors for Efficient Organic Solar Cells with Optoelectronic Response Over 1000 nm and an Extremely Low Energy Loss. J. Am. Chem. Soc. 140, 2054–2057 (2018)."
"CCCCC(CC)COC(=O)C1=C(F)C2=C(C3=CC4=C(C5=CC=C(CC(CC)CCCC)S5)C5=C(C=C(C)S5)C(C5=CC=C(CC(CC)CCCC)S5)=C4S3)SC(C)=C2S1","PCE10","-5.24","-3.66","CCCCCCC1=CC=C(C2(C3=CC=C(CCCCCC)C=C3)C3=CC4=C(C=C3C3=C2C2=C(C=C(C5=CC=C(C=C(C#N)C#N)C6=NSN=C56)S2)S3)C(C2=CC=C(CCCCCC)C=C2)(C2=CC=C(CCCCCC)C=C2)C2=C4SC3=C2SC(C2=CC=C(C=C(C#N)C#N)C4=NSN=C24)=C3)C=C1","IDTTBM","","","0.83","15.5","0.63","8.4","M. A. Alamoudi, J. I. Khan, Y. Firdaus, K. Wang, D. Andrienko, P. M. Beaujuge, F. Laquai, Impact of Nonfullerene Acceptor Core Structure on the Photophysics and Efficiency of Polymer Solar Cells. ACS Energy Lett. 3, 802–811 (2018)."
"CCCCC(CC)COC(=O)C1=C(F)C2=C(C3=CC4=C(C5=CC=C(CC(CC)CCCC)S5)C5=C(C=C(C)S5)C(C5=CC=C(CC(CC)CCCC)S5)=C4S3)SC(C)=C2S1","PCE10","-5.24","-3.66","CCCCCCCCC1(CCCCCCCC)C2=C(SC(C3=CC=C(C=C(C#N)C#N)C4=NSN=C34)=C2)C2=C1C=C(C1=CC=C(C=C(C#N)C#N)C3=NSN=C13)S2","CDTBM","","","0.67","12.7","0.62","5.6","M. A. Alamoudi, J. I. Khan, Y. Firdaus, K. Wang, D. Andrienko, P. M. Beaujuge, F. Laquai, Impact of Nonfullerene Acceptor Core Structure on the Photophysics and Efficiency of Polymer Solar Cells. ACS Energy Lett. 3, 802–811 (2018)."
"CCCCC(CC)CC1=C2C(=O)C3=C(C4=CC=C(C)S4)SC(C4=CC=C(C)S4)=C3C(=O)C2=C(CC(CC)CCCC)S1","PBDB-T","-5.34","-3.44","CCCCCCC1=CC=C(C2(C3=CC=C(CCCCCC)C=C3)C3=C(SC(/C=C4\C(=O)C5=C(C=CC(C)=C5)C4=C(C#N)C#N)=C3)C3=C2C2=C(S3)C(C3=CC=C(C(CC)CCCC)S3)=C3C(=C2C2=CC=C(C(CC)CCCC)S2)SC2=C3C(C3=CC=C(CCCCCC)C=C3)(C3=CC=C(CCCCCC)C=C3)C3=C2SC(/C=C2\C(=O)C4=C(C=C(C)C=C4)C2=C(C#N)C#N)=C3)C=C1","BDTThIT-M","-5.35","-3.82","0.942","18.03","0.714","11.87","S.-L. Chang, F.-Y. Cao, W.-C. Huang, P.-K. Huang, K.-H. Huang, C.-S. Hsu, Y.-J. Cheng, New Thieno[3,2-b]thiophene-Based Acceptor: Tuning Acceptor Strength of Ladder-Type N-Type Materials to Simultaneously Achieve Enhanced Voc and Jsc of Nonfullerene Solar Cells. ACS Energy Lett. 3, 1722–1729 (2018)."
"CCCCC(CC)CC1=C2C(=O)C3=C(C4=CC=C(C)S4)SC(C4=CC=C(C)S4)=C3C(=O)C2=C(CC(CC)CCCC)S1","PBDB-T","-5.34","-3.44","CCCCCCC1=CC=C(C2(C3=CC=C(CCCCCC)C=C3)C3=C(SC(/C=C4\C(=O)C5=C(C=CC(C)=C5)C4=C(C#N)C#N)=C3)C3=C2C2=C(S3)C(C3=CC=C(C(CC)CCCC)S3)=C3C(=C2)SC2=C3C(C3=CC=C(CCCCCC)C=C3)(C3=CC=C(CCCCCC)C=C3)C3=C2SC(/C=C2\C(=O)C4=C(C=C(C)C=C4)C2=C(C#N)C#N)=C3)C=C1","BDTIT-M","-5.4","-3.85","0.903","17.56","0.713","11","S.-L. Chang, F.-Y. Cao, W.-C. Huang, P.-K. Huang, K.-H. Huang, C.-S. Hsu, Y.-J. Cheng, New Thieno[3,2-b]thiophene-Based Acceptor: Tuning Acceptor Strength of Ladder-Type N-Type Materials to Simultaneously Achieve Enhanced Voc and Jsc of Nonfullerene Solar Cells. ACS Energy Lett. 3, 1722–1729 (2018)."
"CCCCC(CC)CC1=C2C(=O)C3=C(C4=CC=C(C)S4)SC(C4=CC=C(C)S4)=C3C(=O)C2=C(CC(CC)CCCC)S1","PBDB-T","-5.34","-3.44","O=C(C(C=CC=C1)=C1C/2=C(C#N)\C#N)C2=C/C(S3)=CC4=C3C5=C(C4(C6=CC=C(CCCCCC)C=C6)C7=CC=C(CCCCCC)C=C7)C8=CC9=C(C(C(C%10=CC=C(CCCCCC)C=C%10)(C%11=CC=C(CCCCCC)C=C%11)C%12=C%13SC(/C=C%14C(C(C=CC=C%15)=C%15C\%14=C(C#N)/C#N)=O)=C%12)=C%13S9)C=C8S5","BDCPDT-IC","-5.41","-3.87","0.84","16.84","0.69","9.73","S.-L. Chang, F.-Y. Cao, W.-C. Huang, P.-K. Huang, K.-H. Huang, C.-S. Hsu, Y.-J. Cheng, New Thieno[3,2-b]thiophene-Based Acceptor: Tuning Acceptor Strength of Ladder-Type N-Type Materials to Simultaneously Achieve Enhanced Voc and Jsc of Nonfullerene Solar Cells. ACS Energy Lett. 3, 1722–1729 (2018)."
