Repository: JinYSun/BiBERTa

BiBERTa

### **<u>Deep learning-assisted to accelerate the discovery of donor/acceptor pairs for high-performance organic solar cells</u>**

## <u>Motivation</u>

It is a deep learning-based framework built for new donor/acceptor pairs discovery. The framework contains data collection section, PCE prediction section and molecular discovery section. Specifically, a large D/A pair dataset was built by collecting experimental data from literature. Then, a novel RoBERTa-based bi-encoder model (BiBERTa) was developed for PCE prediction by using the SMILES of donor and acceptor pairs as the input. Two pretrained ChemBERTa2 encoders were loaded as initial parameters of the bi-encoder.

File: BiBERTa/dataset/OSC/data.csv (part 26 of 41)
"Donor","Donor_Name","HOMO/D","LUMO/D","Acceptor","Acceptor_Name","HOMO/A","LUMO/A","Voc","Jsc","FF","PCE","reference"
"CCCCC(CC)CC1=C2C(=O)C3=C(C4=CC=C(C)S4)SC(C4=CC=C(C)S4)=C3C(=O)C2=C(CC(CC)CCCC)S1","PBDB-T","-5.34","-3.44","O=C(C1=C/2C=CC=C1)C(CC3=CC4=C(S3)C5=C(C6=CC(C7(CCCCCCCCCCCCCCCC)CCCCCCCCCCCCCCCC)=C(C8=C7C(SC(/C=C9C(C(C=CC=C%10)=C%10C\9=C(C#N)/C#N)=O)=C%11)=C%11S8)C=C6C5(CCCCCCCCCCCCCCCC)CCCCCCCCCCCCCCCC)S4)C2=C(C#N)\C#N","IDTTIC","-5.68","-3.89","0.919","17.3","0.704","11.2","X. Song, N. Gasparini, M. M. Nahid, H. Chen, S. M. Macphee, W. Zhang, V. Norman, C. Zhu, D. Bryant, H. Ade, I. McCulloch, D. Baran, A Highly Crystalline Fused-Ring n-Type Small Molecule for Non-Fullerene Acceptor Based Organic Solar Cells and Field-Effect Transistors. Advanced Functional Materials. 28, 1802895 (2018)."
"CCCCC(CC)CC1=C2C(=O)C3=C(C4=CC=C(C)S4)SC(C4=CC=C(C)S4)=C3C(=O)C2=C(CC(CC)CCCC)S1","PBDB-T","-5.34","-3.44","CCCCCCC1=CC=C(C2(C3=CC=C(CCCCCC)C=C3)C3=CC4=C(C=C3C3=C2C(OC)=C(C2=CC=C(/C=C5\C(=O)C6=C(C=C(F)C(F)=C6)C5=C(C#N)C#N)S2)S3)C(C2=CC=C(CCCCCC)C=C2)(C2=CC=C(CCCCCC)C=C2)C2=C4SC(C3=CC=C(/C=C4\C(=O)C5=C(C=C(F)C(F)=C5)C4=C(C#N)C#N)S3)=C2OC)C=C1","IDTOT2F","-5.54","-3.94","0.85","20.87","0.72","12.79","Y. Liu, M. Li, X. Zhou, Q.-Q. Jia, S. Feng, P. Jiang, X. Xu, W. Ma, H.-B. Li, Z. Bo, Nonfullerene Acceptors with Enhanced Solubility and Ordered Packing for High-Efficiency Polymer Solar Cells. ACS Energy Lett. 3, 1832–1839 (2018)."
"CCCCC(CC)CC1=C2C(=O)C3=C(C4=CC=C(C)S4)SC(C4=CC=C(C)S4)=C3C(=O)C2=C(CC(CC)CCCC)S1","PBDB-T","-5.34","-3.44","CCCCCCC1=CC=C(C2(C3=CC=C(CCCCCC)C=C3)C3=CC4=C(C=C3C3=C2C=C(C2=CC=C(/C=C5\C(=O)C6=C(C=C(F)C(F)=C6)C5=C(C#N)C#N)S2)S3)C(C2=CC=C(CCCCCC)C=C2)(C2=CC=C(CCCCCC)C=C2)C2=C4SC(C3=CC=C(/C=C4\C(=O)C5=C(C=C(F)C(F)=C5)C4=C(C#N)C#N)S3)=C2)C=C1","IDTT2F","-5.57","-4.03","0.81","18.51","0.59","8.85","Y. Liu, M. Li, X. Zhou, Q.-Q. Jia, S. Feng, P. Jiang, X. Xu, W. Ma, H.-B. Li, Z. Bo, Nonfullerene Acceptors with Enhanced Solubility and Ordered Packing for High-Efficiency Polymer Solar Cells. ACS Energy Lett. 3, 1832–1839 (2018)."
"CCCCC(CC)COC(=O)C1=C(F)C2=C(C)SC(C3=CC4=C(C5=CC=C(CC(CC)CCCC)S5)C5=C(C=C(C)S5)C(C5=CC=C(CC(CC)CCCC)S5)=C4S3)=C2S1","PTB7-Th","-5.22","-3.64","O=C(C(C=C(F)C(F)=C1)=C1C/2=C(C#N)\C#N)C2=C/C3=CC4=C(S3)C5=C(S4)C(C(C6=CC=C(CCCCCC)C=C6)(C7=CC=C(CCCCCC)C=C7)C8=C9SC%10=C8SC%11=C%10C(C%12=CC=C(CCCCCC)C=C%12)(C%13=CC=C(CCCCCC)C=C%13)C%14=C%11SC%15=C%14SC%16=C%15SC(/C=C%17C(C(C=C(F)C(F)=C%18)=C%18C\%17=C(C#N)/C#N)=O)=C%16)=C9S5","F10IC","-5.26","-3.96","0.732","20.83","0.668","10.2","S. Dai, T. Li, W. Wang, Y. Xiao, T.-K. Lau, Z. Li, K. Liu, X. Lu, X. Zhan, Enhancing the Performance of Polymer Solar Cells via Core Engineering of NIR-Absorbing Electron Acceptors. Advanced Materials. 30, 1706571 (2018)."
"CCCCC(CC)COC(=O)C1=C(F)C2=C(C)SC(C3=CC4=C(C5=CC=C(CC(CC)CCCC)S5)C5=C(C=C(C)S5)C(C5=CC=C(CC(CC)CCCC)S5)=C4S3)=C2S1","PTB7-Th","-5.22","-3.64","O=C(C(C=C(F)C(F)=C1)=C1C/2=C(C#N)\C#N)C2=C/C3=CC(C(C4=CC=C(CCCCCC)C=C4)(C5=CC=C(CCCCCC)C=C5)C6=C7SC8=C6SC9=C8C(C%10=CC=C(CCCCCC)C=C%10)(C%11=CC=C(CCCCCC)C=C%11)C%12=C9SC(/C=C%13C(C(C=C(F)C(F)=C%14)=C%14C\%13=C(C#N)/C#N)=O)=C%12)=C7S3","F6IC","-5.66","-4.02","0.611","18.07","0.64","7.1","S. Dai, T. Li, W. Wang, Y. Xiao, T.-K. Lau, Z. Li, K. Liu, X. Lu, X. Zhan, Enhancing the Performance of Polymer Solar Cells via Core Engineering of NIR-Absorbing Electron Acceptors. Advanced Materials. 30, 1706571 (2018)."
"CCCCC(CC)CC1=C2C(=O)C3=C(C4=CC=C(C)S4)SC(C4=CC=C(C)S4)=C3C(=O)C2=C(CC(CC)CCCC)S1","PBDB-T","-5.34","-3.44","CCCCC(CC)CC1(CC(CC)CCCC)C2=C(C=CC(C3=CC=C(/C=C4\C(=O)C5=CC=CC=C5C4=C(C#N)C#N)S3)=C2)C2=C1C1=C(C=C(C3=CC=C(/C=C4\C(=O)C5=CC(F)=CC=C5C4=C(C#N)C#N)S3)C=C1)C2(CC(CC)CCCC)CC(CC)CCCC","YITI-2F","-5.6","-3.92","0.928","15.54","0.6969","10.05","Q. Yue, Z. Zhou, S. Xu, J. Zhang, X. Zhu, Design and synthesis of medium-bandgap small-molecule electron acceptors for efficient tandem solar cells. J. Mater. Chem. A. 6, 13588–13592 (2018)."
"CCCCC(CC)CC1=C2C(=O)C3=C(C4=CC=C(C)S4)SC(C4=CC=C(C)S4)=C3C(=O)C2=C(CC(CC)CCCC)S1","PBDB-T","-5.34","-3.44","CCCCC(CC)CC1(CC(CC)CCCC)C2=C(C=CC(C3=CC=C(/C=C4\C(=O)C5=CC(F)=CC=C5C4=C(C#N)C#N)S3)=C2)C2=C1C1=C(C=C(C3=CC=C(/C=C4\C(=O)C5=CC(F)=C(F)C=C5C4=C(C#N)C#N)S3)C=C1)C2(CC(CC)CCCC)CC(CC)CCCC","YITI-4F","-5.61","-3.93","0.825","14.41","0.5589","6.64","Q. Yue, Z. Zhou, S. Xu, J. Zhang, X. Zhu, Design and synthesis of medium-bandgap small-molecule electron acceptors for efficient tandem solar cells. J. Mater. Chem. A. 6, 13588–13592 (2018)."
"CCCCC(CC)CC1=C2C(=O)C3=C(C4=CC=C(C)S4)SC(C4=CC=C(C)S4)=C3C(=O)C2=C(CC(CC)CCCC)S1","PBDB-T","-5.34","-3.44","CCCCC(CC)CC1(CC(CC)CCCC)C2=C(C=CC(C3=CC=C(/C=C4\C(=O)C5=CC=CC=C5C4=C(C#N)C#N)S3)=C2)C2=C1C1=C(C=C(C3=CC=C(/C=C4\C(=O)C5=CC=CC=C5C4=C(C#N)C#N)S3)C=C1)C2(CC(CC)CCCC)CC(CC)CCCC","YITI-0F","-5.59","-3.86","0.978","13.3","0.6718","8.73","Q. Yue, Z. Zhou, S. Xu, J. Zhang, X. Zhu, Design and synthesis of medium-bandgap small-molecule electron acceptors for efficient tandem solar cells. J. Mater. Chem. A. 6, 13588–13592 (2018)."
"CCCCC(CC)COC(=O)C1=C(F)C2=C(C)SC(C3=CC4=C(C5=CC=C(CC(CC)CCCC)S5)C5=C(C=C(C)S5)C(C5=CC=C(CC(CC)CCCC)S5)=C4S3)=C2S1","PTB7-Th","-5.22","-3.64","CCCCCCOC1=C2SC3=C(C2=C(OCCCCCC)C2=C1C1=C(S2)C2=C(C=C(/C=C4\C(=O)C5=C(C=CC=C5)C4=C(C#N)C#N)S2)C1(C1=CC=C(CCCCCC)C=C1)C1=CC=C(CCCCCC)C=C1)C(C1=CC=C(CCCCCC)C=C1)(C1=CC=C(CCCCCC)C=C1)C1=C3SC(/C=C2\C(=O)C3=C(C=CC=C3)\C2=C(\C)C#N)=C1","NOBDT","-5.26","-3.89","0.77","19.16","0.7","10.26","Y. Zhang, B. Kan, Y. Sun, Y. Wang, R. Xia, X. Ke, Y.-Q.-Q. Yi, C. Li, H.-L. Yip, X. Wan, Y. Cao, Y. Chen, Nonfullerene Tandem Organic Solar Cells with High Performance of 14.11%. Advanced Materials. 30, 1707508 (2018)."
"CCCCC(CC)COC(=O)C1=C(F)C2=C(C)SC(C3=CC4=C(C5=CC=C(CC(CC)CCCC)S5)C5=C(C=C(C)S5)C(C5=CC=C(CC(CC)CCCC)S5)=C4S3)=C2S1","PTB7-Th","-5.22","-3.64","CCCCCCC1=CC=C(C2(C3=CC=C(CCCCCC)C=C3)C3=C(SC(/C=C4\C(=O)C5=C(C=CC=C5)\C4=C(\C)C#N)=C3)C3=C2C2=CC4=C(C=C2S3)C2=C(S4)C3=C(C=C(/C=C4\C(=O)C5=C(C=CC=C5)C4=C(C#N)C#N)S3)C2(C2=CC=C(CCCCCC)C=C2)C2=CC=C(CCCCCC)C=C2)C=C1","NFBDT","-5.43","-3.88","0.8","14.59","0.56","6.74","Y. Zhang, B. Kan, Y. Sun, Y. Wang, R. Xia, X. Ke, Y.-Q.-Q. Yi, C. Li, H.-L. Yip, X. Wan, Y. Cao, Y. Chen, Nonfullerene Tandem Organic Solar Cells with High Performance of 14.11%. Advanced Materials. 30, 1707508 (2018)."
"CCCCC(CC)CC1=C2C(=O)C3=C(C4=CC=C(C)S4)SC(C4=CC=C(C)S4)=C3C(=O)C2=C(CC(CC)CCCC)S1","PBDB-T","-5.34","-3.44","O=C(C(C=CC(C)=C1)=C1C/2=C(C#N)/C#N)C2=C/C(S3)=CC4=C3C5=CC6=C(C=C5C4(CCCCCCCC)CCCCCCCC)C7=CC8=C(C(SC(/C=C9C(C(C=C(C)C=C%10)=C%10C\9=C(C#N)\C#N)=O)=C%11)=C%11C8(CCCCCCCC)CCCCCCCC)C=C7C6(CCCCCCCC)CCCCCCCC","F-M","-5.42","-3.7","0.98","14.56","0.71","10.08","Y. Zhang, B. Kan, Y. Sun, Y. Wang, R. Xia, X. Ke, Y.-Q.-Q. Yi, C. Li, H.-L. Yip, X. Wan, Y. Cao, Y. Chen, Nonfullerene Tandem Organic Solar Cells with High Performance of 14.11%. Advanced Materials. 30, 1707508 (2018)."
"CCCCC(CC)COC(=O)C1=C(F)C2=C(C)SC(C3=CC4=C(C5=CC=C(CC(CC)CCCC)S5)C5=C(C=C(C)S5)C(C5=CC=C(CC(CC)CCCC)S5)=C4S3)=C2S1","PTB7-Th","-5.22","-3.64","CCCCCCCCN1C(=O)/C(=C\C2=C3SC(C(=O)OCC(CC)CCCC)=CC3=C(C3=CC4=C(S3)C3=CC5=C(C=C3C4(C3=CC=C(CCCCCC)C=C3)C3=CC=C(CCCCCC)C=C3)C3=C(C=C(C4=C6C=C(C(=O)OCC(CC)CCCC)SC6=C(/C=C6/SC(=C(C#N)C#N)N(CCCCCCCC)C6=O)C6=NSN=C64)S3)C5(C3=CC=C(CCCCCC)C=C3)C3=CC=C(CCCCCC)C=C3)C3=NSN=C32)SC1=C(C#N)C#N","A2","-5.7","-3.78","0.7","20.82","0.5991","8.75","H. Xu, Y. Yang, C. Zhong, X. Zhan, X. Chen, Narrow bandgap non-fullerene acceptor based on a thiophene-fused benzothiadiazole unit with a high short-circuit current density of over 20 mA cm−2. J. Mater. Chem. A. 6, 6393–6401 (2018)."
"CCCCC(CC)COC(=O)C1=C(F)C2=C(C)SC(C3=CC4=C(C5=CC=C(CC(CC)CCCC)S5)C5=C(C=C(C)S5)C(C5=CC=C(CC(CC)CCCC)S5)=C4S3)=C2S1","PTB7-Th","-5.22","-3.64","CCCCCCCCN1C(=O)/C(=C\C2=C3SC(C(=O)OCC(CC)CCCC)=CC3=C(C3=CC4=C(S3)C3=CC5=C(C=C3C4(C3=CC=C(CCCCCC)C=C3)C3=CC=C(CCCCCC)C=C3)C3=C(C=C(C4=C6C=C(C(=O)OCC(CC)CCCC)SC6=C(/C=C6/SC(=S)N(CCCCCCCC)C6=O)C6=NSN=C64)S3)C5(C3=CC=C(CCCCCC)C=C3)C3=CC=C(CCCCCC)C=C3)C3=NSN=C32)SC1=S","A1","-5.66","-3.7","0.89","12.15","0.5035","5.44","H. Xu, Y. Yang, C. Zhong, X. Zhan, X. Chen, Narrow bandgap non-fullerene acceptor based on a thiophene-fused benzothiadiazole unit with a high short-circuit current density of over 20 mA cm−2. J. Mater. Chem. A. 6, 6393–6401 (2018)."
"CCCCC(CC)CC1=C2C(=O)C3=C(C4=CC=C(C)S4)SC(C4=CC=C(C)S4)=C3C(=O)C2=C(CC(CC)CCCC)S1","PBDB-T","-5.34","-3.44","CCCCCCCCC1(CCCCCCCC)C2=CC3=C(C=C2C2=C1C=C(/C=C1\C(=O)C4=C(C=CC(C)=C4)C1=C(C#N)C#N)S2)C(CCCCCCCC)(CCCCCCCC)C1=C3SC(/C=C2\C(=O)C3=C(C=CC(C)=C3)C2=C(C#N)C#N)=C1","IDT-2O","-5.72","-3.85","0.86","15.7","0.716","9.65","C. Zhang, S. Feng, Y. Liu, S. Ming, H. Lu, D. Ma, X. Xu, Y. Wu, Z. Bo, High efficiency ternary polymer solar cells based on a fused pentacyclic electron acceptor. J. Mater. Chem. A. 6, 6854–6859 (2018)."
"CCCCC(CC)CSC1=C(F)C=C(C2=C3C=C(C4=CC(C(=O)OCCC(C)CCCC(C)C)=C(C)S4)SC3=C(C3=CC(F)=C(SCC(CC)CCCC)S3)C3=C2SC(C2=CC(C(=O)OCCC(C)CCCC(C)C)=C(C4=CC=C(C)S4)S2)=C3)S1","P3","-5.54","-3.6","CCCCCCC1=CC=C(C2(C3=CC=C(CCCCCC)C=C3)C3=CC4=C(C=C3C3=C2C2=C(C=C(/C=C5\C(=O)C6=C(C=C(F)C(F)=C6)C5=C(C#N)C#N)S2)S3)C(C2=CC=C(CCCCCC)C=C2)(C2=CC=C(CCCCCC)C=C2)C2=C4SC3=C2SC(/C=C2\C(=O)C4=C(C=C(F)C(F)=C4)C2=C(C#N)C#N)=C3)C=C1","IT-4F","-5.59","-4.06","0.904","20.31","0.61","11.2","S. Li, L. Ye, W. Zhao, H. Yan, B. Yang, D. Liu, W. Li, H. Ade, J. Hou, A Wide Band Gap Polymer with a Deep Highest Occupied Molecular Orbital Level Enables 14.2% Efficiency in Polymer Solar Cells. J. Am. Chem. Soc. 140, 7159–7167 (2018)."
"CCCCCCCCCCOC(=O)C1=C(C)SC(C2=CC3=C(C4=CC(F)=C(SCC(CC)CCCC)S4)C4=C(C=C(C5=CC(C(=O)OCCCCCCCCCC)=C(C6=CC=C(C)S6)S5)S4)C(C4=CC(F)=C(SCC(CC)CCCC)S4)=C3S2)=C1","P2","-5.5","-3.59","CCCCCCC1=CC=C(C2(C3=CC=C(CCCCCC)C=C3)C3=CC4=C(C=C3C3=C2C2=C(C=C(/C=C5\C(=O)C6=C(C=C(F)C(F)=C6)C5=C(C#N)C#N)S2)S3)C(C2=CC=C(CCCCCC)C=C2)(C2=CC=C(CCCCCC)C=C2)C2=C4SC3=C2SC(/C=C2\C(=O)C4=C(C=C(F)C(F)=C4)C2=C(C#N)C#N)=C3)C=C1","IT-4F","-5.59","-4.06","0.9","20.73","0.76","14.2","S. Li, L. Ye, W. Zhao, H. Yan, B. Yang, D. Liu, W. Li, H. Ade, J. Hou, A Wide Band Gap Polymer with a Deep Highest Occupied Molecular Orbital Level Enables 14.2% Efficiency in Polymer Solar Cells. J. Am. Chem. Soc. 140, 7159–7167 (2018)."
"CCCCCCCCOC(=O)C1=C(C)SC(C2=CC3=C(C4=CC(F)=C(SCC(CC)CCCC)S4)C4=C(C=C(C5=CC(C(=O)OCCCCCCCC)=C(C6=CC=C(C)S6)S5)S4)C(C4=CC(F)=C(SCC(CC)CCCC)S4)=C3S2)=C1","P1","-5.51","-3.59","CCCCCCC1=CC=C(C2(C3=CC=C(CCCCCC)C=C3)C3=CC4=C(C=C3C3=C2C2=C(C=C(/C=C5\C(=O)C6=C(C=C(F)C(F)=C6)C5=C(C#N)C#N)S2)S3)C(C2=CC=C(CCCCCC)C=C2)(C2=CC=C(CCCCCC)C=C2)C2=C4SC3=C2SC(/C=C2\C(=O)C4=C(C=C(F)C(F)=C4)C2=C(C#N)C#N)=C3)C=C1","IT-4F","-5.59","-4.06","0.896","20.05","0.64","11.5","S. Li, L. Ye, W. Zhao, H. Yan, B. Yang, D. Liu, W. Li, H. Ade, J. Hou, A Wide Band Gap Polymer with a Deep Highest Occupied Molecular Orbital Level Enables 14.2% Efficiency in Polymer Solar Cells. J. Am. Chem. Soc. 140, 7159–7167 (2018)."
"CCCCC(CC)COC(=O)C1=C(F)C2=C(C)SC(C3=CC4=C(C5=CC=C(CC(CC)CCCC)S5)C5=C(C=C(C)S5)C(C5=CC=C(CC(CC)CCCC)S5)=C4S3)=C2S1","PTB7-Th","-5.22","-3.64","CCCCCCC1=CC=C(C2(C3=CC=C(CCCCCC)C=C3)C3=CC4=C(C=C3C3=C2C=C(C2=C5C(F)=C(C(=O)OCC(CC)CCCC)SC5=C(/C=C5\C(=O)C6=C(C=CC(F)=C6)C5=C(C#N)C#N)S2)O3)C(C2=CC=C(CCCCCC)C=C2)(C2=CC=C(CCCCCC)C=C2)C2=C4SC(C3=C4C(F)=C(C(=O)OCC(CC)CCCC)SC4=C(/C=C4\C(=O)C5=C(C=CC(F)=C5)C4=C(C#N)C#N)S3)=C2)C=C1","T2","-5.34","-3.96","0.67","22.65","0.66","10.1","F.-X. Chen, J.-Q. Xu, Z.-X. Liu, M. Chen, R. Xia, Y. Yang, T.-K. Lau, Y. Zhang, X. Lu, H.-L. Yip, A. K.-Y. Jen, H. Chen, C.-Z. Li, Near-Infrared Electron Acceptors with Fluorinated Regioisomeric Backbone for Highly Efficient Polymer Solar Cells. Advanced Materials. 30, 1803769 (2018)."
"CCCCC(CC)COC(=O)C1=C(F)C2=C(C)SC(C3=CC4=C(C5=CC=C(CC(CC)CCCC)S5)C5=C(C=C(C)S5)C(C5=CC=C(CC(CC)CCCC)S5)=C4S3)=C2S1","PTB7-Th","-5.22","-3.64","CCCCCCC1=CC=C(C2(C3=CC=C(CCCCCC)C=C3)C3=CC4=C(C=C3C3=C2C=C(C2=C5C(F)=C(C(=O)OCC(CC)CCCC)SC5=C(/C=C5\C(=O)C6=C(C=C(F)C(F)=C6)C5=C(C#N)C#N)S2)O3)C(C2=CC=C(CCCCCC)C=C2)(C2=CC=C(CCCCCC)C=C2)C2=C4SC(C3=C4C(F)=C(C(=O)OCC(CC)CCCC)SC4=C(/C=C4\C(=O)C5=C(C=CC(F)=C5)C4=C(C#N)C#N)S3)=C2)C=C1","T3","-5.31","-4","0.61","22","0.7","9.43","F.-X. Chen, J.-Q. Xu, Z.-X. Liu, M. Chen, R. Xia, Y. Yang, T.-K. Lau, Y. Zhang, X. Lu, H.-L. Yip, A. K.-Y. Jen, H. Chen, C.-Z. Li, Near-Infrared Electron Acceptors with Fluorinated Regioisomeric Backbone for Highly Efficient Polymer Solar Cells. Advanced Materials. 30, 1803769 (2018)."
"CCCCC(CC)COC(=O)C1=C(F)C2=C(C)SC(C3=CC4=C(C5=CC=C(CC(CC)CCCC)S5)C5=C(C=C(C)S5)C(C5=CC=C(CC(CC)CCCC)S5)=C4S3)=C2S1","PTB7-Th","-5.22","-3.64","CCCCCCC1=CC=C(C2(C3=CC=C(CCCCCC)C=C3)C3=CC4=C(C=C3C3=C2C=C(C2=C5C(F)=C(C(=O)OCC(CC)CCCC)SC5=C(/C=C5\C(=O)C6=C(C=CC=C6)C5=C(C#N)C#N)S2)O3)C(C2=CC=C(CCCCCC)C=C2)(C2=CC=C(CCCCCC)C=C2)C2=C4SC(C3=C4C(F)=C(C(=O)OCC(CC)CCCC)SC4=C(/C=C4\C(=O)C5=C(C=CC=C5)C4=C(C#N)C#N)S3)=C2)C=C1","T1","-5.42","-3.91","0.72","20.95","0.65","9.82","F.-X. Chen, J.-Q. Xu, Z.-X. Liu, M. Chen, R. Xia, Y. Yang, T.-K. Lau, Y. Zhang, X. Lu, H.-L. Yip, A. K.-Y. Jen, H. Chen, C.-Z. Li, Near-Infrared Electron Acceptors with Fluorinated Regioisomeric Backbone for Highly Efficient Polymer Solar Cells. Advanced Materials. 30, 1803769 (2018)."
"CCCCC(CC)COC(=O)C1=C(F)C2=C(C)SC(C3=CC4=C(C5=CC=C(CC(CC)CCCC)S5)C5=C(C=C(C)S5)C(C5=CC=C(CC(CC)CCCC)S5)=C4S3)=C2S1","PTB7-Th","-5.22","-3.64","CCCCCCC1=CC=C(C2(C3=CC=C(CCCCCC)C=C3)C3=CC4=C(C=C3C3=C2C=C(C2=C5C(F)=C(C(=O)OCC(CC)CCCC)SC5=C(/C=C5\C(=O)C6=C(C=C(F)C=C6)C5=C(C#N)C#N)S2)O3)C(C2=CC=C(CCCCCC)C=C2)(C2=CC=C(CCCCCC)C=C2)C2=C4SC(C3=C4C(F)=C(C(=O)OCC(CC)CCCC)SC4=C(/C=C4\C(=O)C5=C(C=C(F)C=C5)C4=C(C#N)C#N)S3)=C2)C=C1","T4","-5.36","-4.01","0.61","18.57","0.62","7.01","F.-X. Chen, J.-Q. Xu, Z.-X. Liu, M. Chen, R. Xia, Y. Yang, T.-K. Lau, Y. Zhang, X. Lu, H.-L. Yip, A. K.-Y. Jen, H. Chen, C.-Z. Li, Near-Infrared Electron Acceptors with Fluorinated Regioisomeric Backbone for Highly Efficient Polymer Solar Cells. Advanced Materials. 30, 1803769 (2018)."
"CCCCC(CC)COC(=O)C1=C(F)C2=C(C3=CC4=C(C5=CC=C(CC(CC)CCCC)S5)C5=C(C=C(C)S5)C(C5=CC=C(CC(CC)CCCC)S5)=C4S3)SC(C)=C2S1","PCE10","-5.24","-3.66","CCCCCCCCC1=C(C2=C(F)C(F)=C(C3=C(CCCCCCCC)C(F)=C(C4=C(CCCCCCCC)C(F)=C(C=C(C#N)C#N)S4)S3)S2)SC(C2=C(CCCCCCCC)C(F)=C(C=C(C#N)C#N)S2)=C1F","D5T6F-M","","","1.05","8.7","0.469","4.3","T. Duan, M. Babics, A. Seitkhan, Y. Firdaus, R.-Z. Liang, F. Cruciani, S. Liu, S. Lopatin, P. M. Beaujuge, F-Substituted oligothiophenes serve as nonfullerene acceptors in polymer solar cells with open-circuit voltages >1 V. J. Mater. Chem. A. 6, 9368–9372 (2018)."
"CCCCC(CC)COC(=O)C1=C(F)C2=C(C3=CC4=C(C5=CC=C(CC(CC)CCCC)S5)C5=C(C=C(C)S5)C(C5=CC=C(CC(CC)CCCC)S5)=C4S3)SC(C)=C2S1","PCE10","-5.24","-3.66","CCCCCCCCC1=C(C2=C(F)C(F)=C(C3=C(CCCCCCCC)C(F)=C(C4=C(CCCCCCCC)C(F)=C(C5=C(CCCCCCCC)C(F)=C(C=C(C#N)C#N)S5)S4)S3)S2)SC(C2=C(CCCCCCCC)C(F)=C(C3=C(CCCCCCCC)C(F)=C(C=C(C#N)C#N)S3)S2)=C1F","D7T8F-M","","","1.11","4.4","0.345","1.7","T. Duan, M. Babics, A. Seitkhan, Y. Firdaus, R.-Z. Liang, F. Cruciani, S. Liu, S. Lopatin, P. M. Beaujuge, F-Substituted oligothiophenes serve as nonfullerene acceptors in polymer solar cells with open-circuit voltages >1 V. J. Mater. Chem. A. 6, 9368–9372 (2018)."
"CCCCC(CC)COC(=O)C1=C(C2=CC=C(C)S2)SC2=C1SC(C1=CC=C(C3=CC4=C(S3)C(C3=CC=C(CC(CC)CCCC)S3)=C3C=C(C)SC3=C4C3=CC=C(CC(CC)CCCC)S3)S1)=C2C(=O)OCC(CC)CCCC.S","PBDT-TT","-5.23","-3.34","CCCCCCC1=CC=C(C2(C3=CC=C(CCCCCC)C=C3)C3=C(SC4=C3SC(/C=C3\C(=O)C5=C(C=CC=C5)C3=C(C#N)C#N)=C4)C3=C2C2=C(S3)C3=C(S2)C2=C(C4=C(C=C(/C=C5\C(=O)C6=C(C=CC=C6)C5=C(C#N)C#N)S4)S2)C3(C2=CC=C(CCCCCC)C=C2)C2=CC=C(CCCCCC)C=C2)C=C1","6TIC","-5.45","-3.94","0.805","21.4","0.64","11.03","X. Liao, Z. Yao, K. Gao, X. Shi, L. Zuo, Z. Zhu, L. Chen, F. Liu, Y. Chen, A. K.-Y. Jen, Mapping Nonfullerene Acceptors with a Novel Wide Bandgap Polymer for High Performance Polymer Solar Cells. Advanced Energy Materials. 8, 1801214 (2018)."
"CCCCC(CC)COC(=O)C1=C(C2=CC=C(C)S2)SC2=C1SC(C1=CC=C(C3=CC4=C(S3)C(C3=CC=C(CC(CC)CCCC)S3)=C3C=C(C)SC3=C4C3=CC=C(CC(CC)CCCC)S3)S1)=C2C(=O)OCC(CC)CCCC.S","PBDT-TT","-5.23","-3.34","CCCCCCC1=CC=C(C2(C3=CC=C(CCCCCC)C=C3)C3=CC4=C(C=C3C3=C2C2=C(C=C(/C=C5\C(=O)C6=C(C=CC(C)=C6)C5=C(C#N)C#N)S2)S3)C(C2=CC=C(CCCCCC)C=C2)(C2=CC=C(CCCCCC)C=C2)C2=C4SC3=C2SC(/C=C2\C(=O)C4=C(C=CC(C)=C4)C2=C(C#N)C#N)=C3)C=C1","IT-M","-5.58","-3.98","0.895","17.9","0.71","11.38","X. Liao, Z. Yao, K. Gao, X. Shi, L. Zuo, Z. Zhu, L. Chen, F. Liu, Y. Chen, A. K.-Y. Jen, Mapping Nonfullerene Acceptors with a Novel Wide Bandgap Polymer for High Performance Polymer Solar Cells. Advanced Energy Materials. 8, 1801214 (2018)."
"CCCCC(CC)COC(=O)C1=C(C2=CC=C(C)S2)SC2=C1SC(C1=CC=C(C3=CC4=C(S3)C(C3=CC=C(CC(CC)CCCC)S3)=C3C=C(C)SC3=C4C3=CC=C(CC(CC)CCCC)S3)S1)=C2C(=O)OCC(CC)CCCC.S","PBDT-TT","-5.23","-3.34","CCCCCCC1=CC=C(C2(C3=CC=C(CCCCCC)C=C3)C3=CC4=C(C=C3C3=C2C2=C(C=C(/C=C5\C(=O)C6=C(C=CC=C6)C5=C(C#N)C#N)S2)S3)C(C2=CC=C(CCCCCC)C=C2)(C2=CC=C(CCCCCC)C=C2)C2=C4SC3=C2SC(/C=C2\C(=O)C4=C(C=CC=C4)C2=C(C#N)C#N)=C3)C=C1","ITIC","-5.48","-3.83","0.827","17.2","0.68","9.67","X. Liao, Z. Yao, K. Gao, X. Shi, L. Zuo, Z. Zhu, L. Chen, F. Liu, Y. Chen, A. K.-Y. Jen, Mapping Nonfullerene Acceptors with a Novel Wide Bandgap Polymer for High Performance Polymer Solar Cells. Advanced Energy Materials. 8, 1801214 (2018)."
"CCCCC(CC)CC1=C2C(=O)C3=C(C4=CC=C(C)S4)SC(C4=CC=C(C)S4)=C3C(=O)C2=C(CC(CC)CCCC)S1","PBDB-T","-5.34","-3.44","O=C(C(C(Cl)=CC=C1)=C1C/2=C(C#N)/C#N)C2=C/C(S3)=CC4=C3C5=CC6=C(C=C5C4(CCCCCCCC)CCCCCCCC)C7=CC8=C(C(SC(/C=C9C(C(C=CC(Br)=C%10)=C%10C\9=C(C#N)\C#N)=O)=C%11)=C%11C8(CCCCCCCC)CCCCCCCC)C=C7C6(CCCCCCCC)CCCCCCCC","F-Br","-5.62","-4.06","0.87","18.22","0.76","12.05","Y. Wang, Y. Zhang, N. Qiu, H. Feng, H. Gao, B. Kan, Y. Ma, C. Li, X. Wan, Y. Chen, A Halogenation Strategy for over 12% Efficiency Nonfullerene Organic Solar Cells. Advanced Energy Materials. 8, 1702870 (2018)."
"CCCCC(CC)CC1=C2C(=O)C3=C(C4=CC=C(C)S4)SC(C4=CC=C(C)S4)=C3C(=O)C2=C(CC(CC)CCCC)S1","PBDB-T","-5.34","-3.44","CCCCCCCCC1(CCCCCCCC)C2=CC3=C(C=C2C2=C1C=C(/C=C1\C(=O)C4=CC(F)=CC=C4C1=C(C#N)C#N)S2)C(CCCCCCCC)(CCCCCCCC)C1=C3C=C2C(=C1)C1=C(C=C(/C=C3\C(=O)C4=CC(F)=CC=C4C3=C(C#N)C#N)S1)C2(CCCCCCCC)CCCCCCCC","F-CL","-5.62","-4.04","0.87","17.61","0.75","11.47","Y. Wang, Y. Zhang, N. Qiu, H. Feng, H. Gao, B. Kan, Y. Ma, C. Li, X. Wan, Y. Chen, A Halogenation Strategy for over 12% Efficiency Nonfullerene Organic Solar Cells. Advanced Energy Materials. 8, 1702870 (2018)."
"CCCCC(CC)CC1=C2C(=O)C3=C(C4=CC=C(C)S4)SC(C4=CC=C(C)S4)=C3C(=O)C2=C(CC(CC)CCCC)S1","PBDB-T","-5.34","-3.44","CCCCCCCCC1(CCCCCCCC)C2=CC3=C(C=C2C2=C1C=C(/C=C1\C(=O)C4=CC(F)=CC=C4C1=C(C#N)C#N)S2)C(CCCCCCCC)(CCCCCCCC)C1=C3C=C2C(=C1)C1=C(C=C(/C=C3\C(=O)C4=CC(F)=CC=C4C3=C(C#N)C#N)S1)C2(CCCCCCCC)CCCCCCCC","F-F","-5.72","-4.13","0.88","17.36","0.71","10.85","Y. Wang, Y. Zhang, N. Qiu, H. Feng, H. Gao, B. Kan, Y. Ma, C. Li, X. Wan, Y. Chen, A Halogenation Strategy for over 12% Efficiency Nonfullerene Organic Solar Cells. Advanced Energy Materials. 8, 1702870 (2018)."
"CCCCC(CC)CC1=C2C(=O)C3=C(C4=CC=C(C)S4)SC(C4=CC=C(C)S4)=C3C(=O)C2=C(CC(CC)CCCC)S1","PBDB-T","-5.34","-3.44","CCCCCCCCC1(CCCCCCCC)C2=CC3=C(C=C2C2=C1C=C(/C=C1\C(=O)C4=CC=CC=C4C1=C(C#N)C#N)S2)C(CCCCCCCC)(CCCCCCCC)C1=C3C=C2C(=C1)C1=C(C=C(/C=C3\C(=O)C4=CC=CC=C4C3=C(C#N)C#N)S1)C2(CCCCCCCC)CCCCCCCC","F-H","-5.42","-3.79","0.94","15.02","0.67","9.59","Y. Wang, Y. Zhang, N. Qiu, H. Feng, H. Gao, B. Kan, Y. Ma, C. Li, X. Wan, Y. Chen, A Halogenation Strategy for over 12% Efficiency Nonfullerene Organic Solar Cells. Advanced Energy Materials. 8, 1702870 (2018)."
"CCCCC(CC)CC1=C2C(=O)C3=C(C4=CC=C(C)S4)SC(C4=CC=C(C)S4)=C3C(=O)C2=C(CC(CC)CCCC)S1","PBDB-T","-5.34","-3.44","CCCCCCCCC1(CCCCCCCC)C2=CC3=C(C=C2C2=C1C=C1C(=C2)C(C2=CC=C(OCCCCCC)C=C2)(C2=CC=C(OCCCCCC)C=C2)C2=C1SC(/C=C1\C(=O)C4=C(C=CC=C4)C1=C(C#N)C#N)=C2)C(C1=CC=C(OCCCCCC)C=C1)(C1=CC=C(OCCCCCC)C=C1)C1=C3SC(/C=C2\C(=O)C3=C(C=CC=C3)C2=C(C#N)C#N)=C1","DTCFOIC","-5.63","-3.93","1","11.93","0.579","6.92","P. Yin, T. Zheng, Y. Wu, G. Liu, Z.-G. Zhang, C. Cui, Y. Li, P. Shen, Achieving efficient thick active layer and large area ternary polymer solar cells by incorporating a new fused heptacyclic non-fullerene acceptor. J. Mater. Chem. A. 6, 20313–20326 (2018)."
"CCCCCCCCC(CCCCCC)CN1N=C2C(=N1)C(C1=CC=C(C)S1)=C(F)C(F)=C2C1=CC=C(C)S1","J52","-5.21","-2.99","O=C(C(C=C(F)C(F)=C1)=C1C/2=C(C#N)\C#N)C2=C\C3=CSC(C4=CC5=C(C6=CC(C7(C8=CC=C(CCCCCC)C=C8)C9=CC=C(CCCCCC)C=C9)=C(C%10=C7C=C(C%11=C(OCC(CC)CCCC)C(/C=C%12C(C(C=C(F)C(F)=C%13)=C%13C/%12=C(C#N)\C#N)=O)=CS%11)S%10)C=C6C5(C%14=CC=C(CCCCCC)C=C%14)C%15=CC=C(CCCCCC)C=C%15)S4)=C3OCC(CC)CCCC","I-IEICO-4F","","","0.849","22.86","0.679","13.18","W. Wang, B. Zhao, Z. Cong, Y. Xie, H. Wu, Q. Liang, S. Liu, F. Liu, C. Gao, H. Wu, Y. Cao, Nonfullerene Polymer Solar Cells Based on a Main-Chain Twisted Low-Bandgap Acceptor with Power Conversion Efficiency of 13.2%. ACS Energy Lett. 3, 1499–1507 (2018)."
"CCCCC(CC)CC1=C2C(=O)C3=C(C4=CC=C(C)S4)SC(C4=CC=C(C)S4)=C3C(=O)C2=C(CC(CC)CCCC)S1","PBDB-T","-5.34","-3.44","O=C(C(C(C)=CC=C1)=C1C/2=C(C#N)\C#N)C2=C/C3=CC(S4)=C(S3)C5=C4C6=C(C7=CC(C8(C9=CC=C(CCCCCC)C=C9)C%10=CC=C(CCCCCC)C=C%10)=C(C%11=C8C(SC(/C=C%12C(C%13=C(C(C)=CC=C%13)C\%12=C(C#N)\C#N)=O)=C%14)=C%14S%11)C=C7C6(C%15=CC=C(CCCCCC)C=C%15)C%16=CC=C(CCCCCC)C=C%16)S5","IDT8CN-M","-5.54","-3.91","0.92","17.11","0.789","12.43","W. Gao, T. Liu, C. Zhong, G. Zhang, Y. Zhang, R. Ming, L. Zhang, J. Xin, K. Wu, Y. Guo, W. Ma, H. Yan, Y. Liu, C. Yang, Asymmetrical Small Molecule Acceptor Enabling Nonfullerene Polymer Solar Cell with Fill Factor Approaching 79%. ACS Energy Lett. 3, 1760–1768 (2018)."
"CCCCC(CC)CC1=C2C(=O)C3=C(C4=CC=C(C)S4)SC(C4=CC=C(C)S4)=C3C(=O)C2=C(CC(CC)CCCC)S1","PBDB-T","-5.34","-3.44","O=C(C(C=CC(C)=C1)=C1C/2=C(C#N)\C#N)C2=C/C3=CC4=C(C5=CC(C6(C7=CC=C(CCCCCC)C=C7)C8=CC=C(CCCCCC)C=C8)=C(C9=C6C(SC(/C=C%10C(C%11=C(C=CC(C)=C%11)C\%10=C(C#N)\C#N)=O)=C%12)=C%12S9)C=C5C4(C%13=CC=C(CCCCCC)C=C%13)C%14=CC=C(CCCCCC)C=C%14)S3","IDT6CN-M","-5.6","-3.87","0.91","16.02","0.768","11.2","W. Gao, T. Liu, C. Zhong, G. Zhang, Y. Zhang, R. Ming, L. Zhang, J. Xin, K. Wu, Y. Guo, W. Ma, H. Yan, Y. Liu, C. Yang, Asymmetrical Small Molecule Acceptor Enabling Nonfullerene Polymer Solar Cell with Fill Factor Approaching 79%. ACS Energy Lett. 3, 1760–1768 (2018)."
"CCCCC(CC)CC1=C2C(=O)C3=C(C4=CC=C(C)S4)SC(C4=CC=C(C)S4)=C3C(=O)C2=C(CC(CC)CCCC)S1","PBDB-T","-5.34","-3.44","O=C(C(C=CC=C1)=C1C/2=C(C#N)\C#N)C2=C/C3=CC=C(C4=CC(C5(CCCCCCCC)CCCCCCCC)=C(C=C4)C6=C5C(C(CCCCCCCC)(CCCCCCCC)C7=C8C=CC(C9=CC=C(/C=C%10C(C(C=CC=C%11)=C%11C\%10=C(C#N)/C#N)=O)S9)=C7)=C8S6)S3","IDIDT-C8","-5.5","-3.86","0.97","15.81","0.6588","10.1","R. Hou, M. Li, S. Feng, Y. Liu, L. Wu, Z. Bi, X. Xu, W. Ma, Z. Bo, Fused pentacyclic electron acceptors with four cis-arranged alkyl side chains for efficient polymer solar cells. J. Mater. Chem. A. 6, 3724–3729 (2018)."
"CCCCC(CC)CC1=C(F)C=C(C2=C3C=C(C)SC3=C(C3=CC(F)=C(CC(CC)CCCC)S3)C3=C2SC(C2=CC=C(C4=C5C(=O)C6=C(CC(CC)CCCC)SC(CC(CC)CCCC)=C6C(=O)C5=C(C5=CC=C(C)S5)S4)S2)=C3)S1","PBDB-TF","-5.54","-3.65","FC1=CC(C2=CC3=C(C(SC(/C=C4C(C(C=C(F)C(F)=C5)=C5C\4=C(C#N)\C#N)=O)=C6)=C6C3(CC(CC)CCCC)CC(CC)CCCC)S2)=C(F)C=C1C7=CC(C8(CC(CC)CCCC)CC(CC)CCCC)=C(S7)C9=C8C=C(/C=C%10C(C(C=C(F)C(F)=C%11)=C%11C\%10=C(C#N)\C#N)=O)S9","HF-PCIC","-5.53","-3.83","0.91","17.81","0.7077","11.49","S. Li, L. Zhan, W. Zhao, S. Zhang, B. Ali, Z. Fu, T.-K. Lau, X. Lu, M. Shi, C.-Z. Li, J. Hou, H. Chen, Revealing the effects of molecular packing on the performances of polymer solar cells based on A–D–C–D–A type non-fullerene acceptors. J. Mater. Chem. A. 6, 12132–12141 (2018)."
"CCCCC(CC)CC1=C(F)C=C(C2=C3C=C(C)SC3=C(C3=CC(F)=C(CC(CC)CCCC)S3)C3=C2SC(C2=CC=C(C4=C5C(=O)C6=C(CC(CC)CCCC)SC(CC(CC)CCCC)=C6C(=O)C5=C(C5=CC=C(C)S5)S4)S2)=C3)S1","PBDB-TF","-5.54","-3.65","CCCCC(CC)CC1(CC(CC)CCCC)C2=C(SC(/C=C3\C(=O)C4=CC5=CC(F)=C(F)C=C5C=C4C3=C(C#N)C#N)=C2)C2=C1C=C(C1=C(F)C(F)=C(C3=CC4=C(S3)C3=C(C=C(/C=C5\C(=O)C6=CC7=CC(F)=C(F)C=C7C=C6C5=C(C#N)C#N)S3)C4(CC(CC)CCCC)CC(CC)CCCC)C(F)=C1)S2","OF–PCIC","-5.66","-3.86","0.91","13.76","0.7337","9.09","S. Li, L. Zhan, W. Zhao, S. Zhang, B. Ali, Z. Fu, T.-K. Lau, X. Lu, M. Shi, C.-Z. Li, J. Hou, H. Chen, Revealing the effects of molecular packing on the performances of polymer solar cells based on A–D–C–D–A type non-fullerene acceptors. J. Mater. Chem. A. 6, 12132–12141 (2018)."
"CCCCC(CC)CC1=C(F)C=C(C2=C3C=C(C)SC3=C(C3=CC(F)=C(CC(CC)CCCC)S3)C3=C2SC(C2=CC=C(C4=C5C(=O)C6=C(CC(CC)CCCC)SC(CC(CC)CCCC)=C6C(=O)C5=C(C5=CC=C(C)S5)S4)S2)=C3)S1","PBDB-TF","-5.54","-3.65","CCCCC(CC)CC1(CC(CC)CCCC)C2=C(SC(/C=C3\C(=O)C4=CC5=CC(F)=C(F)C=C5C=C4C3=C(C#N)C#N)=C2)C2=C1C=C(C1=C(F)C(OC)=C(C3=CC4=C(S3)C3=C(C=C(/C=C5\C(=O)C6=CC7=CC(F)=C(F)C=C7C=C6C5=C(C#N)C#N)S3)C4(CC(CC)CCCC)CC(CC)CCCC)C(F)=C1OC)S2","HFO–PCIC","-5.5","-3.81","0.93","12.62","0.7099","8.36","S. Li, L. Zhan, W. Zhao, S. Zhang, B. Ali, Z. Fu, T.-K. Lau, X. Lu, M. Shi, C.-Z. Li, J. Hou, H. Chen, Revealing the effects of molecular packing on the performances of polymer solar cells based on A–D–C–D–A type non-fullerene acceptors. J. Mater. Chem. A. 6, 12132–12141 (2018)."
"CCCCC(CC)COC(=O)C1=C(F)C2=C(C)SC(C3=CC4=C(C5=CC=C(CC(CC)CCCC)S5)C5=C(C=C(C)S5)C(C5=CC=C(CC(CC)CCCC)S5)=C4S3)=C2S1","PTB7-Th","-5.22","-3.64","CCCCCCC1=CC=C(C2(C3=CC=C(CCCCCC)C=C3)C3=C(C=CC(C4=CC=C(C5=CC=C(/C=C6/SC(=S)N(CC)C6O)C6=NSN=C56)S4)=C3)C3=C2C=C(C2=CC=C(/C=C4/SC(=S)N(CC)C4=O)C4=NSN=C24)S3)C=C1","TIDT-BT-R2","-5.25","-3.65","1.04","13.1","0.639","8.4","W. Bai, X. Xu, Q. Li, Y. Xu, Q. Peng, Efficient Nonfullerene Polymer Solar Cells Enabled by Small-Molecular Acceptors with a Decreased Fused-Ring Core. Small Methods. 2, 1700373 (2018)."
"CCCCC(CC)COC(=O)C1=C(F)C2=C(C)SC(C3=CC4=C(C5=CC=C(CC(CC)CCCC)S5)C5=C(C=C(C)S5)C(C5=CC=C(CC(CC)CCCC)S5)=C4S3)=C2S1","PTB7-Th","-5.22","-3.64","CCCCCCC1=CC=C(C2(C3=CC=C(CCCCCC)C=C3)C3=C(C=CC(C4=CC=C(C5=CC=C(/C=C6/SC(=S)N(CCCCCC)C6O)C6=NSN=C56)S4)=C3)C3=C2C=C(C2=CC=C(/C=C4/SC(=S)N(CCCCCC)C4=O)C4=NCN=C24)S3)C=C1","TIDT-BT-R6","-5.28","-3.67","1.03","10.3","0.523","5","W. Bai, X. Xu, Q. Li, Y. Xu, Q. Peng, Efficient Nonfullerene Polymer Solar Cells Enabled by Small-Molecular Acceptors with a Decreased Fused-Ring Core. Small Methods. 2, 1700373 (2018)."
"CCCCC(CC)CC1=C2C(=O)C3=C(C4=CC=C(C)S4)SC(C4=CC=C(C)S4)=C3C(=O)C2=C(CC(CC)CCCC)S1","PBDB-T","-5.34","-3.44","O=C(C1=C(C)SC(C)=C1C/2=C(C#N)\C#N)C2=C/C3=CC4=C(S3)C5=C(C6=CC(C7(C8=CC=C(CCCCCC)C=C8)C9=CC=C(CCCCCC)C=C9)=C(C%10=C7C(SC(/C=C%11C(C%12=C(C)SC(C)=C%12C\%11=C(C#N)/C#N)=O)=C%13)=C%13S%10)C=C6C5(C%14=CC=C(CCCCCC)C=C%14)C%15=CC=C(CCCCCC)C=C%15)S4","ITCT-DM","-5.48","-3.9","0.904","17.4","0.65","10.56","D. Yan, W. Liu, J. Yao, C. Zhan, Fused-Ring Nonfullerene Acceptor Forming Interpenetrating J-Architecture for Fullerene-Free Polymer Solar Cells. Advanced Energy Materials. 8, 1800204 (2018)."
"CCCCC(CC)COC(=O)C1=C(F)C2=C(C)SC(C3=CC4=C(C5=CC=C(CC(CC)CCCC)S5)C5=C(C=C(C)S5)C(C5=CC=C(CC(CC)CCCC)S5)=C4S3)=C2S1","PTB7-Th","-5.22","-3.64","O=C(C(C=C(F)C=C1)=C1C/2=C(C#N)\C#N)C2=C/C3=CC4=C(S3)C(C(C5=CC=C(CCCCCC)C=C5)(C6=CC=C(CCCCCC)C=C6)C7=C8SC9=C7SC%10=C9C(C%11=CC=C(CCCCCC)C=C%11)(C%12=CC=C(CCCCCC)C=C%12)C%13=C%10SC%14=C%13SC(/C=C%15C(C(C(F)=CC=C%16)=C%16C\%15=C(C#N)/C#N)=O)=C%14)=C8S4","FOIC","-5.36","-3.92","0.743","24","0.671","12","T. Li, S. Dai, Z. Ke, L. Yang, J. Wang, C. Yan, W. Ma, X. Zhan, Fused Tris(thienothiophene)-Based Electron Acceptor with Strong Near-Infrared Absorption for High-Performance As-Cast Solar Cells. Advanced Materials. 30, 1705969 (2018)."
"CCCCC(CC)COC(=O)C1=C(F)C2=C(C)SC(C3=CC4=C(C5=CC=C(CC(CC)CCCC)S5)C5=C(C=C(C)S5)C(C5=CC=C(CC(CC)CCCC)S5)=C4S3)=C2S1","PTB7-Th","-5.22","-3.64","CCCCCCC1=CC=C(C2(C3=CC=C(CCCCCC)C=C3)C3=CC4=C(C=C3C3=C2C2=C(C=C(/C=C5\C(=O)C6=CC(F)=CC=C6C5=C(C#N)C#N)S2)S3)C(C2=CC=C(CCCCCC)C=C2)(C2=CC=C(CCCCCC)C=C2)C2=C4SC3=C2SC(/C=C2\C(=O)C4=C(C=CC(F)=C4)C2=C(C#N)C#N)=C3)C=C1","ITIC3","-5.54","-3.9","0.758","17","0.619","7.98","T. Li, S. Dai, Z. Ke, L. Yang, J. Wang, C. Yan, W. Ma, X. Zhan, Fused Tris(thienothiophene)-Based Electron Acceptor with Strong Near-Infrared Absorption for High-Performance As-Cast Solar Cells. Advanced Materials. 30, 1705969 (2018)."
"CCCCC(CC)CC1=C2C(=O)C3=C(C4=CC=C(C)S4)SC(C4=CC=C(C)S4)=C3C(=O)C2=C(CC(CC)CCCC)S1","PBDB-T","-5.34","-3.44","CCCCCCC1=CC=C(C2(C3=CC=C(CCCCCC)C=C3)C3=C(C=C4C(=C3)C3SC(C5=CC=C(/C=C6\C(=O)C7=C(C=CC=C7)C6=C(C#N)C#N)S5)=CC3C4(C3=CC=C(CCCCCC)C=C3)C3=CC=C(CCCCCC)C=C3)C3=C2C=C(C2=CC=C(/C=C4\C(=O)C5=C(C=CC=C5)C4=C(C#N)C#N)S2)S3)C=C1","IDT-T","-5.57","-4.01","1.05","11.8","0.598","7.38","L. Xiao, B. He, Q. Hu, L. Maserati, Y. Zhao, B. Yang, M. A. Kolaczkowski, C. L. Anderson, N. J. Borys, L. M. Klivansky, T. L. Chen, A. M. Schwartzberg, T. P. Russell, Y. Cao, X. Peng, Y. Liu, Multiple Roles of a Non-fullerene Acceptor Contribute Synergistically for High-Efficiency Ternary Organic Photovoltaics. Joule. 2, 2154–2166 (2018)."
"CCCCC(CC)CC1=C2C(=O)C3=C(C4=CC=C(C)S4)SC(C4=CC=C(C)S4)=C3C(=O)C2=C(CC(CC)CCCC)S1","PBDB-T","-5.34","-3.44","O=C(C1=C(C)SC=C1C/2=C(C#N)\C#N)C2=C/C(S3)=CC4=C3C5=C(C4(C6=CC=C(CCCCCC)C=C6)C7=CC=C(CCCCCC)C=C7)C8=C(C9=CC=C(CC(CC)CCCC)S9)C%10=C(C(C(C%11=CC=C(CCCCCC)C=C%11)(C%12=CC=C(CCCCCC)C=C%12)C%13=C%14SC(/C=C%15/C(C%16=CSC(C)=C%16C%15=O)=C(C#N)\C#N)=C%13)=C%14S%10)C(C%17=CC=C(CC(CC)CCCC)S%17)=C8S5","BTTIC","-5.59","-3.86","0.904","19.52","0.747","13.18","W. Gao, T. Liu, R. Ming, Z. Luo, K. Wu, L. Zhang, J. Xin, D. Xie, G. Zhang, W. Ma, H. Yan, C. Yang, Near-Infrared Small Molecule Acceptor Enabled High-Performance Nonfullerene Polymer Solar Cells with Over 13% Efficiency. Advanced Functional Materials. 28, 1803128 (2018)."
"CCCCC(CC)CC1=C2C(=O)C3=C(C4=CC=C(C)S4)SC(C4=CC=C(C)S4)=C3C(=O)C2=C(CC(CC)CCCC)S1","PBDB-T","-5.34","-3.44","O=C(C1=C(C)SC=C1C/2=C(C#N)\C#N)C2=C/C(S3)=CC4=C3C5=C(C4(C6=CC=C(CCCCCC)C=C6)C7=CC=C(CCCCCC)C=C7)C8=C(OCC(CC)CCCC)C9=C(C(C(C%10=CC=C(CCCCCC)C=C%10)(C%11=CC=C(CCCCCC)C=C%11)C%12=C%13SC(/C=C%14/C(C%15=CSC(C)=C%15C%14=O)=C(C#N)\C#N)=C%12)=C%13S9)C(OCC(CC)CCCC)=C8S5","BTOIC","-5.42","-3.93","0.862","18.6","0.684","10.96","W. Gao, T. Liu, R. Ming, Z. Luo, K. Wu, L. Zhang, J. Xin, D. Xie, G. Zhang, W. Ma, H. Yan, C. Yang, Near-Infrared Small Molecule Acceptor Enabled High-Performance Nonfullerene Polymer Solar Cells with Over 13% Efficiency. Advanced Functional Materials. 28, 1803128 (2018)."
"CCCCCCC(CCCC)CC1=CC=C(C2=C3C=C(C)SC3=C(C3=CC=C(CC(CCCC)CCCCCC)S3)C3=C2SC(C2=C(CC(CC)CCCC)C=C(C4=NC5=C(N=C(C6=CC(CC(CC)CCCC)=C(C)S6)S5)S4)S2)=C3)S1","PTZ1","-5.31","-3.34","CCCCCCOC1=CC=CC(C2(C3=CC=CC(OCCCCCC)=C3)C3=CC4=C(C=C3C3=C2C2=C(C=C(/C=C5/C(=O)C6=C(C=CC(C)=C6)C5=C(C#N)C#N)S2)S3)C(C2=CC=CC(OCCCCCC)=C2)(C2=CC(OCCCCCC)=CC=C2)C2=C4SC3=C2SC(/C=C2/C(=O)C4=C(C=CC(C)=C4)C2=C(C#N)C#N)=C3)=C1","MOIT-M","-5.61","-3.89","0.96","17.5","0.688","11.6","W. Su, Q. Fan, X. Guo, J. Chen, Y. Wang, X. Wang, P. Dai, C. Ye, X. Bao, W. Ma, M. Zhang, Y. Li, Significant enhancement of the photovoltaic performance of organic small molecule acceptors via side-chain engineering. J. Mater. Chem. A. 6, 7988–7996 (2018)."
"CCCCCCC(CCCC)CC1=CC=C(C2=C3C=C(C)SC3=C(C3=CC=C(CC(CCCC)CCCCCC)S3)C3=C2SC(C2=C(CC(CC)CCCC)C=C(C4=NC5=C(N=C(C6=CC(CC(CC)CCCC)=C(C)S6)S5)S4)S2)=C3)S1","PTZ1","-5.31","-3.34","CCCCCCOC1=CC=C(C2(C3=CC=C(OCCCCCC)C=C3)C3=CC4=C(C=C3C3=C2C2=C(C=C(/C=C5/C(=O)C6=C(C=CC(C)=C6)C5=C(C#N)C#N)S2)S3)C(C2=CC=C(OCCCCCC)C=C2)(C2=CC=C(OCCCCCC)C=C2)C2=C4SC3=C2SC(/C=C2/C(=O)C4=C(C=CC(C)=C4)C2=C(C#N)C#N)=C3)C=C1","POIT-M","-5.6","-3.87","0.97","15.4","0.651","9.7","W. Su, Q. Fan, X. Guo, J. Chen, Y. Wang, X. Wang, P. Dai, C. Ye, X. Bao, W. Ma, M. Zhang, Y. Li, Significant enhancement of the photovoltaic performance of organic small molecule acceptors via side-chain engineering. J. Mater. Chem. A. 6, 7988–7996 (2018)."
"CCCCC(CC)COC(=O)C1=C(F)C2=C(C)SC(C3=CC4=C(C5=C6OCCOC6=C(SCC(CC)CCCC)S5)C5=C(C=C(C)S5)C(C5=C6OCCOC6=C(SCC(CC)CCCC)S5)=C4S3)=C2S1","PTB-EDOTS","-5.38","-3.69","CCCCCCC1=CC=C(C2(C3=CC=C(CCCCCC)S3)C3=CC4=C(C=C3C3=C2C2=C(C=C(/C=C5\C(=O)C6=C(C=CC=C6)\C5=C(/C)C#N)S2)S3)C(C2=CC=C(CCCCCC)S2)(C2=CC=C(CCCCCC)S2)C2=C4SC3=C2SC(/C=C2\C(=O)C4=C(C=CC=C4)C2=C(C#N)C#N)=C3)S1","ITIC-Th","-5.67","-4.06","0.88","16.25","0.712","10.18","C. Liao, M. Zhang, X. Xu, F. Liu, Y. Li, Q. Peng, Green solvent-processed efficient non-fullerene organic solar cells enabled by low-bandgap copolymer donors with EDOT side chains. J. Mater. Chem. A. 7, 716–726 (2019)."
"CCCCC(CC)COC(=O)C1=C(F)C2=C(C)SC(C3=CC4=C(C5=C6OCCOC6=C(CC(CC)CCCC)S5)C5=C(C=C(C)S5)C(C5=C6OCCOC6=C(CC(CC)CCCC)S5)=C4S3)=C2S1","PTB-EDOT","-5.33","-3.63","CCCCCCC1=CC=C(C2(C3=CC=C(CCCCCC)S3)C3=CC4=C(C=C3C3=C2C2=C(C=C(/C=C5\C(=O)C6=C(C=CC=C6)\C5=C(/C)C#N)S2)S3)C(C2=CC=C(CCCCCC)S2)(C2=CC=C(CCCCCC)S2)C2=C4SC3=C2SC(/C=C2\C(=O)C4=C(C=CC=C4)C2=C(C#N)C#N)=C3)S1","ITIC-Th","-5.67","-4.06","0.84","15.37","0.665","8.59","C. Liao, M. Zhang, X. Xu, F. Liu, Y. Li, Q. Peng, Green solvent-processed efficient non-fullerene organic solar cells enabled by low-bandgap copolymer donors with EDOT side chains. J. Mater. Chem. A. 7, 716–726 (2019)."
"CCCCCCCCCCCCC(CCCCCCCCCC)CC1=C(C)SC(C2=CC(F)=C(C3=CC(CC(CCCCCCCCCC)CCCCCCCCCCCC)=C(C4=C(CC(CCCCCCCCCC)CCCCCCCCCCCC)C=C(C5=C(F)C(F)=C(C6=CC(CC(CCCCCCCCCC)CCCCCCCCCCCC)=C(C)S6)C6=NN(CCC)N=C65)S4)S3)C3=NSN=C23)=C1","PfBTAZS","","","CCCCCCCCC1(CCCCCCCC)C2=CC3=C(C=C2C2=C1C=C(C1=CC=C(/C=C4\SC(=S)N(CC)C4=O)C4=NSN=C14)S2)C(CCCCCCCC)(CCCCCCCC)C1=C3SC(C2=CC=C(/C=C3\SC(=S)N(CC)C3=O)C3=NSN=C23)=C1","O-IDTBR","-5.67","-3.55","0.98","16.4","0.62","10.1","S. Chen, L. Zhang, C. Ma, D. Meng, J. Zhang, G. Zhang, Z. Li, P. C. Y. Chow, W. Ma, Z. Wang, K. S. Wong, H. Ade, H. Yan, Alkyl Chain Regiochemistry of Benzotriazole-Based Donor Polymers Influencing Morphology and Performances of Non-Fullerene Organic Solar Cells. Advanced Energy Materials. 8, 1702427 (2018)."
"CCCCCCCCCCCCC(CCCCCCCCCC)CC1=C(C)SC(C2=C(F)C(F)=C(C3=CC(CC(CCCCCCCCCC)CCCCCCCCCCCC)=C(C4=CC=C(C5=C(F)C=C(C6=CC=C(C)S6)C6=NSN=C65)S4)S3)C3=NN(CCC)N=C32)=C1","PfBTAZ","","","CCCCCCCCC1(CCCCCCCC)C2=CC3=C(C=C2C2=C1C=C(C1=CC=C(/C=C4\SC(=S)N(CC)C4=O)C4=NSN=C14)S2)C(CCCCCCCC)(CCCCCCCC)C1=C3SC(C2=CC=C(/C=C3\SC(=S)N(CC)C3=O)C3=NSN=C23)=C1","O-IDTBR","-5.67","-3.55","1","11.7","0.64","7.5","S. Chen, L. Zhang, C. Ma, D. Meng, J. Zhang, G. Zhang, Z. Li, P. C. Y. Chow, W. Ma, Z. Wang, K. S. Wong, H. Ade, H. Yan, Alkyl Chain Regiochemistry of Benzotriazole-Based Donor Polymers Influencing Morphology and Performances of Non-Fullerene Organic Solar Cells. Advanced Energy Materials. 8, 1702427 (2018)."
"CCCCCCCCCCCCC(CCCCCCCCCC)CC1=C(C)SC(C2=C(F)C(F)=C(C3=CC(CC(CCCCCCCCCC)CCCCCCCCCCCC)=C(C4=CC5=C(C=C6C=C(C)SC6=C5)S4)S3)C3=NON=C32)=C1","BDT-ffBX-DT","-5.58","-3.35","CCCCCC(CCCCC)N1C(=O)C2=CC=C3C4=CC=C5C(=O)N(C(CCCCC)CCCCC)C(=O)C6=C5C4=C4C(=C6)C5=C6C7=CC8=C9C(=CC=C%10C%11=CC=C%12C(=O)N(C(CCCCC)CCCCC)C(=O)C%13=C%12C%11=C(C(=C%13)C6=C6C%11=CC%12=C%13C(=CC=C%14C%15=CC=C%16C(=O)N(C(CCCCC)CCCCC)C(=O)C%17=C%16C%15=C(C(=C%17)C6=C5C5=CC(=C2C3=C54)C1=O)C%11=C%14%13)C(=O)N(C(CCCCC)CCCCC)C%12=O)C7=C%109)C(=O)N(C(CCCCC)CCCCC)C8=O","PDI4","-5.85","-3.81","1.14","10.6","0.63","7.5","X. Liu, X. Du, J. Wang, C. Duan, X. Tang, T. Heumueller, G. Liu, Y. Li, Z. Wang, J. Wang, F. Liu, N. Li, C. J. Brabec, F. Huang, Y. Cao, Efficient Organic Solar Cells with Extremely High Open-Circuit Voltages and Low Voltage Losses by Suppressing Nonradiative Recombination Losses. Advanced Energy Materials. 8, 1801699 (2018)."
"CCCCCCCCCCCCC(CCCCCCCCCC)CC1=C(C)SC(C2=C(F)C(F)=C(C3=CC(CC(CCCCCCCCCC)CCCCCCCCCCCC)=C(C4=CC5=C(C=C6C=C(C)SC6=C5)S4)S3)C3=NON=C32)=C1","BDT-ffBX-DT","-5.58","-3.35","CCCCCC(CCCCC)N1C(=O)C2=CC3=C4C5=C(C=C6C(=O)N(C(CCCCC)CCCCC)C(=O)C7=C6C5=C5C(=C7)C6=C7C8=CC9=C%10C(=CC%11=C%12C%13=C(C=C%14C(=O)N(C(CCCCC)CCCCC)C(=O)C%15=C%14C%13=C(C(=C%15)C7=C7C%13=CC%14=C%15C(=CC%16=C%17C%18=C(C=C%19C(=O)N(C(CCCCC)CCCCC)C(=O)C%20=C%19C%18=C(C(=C%20)C7=C6C6=CC(=C2C4=C65)C1=O)C%13=C%17%15)[Se]%16)C(=O)N(C(CCCCC)CCCCC)C%14=O)C8=C%12%10)[Se]%11)C(=O)N(C(CCCCC)CCCCC)C9=O)[Se]3","PDI6","-5.83","-3.73","1.17","9.5","0.63","7.1","X. Liu, X. Du, J. Wang, C. Duan, X. Tang, T. Heumueller, G. Liu, Y. Li, Z. Wang, J. Wang, F. Liu, N. Li, C. J. Brabec, F. Huang, Y. Cao, Efficient Organic Solar Cells with Extremely High Open-Circuit Voltages and Low Voltage Losses by Suppressing Nonradiative Recombination Losses. Advanced Energy Materials. 8, 1801699 (2018)."
"CCCCCCCCCCCCC(CCCCCCCCCC)CC1=C(C)SC(C2=C(F)C(F)=C(C3=CC(CC(CCCCCCCCCC)CCCCCCCCCCCC)=C(C4=CC5=C(C=C6C=C(C)SC6=C5)S4)S3)C3=NON=C32)=C1","BDT-ffBX-DT","-5.58","-3.35","O=C1N(C(CCCCC)CCCCC)C(C2=C(C1C=C3)C4=C3C(C=CC5C(N(C(CCCCC)CCCCC)C6=O)=O)=C(C5=C6C=C7)C7=C4C(C8=CC9=C(C=C8)C%10=CC=C(C%11=CC(C(N(C(CCCCC)CCCCC)C%12=O)=O)=C(C%12C=C%13)C%14=C%13C(C=CC%15C(N(C(CCCCC)CCCCC)C%16=O)=O)=C(C%15=C%16C=C%17)C%17=C%14%11)C=C%10C9%18C%19=CC=CC=C%19C%20=C%18C=CC=C%20)=C2)=O","SFPDI","-5.71","-3.69","1.23","8.9","0.56","6.2","X. Liu, X. Du, J. Wang, C. Duan, X. Tang, T. Heumueller, G. Liu, Y. Li, Z. Wang, J. Wang, F. Liu, N. Li, C. J. Brabec, F. Huang, Y. Cao, Efficient Organic Solar Cells with Extremely High Open-Circuit Voltages and Low Voltage Losses by Suppressing Nonradiative Recombination Losses. Advanced Energy Materials. 8, 1801699 (2018)."
"CCCCC(CC)CSC1=CC2=C(C=C1SCC(CC)CCCC)C(=O)C1=C(C3=CC=C(C4=CC5=C(C6=CC(F)=C(CC(CC)CCCC)S6)C6=C(C=C(C)S6)C(C6=CC(F)=C(CC(CC)CCCC)S6)=C5S4)S3)SC(C3=CC=C(C)S3)=C1C2=O","PBN-S","-5.48","-3.52","CCCCCCC1=CC=C(C2(C3=CC=C(CCCCCC)C=C3)C3=CC4=C(C=C3C3=C2C2=C(C=C(/C=C5\C(=O)C6=C(C=C(F)C(F)=C6)C5=C(C#N)C#N)S2)S3)C(C2=CC=C(CCCCCC)C=C2)(C2=CC=C(CCCCCC)C=C2)C2=C4SC3=C2SC(/C=C2\C(=O)C4=C(C=C(F)C(F)=C4)C2=C(C#N)C#N)=C3)C=C1","IT-4F","-5.59","-4.06","0.891","21.03","0.699","13.1","Y. Wu, H. Yang, Y. Zou, Y. Dong, J. Yuan, C. Cui, Y. Li, A new dialkylthio-substituted naphtho[2,3-c]thiophene-4,9-dione based polymer donor for high-performance polymer solar cells. Energy Environ. Sci. 12, 675–683 (2019)."
"CCCCCCCCC1=CC=C(C2=C3C4=C(SC(C)=C4)C4=C(C=C(C5=CC=C(C6=CC=C(C7=CC=C(C)S7)C7=NSN=C67)S5)S4)C3=C(C3=CC=C(CCCCCCCC)S3)S2)S1","P","-5.15","-3.58","O=C1N(CCCCCC)/C(S/C1=C/C2=CC=C(C3=CC4=C(C=C3)N(CC(CC)CCCC)C5=C4C=C(N(CC(CC)CCCC)C6=C7C=C(C8=CC=C(/C=C9S/C(N(CCCCCC)C/9=O)=C(C#N)\C#N)C%10=NSN=C8%10)C=C6)C7=C5)C%11=NSN=C2%11)=C(C#N)/C#N","ICz-RdCN2","-5.58","-3.98","1.01","15.58","0.62","9.76","Suman, A. Siddiqui, M. L. Keshtov, G. D. Sharma, S. P. Singh, New indolo carbazole-based non-fullerene n-type semiconductors for organic solar cell applications. J. Mater. Chem. C. 7, 543–552 (2019)."
"CCCCCCCCC1=CC=C(C2=C3C4=C(SC(C)=C4)C4=C(C=C(C5=CC=C(C6=CC=C(C7=CC=C(C)S7)C7=NSN=C67)S5)S4)C3=C(C3=CC=C(CCCCCCCC)S3)S2)S1","P","-5.15","-3.58","CCCCC(CC)CN1C2=CC3=C(C=C2C2=C1C=CC(C1=CC=C(/C=C4/SC(=S)N(CC)C4=O)C4=NSN=C14)=C2)N(CC(CC)CCCC)C1=CC=C(C2=CC=C(/C=C4/SC(=S)N(CC)C4=O)C4=NSN=C24)C=C13","ICz-Rd2","-5.59","-3.88","1.04","14.04","0.54","7.88","Suman, A. Siddiqui, M. L. Keshtov, G. D. Sharma, S. P. Singh, New indolo carbazole-based non-fullerene n-type semiconductors for organic solar cell applications. J. Mater. Chem. C. 7, 543–552 (2019)."
"CCCCC(CC)CSC1=C(F)C=C(C2=C3C=C(C)SC3=C(C3=CC(F)=C(SCC(CC)CCCC)S3)C3=C2SC(C2=CC=C(C4=C5C(=O)C6=C(CC(CC)CCCC)SC(CC(CC)CCCC)=C6C(=O)C5=C(C5=CC=C(C)S5)S4)S2)=C3)S1","PBDB-T-SF","-5.42","-3.64","CCCCCCCCC1=C2SC3=C(C2=C(CCCCCCCC)C2=C1C1=C(S2)C2=C(C=C(/C=C4\C(=O)C5=C(C=C(Cl)C(Cl)=C5)C4=C(C#N)C#N)S2)C1(C1=CC=C(CCCCCC)C=C1)C1=CC=C(CCCCCC)C=C1)C(C1=CC=C(CCCCCC)C=C1)(C1=CC=C(CCCCCC)C=C1)C1=C3SC(/C=C2\C(=O)C3=C(C=C(Cl)C(Cl)=C3)C2=C(C#N)C#N)=C1","NCBDT-4Cl","-5.6","-4.02","0.851","22.35","0.743","14.1","B. Kan, H. Feng, H. Yao, M. Chang, X. Wan, C. Li, J. Hou, Y. Chen, A chlorinated low-bandgap small-molecule acceptor for organic solar cells with 14.1% efficiency and low energy loss. Sci. China Chem. 61, 1307–1313 (2018)."
