Repository: JinYSun/BiBERTa

BiBERTa

### **<u>Deep learning-assisted to accelerate the discovery of donor/acceptor pairs for high-performance organic solar cells</u>**

## <u>Motivation</u>

It is a deep learning-based framework built for new donor/acceptor pairs discovery. The framework contains data collection section, PCE prediction section and molecular discovery section. Specifically, a large D/A pair dataset was built by collecting experimental data from literature. Then, a novel RoBERTa-based bi-encoder model (BiBERTa) was developed for PCE prediction by using the SMILES of donor and acceptor pairs as the input. Two pretrained ChemBERTa2 encoders were loaded as initial parameters of the bi-encoder.

File: BiBERTa/dataset/OSC/data.csv (part 27 of 41)
"Donor","Donor_Name","HOMO/D","LUMO/D","Acceptor","Acceptor_Name","HOMO/A","LUMO/A","Voc","Jsc","FF","PCE","reference"
"CCCCCCC1=C(C)SC(C)=C1","P3HT","-5.1","-3.1","CCCCCCC(CCCC)CN1C(=O)C2=CC=CC3=C2C(=CC=C3C2=CC=C(C3=CC4=C(C=C3)C3=C(C=C(C5=CC=C(C6=CC=C7C(=O)N(CC(CCCC)CCCCCC)C(=O)C8=CC=CC6=C87)S5)C=C3)C4=O)S2)C1=O","NAI-FN-NAI(BO)","-6.07","-3.96","0.88","9.1","0.45","3.6","T.-T. Do, J. Subbiah, S. Manzhos, D. J. Jones, J. M. Bell, P. Sonar, Phthalimide and naphthalimide: Effect of end-capping groups on molecular properties and photovoltaic performance of 9-fluorenone based acceptors for organic solar cells. Organic Electronics. 62, 12–20 (2018)."
"CCCCCCC1=C(C)SC(C)=C1","P3HT","-5.1","-3.1","CCCCCCCCCCCCC(CCCCCCCCCC)CN1C(=O)C2=CC=C(C3=CC=C(C4=CC5=C(C=C4)C4=C(C=C(C6=CC=C(C7=CC=C8C(=O)N(CC(CCCCCCCCCC)CCCCCCCCCCCC)C(=O)C8=C7)S6)C=C4)C5=O)S3)C=C2C1=O","PI-FN-PI(DT)","-6.02","-3.92","0.88","4.6","0.46","1.9","T.-T. Do, J. Subbiah, S. Manzhos, D. J. Jones, J. M. Bell, P. Sonar, Phthalimide and naphthalimide: Effect of end-capping groups on molecular properties and photovoltaic performance of 9-fluorenone based acceptors for organic solar cells. Organic Electronics. 62, 12–20 (2018)."
"CCCCCCC1=C(C)SC(C)=C1","P3HT","-5.1","-3.1","CCCCCCCCCCCCC(CCCCCCCCCC)CN1C(=O)C2=CC=CC3=C2C(=CC=C3C2=CC=C(C3=CC4=C(C=C3)C3=C(C=C(C5=CC=C(C6=CC=C7C(=O)N(CC(CCCCCCCCCC)CCCCCCCCCCCC)C(=O)C8=CC=CC6=C87)S5)C=C3)C4=O)S2)C1=O","NAI-FN-NAI(DT)","-6.09","-3.97","0.87","2.2","0.32","0.6","T.-T. Do, J. Subbiah, S. Manzhos, D. J. Jones, J. M. Bell, P. Sonar, Phthalimide and naphthalimide: Effect of end-capping groups on molecular properties and photovoltaic performance of 9-fluorenone based acceptors for organic solar cells. Organic Electronics. 62, 12–20 (2018)."
"CCCCCCC(CCCC)COC(=O)C1=C(C2=CC=C(C)S2)SC(C2=CC(C(=O)OCC(CCCC)CCCCCC)=C(C3=CC=C(C)S3)S2)=C1","PDCBT","-5.31","-3","O=C(C(C=C(F)C(F)=C1)=C1C/2=C(C#N)\C#N)C2=C/C3=CC(C(C4=CC=C(CCCCCC)C=C4)(C5=CC=C(CCCCCC)C=C5)C6=C7SC8=C6C(OCCCCCC)=CC9=C8C=C(OCCCCCC)C%10=C9SC%11=C%10C(C%12=CC=C(CCCCCC)C=C%12)(C%13=CC=C(CCCCCC)C=C%13)C%14=C%11SC(/C=C%15C(C(C=C(F)C(F)=C%16)=C%16C\%15=C(C#N)/C#N)=O)=C%14)=C7S3","O-NTNC","-5.54","-3.78","0.94","15.51","0.663","10","H. Feng, Y.-Q.-Q. Yi, X. Ke, Y. Zhang, X. Wan, C. Li, Y. Chen, Synergistic Modifications of Side Chains and End Groups in Small Molecular Acceptors for High Efficient Non-Fullerene Organic Solar Cells. Solar RRL. 2, 1800053 (2018)."
"CCCCC(CC)CC1=C2C(=O)C3=C(C4=CC=C(C)S4)SC(C4=CC=C(C)S4)=C3C(=O)C2=C(CC(CC)CCCC)S1","PBDB-T","-5.34","-3.44","O=C(C(C=C(F)C(F)=C1)=C1C/2=C(C#N)\C#N)C2=C/C3=CC(C(C4=CC=C(CCCCCC)C=C4)(C5=CC=C(CCCCCC)C=C5)C6=C7SC8=C6C(OCCCCCC)=CC9=C8C=C(OCCCCCC)C%10=C9SC%11=C%10C(C%12=CC=C(CCCCCC)C=C%12)(C%13=CC=C(CCCCCC)C=C%13)C%14=C%11SC(/C=C%15C(C(C=C(F)C(F)=C%16)=C%16C\%15=C(C#N)/C#N)=O)=C%14)=C7S3","O-NTNC","-5.54","-3.78","0.942","15.98","0.734","11","H. Feng, Y.-Q.-Q. Yi, X. Ke, Y. Zhang, X. Wan, C. Li, Y. Chen, Synergistic Modifications of Side Chains and End Groups in Small Molecular Acceptors for High Efficient Non-Fullerene Organic Solar Cells. Solar RRL. 2, 1800053 (2018)."
"CCCCC(CC)CC1=C2C(=O)C3=C(C4=CC=C(C)S4)SC(C4=CC=C(C)S4)=C3C(=O)C2=C(CC(CC)CCCC)S1","PBDB-T","-5.34","-3.44","CCCCCCC(CCCC)COC1=CC=C(C2(C3=CC=C(OCC(CCCC)CCCCCC)C=C3)C3=C(SC(CC4C(=O)C5=C(C=CC=C5)C4=C(C#N)C#N)=C3)C3=CC=C4C(=C32)C=CC2=C4C(C3=CC=C(OCC(CCCC)CCCCCC)C=C3)(C3=CC=C(OCC(CCCC)CCCCCC)C=C3)C3=C2SC(CC2C(=O)C4=C(C=CC=C4)C2=C(C#N)C#N)=C3)C=C1","O-NTIC","-5.51","-3.67","0.978","13.31","0.699","9.1","H. Feng, Y.-Q.-Q. Yi, X. Ke, Y. Zhang, X. Wan, C. Li, Y. Chen, Synergistic Modifications of Side Chains and End Groups in Small Molecular Acceptors for High Efficient Non-Fullerene Organic Solar Cells. Solar RRL. 2, 1800053 (2018)."
"CCCCC(CC)COC(=O)C1=C(F)C2=C(C)SC(C3=CC4=C(C5=CC=C(CC(CC)CCCC)S5)C5=C(C=C(C)S5)C(C5=CC=C(CC(CC)CCCC)S5)=C4S3)=C2S1","PTB7-Th","-5.22","-3.64","CCCCCCC(CCCC)CN1C(=O)C2=C(C3=CC=C(C4=CC=C5C(=C4)C4(C6=CC(C7=CC=C(C8=C9C(=O)N(CC(CCCC)CCCCCC)C(C%10=CC=C(C=C(C#N)C#N)S%10)=C9C(=O)N8CC(CCCC)CCCCCC)S7)=CC=C6C6=C4C=C(C4=CC=C(C7=C8C(=O)N(CC(CCCC)CCCCCC)C(C9=CC=C(C=C(C#N)C#N)S9)=C8C(=O)N7CC(CCCC)CCCCCC)S4)C=C6)C4=C5C=CC(C5=CC=C(C6=C7C(=O)N(CC(CCCC)CCCCCC)C(C8=CC=C(C=C(C#N)C#N)S8)=C7C(=O)N6CC(CCCC)CCCCCC)S5)=C4)S3)N(CC(CCCC)CCCCCC)C(=O)C2=C1C1=CC=C(C=C(C#N)C#N)S1","SBF-4DPPDCV","-5.48","-3.86","0.74","10.71","0.4869","3.85","P. Sun, X. Li, Y. Wang, H. Shan, J. Xu, C. Liu, C. Zhang, F. Chen, Z. Xu, Z. Chen, W. Huang, Diketopyrrolopyrrole-based acceptors with multi-arms for organic solar cells. RSC Adv. 8, 25031–25039 (2018)."
"CCCCC(CC)COC(=O)C1=C(F)C2=C(C)SC(C3=CC4=C(C5=CC=C(CC(CC)CCCC)S5)C5=C(C=C(C)S5)C(C5=CC=C(CC(CC)CCCC)S5)=C4S3)=C2S1","PTB7-Th","-5.22","-3.64","CCCCCCC(CCCC)CN1C(=O)C2=C(C3=CC=C(C4=CC=C5C(=C4)C4(C6=CC=CC=C6C6=C4C=CC=C6)C4=C5C=CC(C5=CC=C(C6=C7C(=O)N(CC(CCCC)CCCCCC)C(C8=CC=C(C=C(C#N)C#N)S8)=C7C(=O)N6CC(CCCC)CCCCCC)S5)=C4)S3)N(CC(CCCC)CCCCCC)C(=O)C2=C1C1=CC=C(C=C(C#N)C#N)S1","SBF-2DPPDCV","-5.46","-3.85","0.74","3.22","0.4137","0.98","P. Sun, X. Li, Y. Wang, H. Shan, J. Xu, C. Liu, C. Zhang, F. Chen, Z. Xu, Z. Chen, W. Huang, Diketopyrrolopyrrole-based acceptors with multi-arms for organic solar cells. RSC Adv. 8, 25031–25039 (2018)."
"CCCCC(CC)COC(=O)C1=C(F)C2=C(C)SC(C3=CC4=C(C5=CC=C(CC(CC)CCCC)S5)C5=C(C=C(C)S5)C(C5=CC=C(CC(CC)CCCC)S5)=C4S3)=C2S1","PTB7-Th","-5.22","-3.64","CCCCCCC(CCCC)CN1C(=O)C2=C(C3=CC=C(C4=CC5=C(C=C4)C4=CC=CC=C4C54C5=CC=CC=C5C5=C4C=CC=C5)S3)N(CC(CCCC)CCCCCC)C(=O)C2=C1C1=CC=C(C=C(C#N)C#N)S1","SBF-1DPPDCV","-5.52","-3.89","0.74","1.09","0.3152","0.26","P. Sun, X. Li, Y. Wang, H. Shan, J. Xu, C. Liu, C. Zhang, F. Chen, Z. Xu, Z. Chen, W. Huang, Diketopyrrolopyrrole-based acceptors with multi-arms for organic solar cells. RSC Adv. 8, 25031–25039 (2018)."
"CCCCC(CC)CC1=C2C(=O)C3=C(C4=CC=C(C)S4)SC(C4=CC=C(C)S4)=C3C(=O)C2=C(CC(CC)CCCC)S1","PBDB-T","-5.34","-3.44","CCCCC(CC)CC1(CC(CC)CCCC)C2=C(SC(/C=C3\C(=O)C4=CC5=CC=CC=C5C=C4C3=C(C#N)C#N)=C2)C2=C1C=C(C1=CC(F)=C(C3=CC4=C(S3)C3=C(C=C(/C=C5\C(=O)C6=CC7=CC=CC=C7C=C6C5=C(C#N)C#N)S3)C4(CC(CC)CCCC)CC(CC)CCCC)C=C1F)S2","DF-PCNC","-5.42","-3.81","0.86","18.16","0.7262","11.63","N. Wang, L. Zhan, S. Li, M. Shi, T.-K. Lau, X. Lu, R. Shikler, C.-Z. Li, H. Chen, Enhancement of intra- and inter-molecular π-conjugated effects for a non-fullerene acceptor to achieve high-efficiency organic solar cells with an extended photoresponse range and optimized morphology. Mater. Chem. Front. 2, 2006–2012 (2018)."
"CCCCC(CC)CC1=C2C(=O)C3=C(C4=CC=C(C)S4)SC(C4=CC=C(C)S4)=C3C(=O)C2=C(CC(CC)CCCC)S1","PBDB-T","-5.34","-3.44","FC1=CC(C2=CC3=C(C(SC(/C=C4C(C(C=CC=C5)=C5C\4=C(C#N)\C#N)=O)=C6)=C6C3(CC(CC)CCCC)CC(CC)CCCC)S2)=C(F)C=C1C7=CC(C8(CC(CC)CCCC)CC(CC)CCCC)=C(S7)C9=C8C=C(/C=C%10C(C(C=CC=C%11)=C%11C\%10=C(C#N)\C#N)=O)S9","DF-PCIC","-5.49","-3.77","0.91","15.66","0.7","10.14","N. Wang, L. Zhan, S. Li, M. Shi, T.-K. Lau, X. Lu, R. Shikler, C.-Z. Li, H. Chen, Enhancement of intra- and inter-molecular π-conjugated effects for a non-fullerene acceptor to achieve high-efficiency organic solar cells with an extended photoresponse range and optimized morphology. Mater. Chem. Front. 2, 2006–2012 (2018)."
"CCCCC(CC)CC1=C2C(=O)C3=C(C4=CC=C(C)S4)SC(C4=CC=C(C)S4)=C3C(=O)C2=C(CC(CC)CCCC)S1","PBDB-T","-5.34","-3.44","CCCCC(CC)CC1(CC(CC)CCCC)C2=CC=C3C(=C2C2=C1C=C(C1=CC=C(/C=C4\C(=O)C5=C(C=CC(F)=C5)C4=C(C#N)C#N)S1)S2)C=CC1=C3C2=C(C=C(C3=CC=C(/C=C4\C(=O)C5=C(C=CC(F)=C5)C4=C(C#N)C#N)S3)S2)C1(CC(CC)CCCC)CC(CC)CCCC","DTNSF","-5.52","-4","0.92","14.49","0.5462","7.15","M. Zhang, Y. Ma, Q. Zheng, Dithienonaphthalene-Based Non-fullerene Acceptors With Different Bandgaps for Organic Solar Cells. Frontiers in Chemistry. 6 (2018) (available at https://www.frontiersin.org/articles/10.3389/fchem.2018.00427)."
"CCCCC(CC)CC1=C2C(=O)C3=C(C4=CC=C(C)S4)SC(C4=CC=C(C)S4)=C3C(=O)C2=C(CC(CC)CCCC)S1","PBDB-T","-5.34","-3.44","CCCCC(CC)CC1(CC(CC)CCCC)C2=CC=C3C(=C2C2=C1C=C(/C=C1\C(=O)C4=C(CCC(F)=C4)C1=C(C#N)C#N)S2)C=CC1=C3C2=C(C=C(/C=C3\C(=O)C4=C(C=CC(F)=C4)C3=C(C#N)C#N)S2)C1(CC(CC)CCCC)CC(CC)CCCC","DTNIF","-5.82","-3.92","0.9","13.26","0.7277","8.73","M. Zhang, Y. Ma, Q. Zheng, Dithienonaphthalene-Based Non-fullerene Acceptors With Different Bandgaps for Organic Solar Cells. Frontiers in Chemistry. 6 (2018) (available at https://www.frontiersin.org/articles/10.3389/fchem.2018.00427)."
"CCCCC(CC)CC1=C2C(=O)C3=C(C4=CC=C(C)S4)SC(C4=CC=C(C)S4)=C3C(=O)C2=C(CC(CC)CCCC)S1","PBDB-T","-5.34","-3.44","CCCCCCCCOC1=CC2=C(C=C1)C1(C3=CC4=C(C=C3C3=C1C=C(/C=C1\C(=O)C5=C(C=CC=C5)C1=C(C#N)C#N)S3)C1(C3=C(C=C(OCCCCCCCC)C=C3)C3=C1C=CC(OCCCCCCCC)=C3)C1=C4SC(/C=C3\C(=O)C4=C(C=CC=C4)C3=C(C#N)C#N)=C1)C1=C2C=C(OCCCCCCCC)C=C1","spiro-IDT-O-IC","-5.68","-3.79","0.84","11.76","0.63","6.23","S. Ming, Y. Liu, S. Feng, P. Jiang, C. Zhang, M. Li, J. Song, Z. Bo, Fused-ring acceptor with a spiro-bridged ladder-type core for organic solar cells. Dyes and Pigments. 163, 153–158 (2019)."
"CCCCC(CC)CC1=C2C(=O)C3=C(C4=CC=C(C)S4)SC(C4=CC=C(C)S4)=C3C(=O)C2=C(CC(CC)CCCC)S1","PBDB-T","-5.34","-3.44","CCCCCCCCOC1=CC=C(C2(C3=CC=C(OCCCCCCCC)C=C3)C3=CC4=C(C=C3C3=C2C=C(/C=C2\C(=O)C5=C(C=CC=C5)C2=C(C#N)C#N)S3)C(C2=CC=C(OCCCCCCCC)C=C2)(C2=CC=C(OCCCCCCCC)C=C2)C2=C4SC(/C=C3\C(=O)C4=C(C=CC=C4)C3=C(C#N)C#N)=C2)C=C1","IDT-O-IC","-5.7","-3.79","0.83","10.32","0.55","4.74","S. Ming, Y. Liu, S. Feng, P. Jiang, C. Zhang, M. Li, J. Song, Z. Bo, Fused-ring acceptor with a spiro-bridged ladder-type core for organic solar cells. Dyes and Pigments. 163, 153–158 (2019)."
"CCCCC(CC)COC(=O)C1=C(F)C2=C(C)SC(C3=CC4=C(C5=CC=C(CC(CC)CCCC)S5)C5=C(C=C(C)S5)C(C5=CC=C(CC(CC)CCCC)S5)=C4S3)=C2S1","PTB7-Th","-5.22","-3.64","FC1=C(C2=CC=C(/C=C3C(N(CCCCCCCC)/C(S\3)=C(C#N)\C#N)=O)S2)C4=NSN=C4C(C(S5)=CC6=C5C7=CC(C8(C9=CC=C(CCCCCC)C=C9)C%10=CC=C(CCCCCC)C=C%10)=C(C=C7C6(C%11=CC=C(CCCCCC)C=C%11)C%12=CC=C(CCCCCC)C=C%12)C%13=C8C=C(C%14=CC(F)=C(C%15=CC=C(/C=C%16C(N(CCCCCCCC)/C(S\%16)=C(C#N)\C#N)=O)S%15)C%17=NSN=C%14%17)S%13)=C1","IDT-FBTR","-5.47","-3.65","1.02","15.18","0.5755","9.14","Y. Yang, J. Wang, H. Xu, X. Zhan, X. Chen, Nonfullerene Acceptor with “Donor–Acceptor Combined π-Bridge” for Organic Photovoltaics with Large Open-Circuit Voltage. ACS Appl. Mater. Interfaces. 10, 18984–18992 (2018)."
"CCCCC(CC)COC(=O)C1=C(F)C2=C(C)SC(C3=CC4=C(C5=CC=C(CC(CC)CCCC)S5)C5=C(C=C(C)S5)C(C5=CC=C(CC(CC)CCCC)S5)=C4S3)=C2S1","PTB7-Th","-5.22","-3.64","O=C1C2=C(C=C3C(C=CC=C3)=C2)C(/C1=C/C4=CC(C(C5=CC=C(OCC(CC)CCCC)C=C5)(C6=CC=C(OCC(CC)CCCC)C=C6)C7=C8C=CC(C7=C9)=CC%10=C9C=CC%11=C%10C(C%12=CC=C(OCC(CC)CCCC)C=C%12)(C%13=CC=C(OCC(CC)CCCC)C=C%13)C%14=C%11SC(/C=C%15/C(C(C=C%16C(C=CC=C%16)=C%17)=C%17C%15=O)=C(C#N)/C#N)=C%14)=C8S4)=C(C#N)\C#N","IOIC3","-5.38","-3.84","0.77","22.6","0.741","12.8","J. Zhu, Y. Xiao, J. Wang, K. Liu, H. Jiang, Y. Lin, X. Lu, X. Zhan, Alkoxy-Induced Near-Infrared Sensitive Electron Acceptor for High-Performance Organic Solar Cells. Chem. Mater. 30, 4150–4156 (2018)."
"CCCCC(CC)COC(=O)C1=C(F)C2=C(C)SC(C3=CC4=C(C5=CC=C(CC(CC)CCCC)S5)C5=C(C=C(C)S5)C(C5=CC=C(CC(CC)CCCC)S5)=C4S3)=C2S1","PTB7-Th","-5.22","-3.64","O=C(C(C=C(F)C(F)=C1)=C1C/2=C(C#N)\C#N)C2=C/C3=CC(C4(C5=CC=C(CCCCCC)C=C5)C6=CC=C(CCCCCC)C=C6)=C(S3)C7=C4C8=C(CCCCCC)C=C(C(SC9=C%10C(C%11=CC=C(CCCCCC)C=C%11)(C%12=CC=C(CCCCCC)C=C%12)C%13=C9SC(/C=C%14C(C(C=C(F)C(F)=C%15)=C%15C\%14=C(C#N)/C#N)=O)=C%13)=C%10C(CCCCCC)=C%16)C%16=C8S7","IOIC2","-5.41","-3.78","0.826","17","0.649","9.12","J. Zhu, Y. Xiao, J. Wang, K. Liu, H. Jiang, Y. Lin, X. Lu, X. Zhan, Alkoxy-Induced Near-Infrared Sensitive Electron Acceptor for High-Performance Organic Solar Cells. Chem. Mater. 30, 4150–4156 (2018)."
"CCCCC(CC)CC1=C2C(=O)C3=C(C4=CC=C(C)S4)SC(C4=CC=C(C)S4)=C3C(=O)C2=C(CC(CC)CCCC)S1","PBDB-T","-5.34","-3.44","CCCCCCCCC(CCCCCCCC)N1C2=C(SC(/C=C3\C(=O)C4=C(C=C(F)C(F)=C4)C3=C(C#N)C#N)=C2)C2=C1C1=C(S2)C2=C(S1)C1=C(C=C(/C=C3\C(=O)C4=C(C=C(F)C(F)=C4)C3=C(C#N)C#N)S1)N2C(CCCCCCCC)CCCCCCCC","SN6IC-4F","-5.52","-4.11","0.78","23.2","0.73","13.2","C. Huang, X. Liao, K. Gao, L. Zuo, F. Lin, X. Shi, C.-Z. Li, H. Liu, X. Li, F. Liu, Y. Chen, H. Chen, A. K.-Y. Jen, Highly Efficient Organic Solar Cells Based on S,N-Heteroacene Non-Fullerene Acceptors. Chem. Mater. 30, 5429–5434 (2018)."
"CCCCC(CC)CC1=C2C(=O)C3=C(C4=CC=C(C)S4)SC(C4=CC=C(C)S4)=C3C(=O)C2=C(CC(CC)CCCC)S1","PBDB-T","-5.34","-3.44","CCCCCCCCC(CCCCCCCC)N1C2=C(SC(/C=C3\C(=O)C4=C(C=CC=C4)C3=C(C#N)C#N)=C2)C2=C1C1=C(S2)C2=C(S1)C1=C(C=C(/C=C3\C(=O)C4=C(C=CC=C4)C3=C(C#N)C#N)S1)N2C(CCCCCCCC)CCCCCCCC","SN6IC","-5.38","-3.93","0.88","16.5","0.66","9.6","C. Huang, X. Liao, K. Gao, L. Zuo, F. Lin, X. Shi, C.-Z. Li, H. Liu, X. Li, F. Liu, Y. Chen, H. Chen, A. K.-Y. Jen, Highly Efficient Organic Solar Cells Based on S,N-Heteroacene Non-Fullerene Acceptors. Chem. Mater. 30, 5429–5434 (2018)."
"CCCCCCCCCCCCSC1=CC=C(C2=C3C=C(C4=CC=C(C5=C(F)C(F)=C(C6=CC=C(C)S6)C6=NN(CC(CC)CCCC)N=C65)S4)SC3=C(C3=CC=C(SCCCCCCCCCCCC)S3)C3=C2SC(C)=C3)S1","J61","-5.32","-3.08","CCCCCCC(CCCC)COC1=C(C2=CC=C3C(=C2)N(CC(CCCC)CCCCCC)C(=O)/C3=C2/C(=O)N(CC(CCCC)CCCCCC)C3=C2C=CC(C2=C(OCC(CCCC)CCCCCC)C=C(/C=C4\C(=O)C5=C(C=CC=C5)C4=C(C#N)C#N)S2)=C3)SC(/C=C2\C(=O)C3=C(C=CC=C3)C2=C(C#N)C#N)=C1","IID-IC-O","-5.74","-3.93","0.78","10.56","0.51","4.2","J. Miao, J. Wang, B. Meng, J. Liu, L. Wang, An A–D–A′–D–A type small molecule acceptor with wide absorption spectrum and near-infrared absorption. Mater. Chem. Front. 2, 2333–2339 (2018)."
"CCCCCCCCC(CCCCCC)CN1N=C2C(=N1)C(C1=CC=C(C3=CC4=C(C5=CC(F)=C(CC(CC)CCCC)C(F)=C5)C5=C(C=CS5)C(C5=CC(F)=C(CC(CC)CCCC)C(F)=C5)=C4S3)S1)=C(F)C(F)=C2C1=CC=CS1","PTZPF","-5.41","-3.42","O=C(C/1=C\C2=CC3=C(C4=C(C5=CC6=C(C=C5S4)C7=C(S6)C(SC(/C=C8C(C9=C(C\8=C(C#N)/C#N)C=C(F)C(F)=C9)=O)=C%10)=C%10C7(C%11=CC=C(C=C%11)CCCCCC)C%12=CC=C(C=C%12)CCCCCC)C3(C%13=CC=C(C=C%13)CCCCCC)C%14=CC=C(C=C%14)CCCCCC)S2)C%15=C(C1=C(C#N)/C#N)C=C(F)C(F)=C%15","BT-2F","-5.6","-4","0.84","19.29","0.53","8.54","R. Xie, L. Ying, H. Liao, Z. Chen, F. Huang, Y. Cao, Efficient Non-fullerene Organic Solar Cells Enabled by Sequential Fluorination of Small-Molecule Electron Acceptors. Frontiers in Chemistry. 6 (2018) (available at https://www.frontiersin.org/articles/10.3389/fchem.2018.00303)."
"CCCCCCCCC(CCCCCC)CN1N=C2C(=N1)C(C1=CC=C(C3=CC4=C(C5=CC(F)=C(CC(CC)CCCC)C(F)=C5)C5=C(C=CS5)C(C5=CC(F)=C(CC(CC)CCCC)C(F)=C5)=C4S3)S1)=C(F)C(F)=C2C1=CC=CS1","PTZPF","-5.41","-3.42","O=C(C/1=C\C2=CC3=C(C4=C(C5=CC6=C(C=C5S4)C7=C(S6)C(SC(/C=C8C(C9=C(C\8=C(C#N)/C#N)C=CC(F)=C9)=O)=C%10)=C%10C7(C%11=CC=C(C=C%11)CCCCCC)C%12=CC=C(C=C%12)CCCCCC)C3(C%13=CC=C(C=C%13)CCCCCC)C%14=CC=C(C=C%14)CCCCCC)S2)C%15=C(C1=C(C#N)/C#N)C=CC(F)=C%15","BT-F","-5.45","-3.68","0.88","16.64","0.49","7.27","R. Xie, L. Ying, H. Liao, Z. Chen, F. Huang, Y. Cao, Efficient Non-fullerene Organic Solar Cells Enabled by Sequential Fluorination of Small-Molecule Electron Acceptors. Frontiers in Chemistry. 6 (2018) (available at https://www.frontiersin.org/articles/10.3389/fchem.2018.00303)."
"CCCCCCCCC(CCCCCC)CN1N=C2C(=N1)C(C1=CC=C(C3=CC4=C(C5=CC(F)=C(CC(CC)CCCC)C(F)=C5)C5=C(C=CS5)C(C5=CC(F)=C(CC(CC)CCCC)C(F)=C5)=C4S3)S1)=C(F)C(F)=C2C1=CC=CS1","PTZPF","-5.41","-3.42","O=C(C(C=CC=C1)=C1C/2=C(C#N)\C#N)C2=C/C(S3)=CC4=C3C5=C(C4(C6=CC=C(CCCCCC)C=C6)C7=CC=C(CCCCCC)C=C7)C8=CC9=C(C(C(C%10=CC=C(CCCCCC)C=C%10)(C%11=CC=C(CCCCCC)C=C%11)C%12=C%13SC(/C=C%14C(C(C=CC=C%15)=C%15C\%14=C(C#N)/C#N)=O)=C%12)=C%13S9)C=C8S5","BT-IC","-5.32","-3.85","0.93","12.27","0.49","5.63","R. Xie, L. Ying, H. Liao, Z. Chen, F. Huang, Y. Cao, Efficient Non-fullerene Organic Solar Cells Enabled by Sequential Fluorination of Small-Molecule Electron Acceptors. Frontiers in Chemistry. 6 (2018) (available at https://www.frontiersin.org/articles/10.3389/fchem.2018.00303)."
"CCCCC(CC)CC1=C2C(=O)C3=C(C4=CC=C(C)S4)SC(C4=CC=C(C)S4)=C3C(=O)C2=C(CC(CC)CCCC)S1","PBDB-T","-5.34","-3.44","CCCCCCC1=CC=C(C2(C3=CC=C(CCCCCC)C=C3)C3=CC4=C(C=C3C3=C2C2=C(C=C(CC5C(=O)C6=C(C=C(Cl)C(Cl)=C6)C5=C(C#N)C#N)S2)S3)C(C2=CC=C(CCCCCC)C=C2)(C2=CC=C(CCCCCC)C=C2)C2=C4SC3=C2SC(/C=C2\C(=O)C4=C(C=C(Cl)C(Cl)=C4)C2=C(C#N)C#N)=C3)C=C1","ITIC-Cl4","-5.5","-3.9","0.74","21.5","0.57","9.1","A. Laventure, G. C. Welch, A tetrachlorinated molecular non-fullerene acceptor for high performance near-IR absorbing organic solar cells. J. Mater. Chem. C. 6, 9060–9064 (2018)."
"CCCCC(CC)CC1=C2C(=O)C3=C(C4=CC=C(C)S4)SC(C4=CC=C(C)S4)=C3C(=O)C2=C(CC(CC)CCCC)S1","PBDB-T","-5.34","-3.44","CCCCCCC1=CC=C(C2(C3=CC=C(CCCCCC)C=C3)C3=C(SC(/C=C4\C(=O)C5=C(C=CC(F)=C5)C4=C(C#N)C#N)=C3)C3=C2C2=CC4=C(C=C2S3)C2=C(S4)C3=C(C=C(/C=C4\C(=O)C5=C(C=CC(F)=C5)C4=C(C#N)C#N)S3)C2(C2=CC=C(CCCCCC)C=C2)C2=CC=C(CCCCCC)C=C2)C=C1","NFBDT-F","-5.47","-3.44","0.793","19.28","0.695","10.62","X. Ke, B. Kan, X. Wan, Y. Wang, Y. Zhang, C. Li, Y. Chen, Substituents on the end group subtle tuning the energy levels and absorptions of small-molecule nonfullerene acceptors. Dyes and Pigments. 155, 241–248 (2018)."
"CCCCC(CC)CC1=C2C(=O)C3=C(C4=CC=C(C)S4)SC(C4=CC=C(C)S4)=C3C(=O)C2=C(CC(CC)CCCC)S1","PBDB-T","-5.34","-3.44","CCCCCCC1=CC=C(C2(C3=CC=C(CCCCCC)C=C3)C3=C(SC(/C=C4\C(=O)C5=C(C=CC=C5)C4=C(C#N)C#N)=C3)C3=C2C2=CC4=C(C=C2S3)C2=C(S4)C3=C(C=C(/C=C4\C(=O)C5=C(C=CC=C5)C4=C(C#N)C#N)S3)C2(C2=CC=C(CCCCCC)C=C2)C2=CC=C(CCCCCC)C=C2)C=C1","NFBDT","-5.4","-3.35","0.872","17.85","0.672","10.42","X. Ke, B. Kan, X. Wan, Y. Wang, Y. Zhang, C. Li, Y. Chen, Substituents on the end group subtle tuning the energy levels and absorptions of small-molecule nonfullerene acceptors. Dyes and Pigments. 155, 241–248 (2018)."
"CCCCC(CC)CC1=C2C(=O)C3=C(C4=CC=C(C)S4)SC(C4=CC=C(C)S4)=C3C(=O)C2=C(CC(CC)CCCC)S1","PBDB-T","-5.34","-3.44","CCCCCCC1=CC=C(C2(C3=CC=C(CCCCCC)C=C3)C3=C(SC(/C=C4\C(=O)C5=C(C=CC(C)=C5)C4=C(C#N)C#N)=C3)C3=C2C2=CC4=C(C=C2S3)C2=C(S4)C3=C(C=C(/C=C4\C(=O)C5=C(C=CC(C)=C5)C4=C(C#N)C#N)S3)C2(C2=CC=C(CCCCCC)C=C2)C2=CC=C(CCCCCC)C=C2)C=C1","NFBDT-Me","-5.35","-3.29","0.909","17.3","0.7","11","X. Ke, B. Kan, X. Wan, Y. Wang, Y. Zhang, C. Li, Y. Chen, Substituents on the end group subtle tuning the energy levels and absorptions of small-molecule nonfullerene acceptors. Dyes and Pigments. 155, 241–248 (2018)."
"CCCCCCCCCCC(CCCCCCCC)CC1=C(C)SC(C2=C(F)C(F)=C(C3=CC(CC(CCCCCCCC)CCCCCCCCCC)=C(C4=CC=C(C5=CC=C(C)S5)S4)S3)C3=NSN=C32)=C1","PffBT4T-2OD","-5.25","-3.62","CCN1C(=O)/C(=C/C2=CC=C(C3=CC=C4C(=C3)C3(C5=C4C=CC(C4=CC=C(/C=C6\SC(=S)N(CC)C6=O)C6=NSN=C46)=C5)C4=C(C=CC(C5=CC=C(/C=C6\SC(=S)N(CC)C6=O)C6=NSN=C56)=C4)C4=C3C=C(C3=CC=C(/C=C5\SC(=S)N(CC)C5=O)C5=NSN=C35)C=C4)C3=NSN=C23)SC1=S","SF(BR)4","-5.78","-3.73","0.93","11.5","0.43","4.61","H. Tan, Y. Long, J. Zhang, J. Zhu, J. Yang, J. Yu, W. Zhu, Spirobifluorene-cored wide bandgap non-fullerene small molecular acceptor with 3D structure for organic solar cells. Dyes and Pigments. 162, 797–801 (2019)."
"CCCCCCC(CCCC)CC1=CC=C(C2=C3C=C(C4=CC=C(C5=C6C(=O)C7=C(CC(C)CC)SC(CC(CC)CCCC)=C7C(=O)C6=C(C6=CC=C(C)S6)S5)S4)SC3=C(C3=CC=C(CC(CCCC)CCCCCC)C=C3)C3=C2SC(C)=C3)C=C1","PBT1-C","-5.43","-3.33","CCCCCCC1=CC=C(C2(C3=CC=C(CCCCCC)C=C3)C3=CC4=C(C=C3C3=C2C=C(/C=C2\C(=O)C5=C(C=CC=C5)C2=C(C#N)C#N)S3)C(C2=CC=C(CCCCCC)C=C2)(C2=CC=C(CCCCCC)C=C2)C2=C4SC3=C2SC(/C=C2\C(=O)C4=C(C=CC=C4)C2=C(C#N)C#N)=C3)C=C1","TPTT-IC","-5.78","-3.95","0.96","15.01","0.694","10.3","C. Li, Y. Xie, B. Fan, G. Han, Y. Yi, Y. Sun, A nonfullerene acceptor utilizing a novel asymmetric multifused-ring core unit for highly efficient organic solar cells. J. Mater. Chem. C. 6, 4873–4877 (2018)."
"CCCCCCC(CCCC)CC1=CC=C(C2=C3C=C(C4=CC=C(C5=C6C(=O)C7=C(CC(C)CC)SC(CC(CC)CCCC)=C7C(=O)C6=C(C6=CC=C(C)S6)S5)S4)SC3=C(C3=CC=C(CC(CCCC)CCCCCC)C=C3)C3=C2SC(C)=C3)C=C1","PBT1-C","-5.43","-3.33","CCCCCCC1=CC=C(C2(C3=CC=C(CCCCCC)C=C3)C3=CC4=C(C=C3C3=C2C2=C(C=C(/C=C5\C(=O)C6=C(C=CC=C6)C5=C(C#N)C#N)S2)S3)C(C2=CC=C(CCCCCC)C=C2)(C2=CC=C(CCCCCC)C=C2)C2=C4SC3=C2SC(/C=C2\C(=O)C4=C(C=CC=C4)C2=C(C#N)C#N)=C3)C=C1","ITIC","-5.48","-3.83","0.97","14.67","0.69","10","C. Li, Y. Xie, B. Fan, G. Han, Y. Yi, Y. Sun, A nonfullerene acceptor utilizing a novel asymmetric multifused-ring core unit for highly efficient organic solar cells. J. Mater. Chem. C. 6, 4873–4877 (2018)."
"CCCCCCC1=C(C)SC(C)=C1","P3HT","-5.1","-3.1","CCCCCCCCC1(CCCCCCCC)C2=CC3=C(C=C2C2=C1C=C(C1=CC=C(/C=C4/SC(=S)N(CC)C4=O)C4=C1N=C(C1=CC=CC=C1)C(C1=CC=CC=C1)=N4)S2)C(CCCCCCCC)(CCCCCCCC)C1=C3SC(C2=CC=C(/C=C3/SC(=S)N(CC)C3=O)C3=C2N=C(C2=CC=CC=C2)C(C2=CC=CC=C2)=N3)=C1","Qx1b","-5.35","-3.66","0.95","7.34","0.69","4.81","B. Xiao, A. Tang, J. Yang, A. Mahmood, X. Sun, E. Zhou, Quinoxaline-Containing Nonfullerene Small-Molecule Acceptors with a Linear A2-A1-D-A1-A2 Skeleton for Poly(3-hexylthiophene)-Based Organic Solar Cells. ACS Appl. Mater. Interfaces. 10, 10254–10261 (2018)."
"CCCCCCC1=C(C)SC(C)=C1","P3HT","-5.1","-3.1","CCCCCCC1=CC=C(C2(C3=CC=C(CCCCCC)C=C3)C3=CC4=C(C=C3C3=C2C=C(C2=CC=C(/C=C5/SC(=S)N(CC)C5=O)C5=C2N=C(C2=CC=CC=C2)C(C2=CC=CC=C2)=N5)S3)C(C2=CC=C(CCCCCC)C=C2)(C2=CC=C(CCCCCC)C=C2)C2=C4SC(C3=CC=C(/C=C4/SC(=S)N(CC)C4=O)C4=C3N=C(C3=CC=CC=C3)C(C3=CC=CC=C3)=N4)=C2)C=C1","Qx1","-5.42","-3.6","1","6.02","0.67","3.7","B. Xiao, A. Tang, J. Yang, A. Mahmood, X. Sun, E. Zhou, Quinoxaline-Containing Nonfullerene Small-Molecule Acceptors with a Linear A2-A1-D-A1-A2 Skeleton for Poly(3-hexylthiophene)-Based Organic Solar Cells. ACS Appl. Mater. Interfaces. 10, 10254–10261 (2018)."
"CCCCC(CC)CC1=C2C(=O)C3=C(C4=CC=C(C)S4)SC(C4=CC=C(C)S4)=C3C(=O)C2=C(CC(CC)CCCC)S1","PBDB-T","-5.34","-3.44","O=C(C(C=C(F)C(F)=C1)=C1C/2=C(C#N)\C#N)C2=C/C3=C(OCCCCCC)C(OCCCCCC)=C(C4=CC5=C(C6=CC(C7(C8=CC=C(CCCCCC)C=C8)C9=CC=C(CCCCCC)C=C9)=C(C%10=C7C=C(C%11=C(OCCCCCC)C(OCCCCCC)=C(/C=C%12C(C(C=C(F)C(F)=C%13)=C%13C\%12=C(C#N)/C#N)=O)S%11)S%10)C=C6C5(C%14=CC=C(CCCCCC)C=C%14)C%15=CC=C(CCCCCC)C=C%15)S4)S3","ITOIC-2F","-5.57","-3.87","0.897","21.04","0.645","12.17","Y. Liu, C. Zhang, D. Hao, Z. Zhang, L. Wu, M. Li, S. Feng, X. Xu, F. Liu, X. Chen, Z. Bo, Enhancing the Performance of Organic Solar Cells by Hierarchically Supramolecular Self-Assembly of Fused-Ring Electron Acceptors. Chem. Mater. 30, 4307–4312 (2018)."
"CCCCC(CC)CC1=C2C(=O)C3=C(C4=CC=C(C)S4)SC(C4=CC=C(C)S4)=C3C(=O)C2=C(CC(CC)CCCC)S1","PBDB-T","-5.34","-3.44","CCCCCCOC1=C(/C=C2\C(=O)C3=C(C=C(F)C=C3)C2=C(C#N)C#N)SC(C2=CC3=C(S2)C2=CC4=C(C=C2C3(C2=CC=C(CCCCCC)C=C2)C2=CC=C(CCCCCC)C=C2)C2=C(C=C(C3=C(OCCCCCC)C(OCCCCCC)=C(/C=C5\C(=O)C6=C(C=C(F)C=C6)C5=C(C#N)C#N)S3)S2)C4(C2=CC=C(CCCCCC)C=C2)C2=CC=C(CCCCCC)C=C2)=C1OCCCCCC","ITOIC-F","","","0.946","18.6","0.605","10.65","Y. Liu, C. Zhang, D. Hao, Z. Zhang, L. Wu, M. Li, S. Feng, X. Xu, F. Liu, X. Chen, Z. Bo, Enhancing the Performance of Organic Solar Cells by Hierarchically Supramolecular Self-Assembly of Fused-Ring Electron Acceptors. Chem. Mater. 30, 4307–4312 (2018)."
"CCCCC(CC)CC1=C2C(=O)C3=C(C4=CC=C(C)S4)SC(C4=CC=C(C)S4)=C3C(=O)C2=C(CC(CC)CCCC)S1","PBDB-T","-5.34","-3.44","CCCCCCOC1=C(/C=C2\C(=O)C3=C(C=CC=C3)C2=C(C#N)C#N)SC(C2=CC3=C(S2)C2=CC4=C(C=C2C3(C2=CC=C(CCCCCC)C=C2)C2=CC=C(CCCCCC)C=C2)C2=C(C=C(C3=C(OCCCCCC)C(OCCCCCC)=C(/C=C5\C(=O)C6=C(C=CC=C6)C5=C(C#N)C#N)S3)S2)C4(C2=CC=C(CCCCCC)C=C2)C2=CC=C(CCCCCC)C=C2)=C1OCCCCCC","ITOIC","","","1.024","15.73","0.551","8.87","Y. Liu, C. Zhang, D. Hao, Z. Zhang, L. Wu, M. Li, S. Feng, X. Xu, F. Liu, X. Chen, Z. Bo, Enhancing the Performance of Organic Solar Cells by Hierarchically Supramolecular Self-Assembly of Fused-Ring Electron Acceptors. Chem. Mater. 30, 4307–4312 (2018)."
"CCCCC(CC)COC(=O)C1=C(F)C2=C(C)SC(C3=CC4=C(C5=CC=C(CC(CC)CCCC)S5)C5=C(C=C(C)S5)C(C5=CC=C(CC(CC)CCCC)S5)=C4S3)=C2S1","PTB7-Th","-5.22","-3.64","CCCCCCC1=CC=C(C2(C3=CC=C(CCCCCC)C=C3)C3=CC4=C(C=C3C3=C2C=C(C2=CC=C(/C=C5\SC(=S)N(CC(F)(F)F)C5=O)C5=NSN=C25)S3)C(C2=CC=C(CCCCCC)C=C2)(C2=CC=C(CCCCCC)C=C2)C2=C4SC(C3=CC=C(/C=C4\SC(=S)N(CC(F)(F)F)C4=O)C4=NSN=C34)=C2)C=C1","IDT-BT-RF3","-5.35","-3.78","1.02","14.47","0.5888","7.59","L.-M. Tang, J. Xiao, W.-Y. Bai, Q.-Y. Li, H.-C. Wang, M.-S. Miao, H.-L. Yip, Y.-X. Xu, End-chain effects of non-fullerene acceptors on polymer solar cells. Organic Electronics. 64, 1–6 (2019)."
"CCCCC(CC)COC(=O)C1=C(F)C2=C(C)SC(C3=CC4=C(C5=CC=C(CC(CC)CCCC)S5)C5=C(C=C(C)S5)C(C5=CC=C(CC(CC)CCCC)S5)=C4S3)=C2S1","PTB7-Th","-5.22","-3.64","CCCCCCC1=CC=C(C2(C3=CC=C(CCCCCC)C=C3)C3=CC4=C(C=C3C3=C2C=C(C2=CC=C(/C=C5\SC(=S)N(CC)C5=O)C5=NSN=C25)S3)C(C2=CC=C(CCCCCC)C=C2)(C2=CC=C(CCCCCC)C=C2)C2=C4SC(C3=CC=C(/C=C4\SC(=S)N(CC)C4=O)C4=NSN=C34)=C2)C=C1","IDT-BT-R2","-5.31","-3.7","1.04","13.57","0.6264","8.82","L.-M. Tang, J. Xiao, W.-Y. Bai, Q.-Y. Li, H.-C. Wang, M.-S. Miao, H.-L. Yip, Y.-X. Xu, End-chain effects of non-fullerene acceptors on polymer solar cells. Organic Electronics. 64, 1–6 (2019)."
"CCCCC(CC)COC(=O)C1=C(F)C2=C(C)SC(C3=CC4=C(C5=CC=C(CC(CC)CCCC)S5)C5=C(C=C(C)S5)C(C5=CC=C(CC(CC)CCCC)S5)=C4S3)=C2S1","PTB7-Th","-5.22","-3.64","CCCCCCC1=CC=C(C2(C3=CC=C(CCCCCC)C=C3)C3=CC4=C(C=C3C3=C2C=C(C2=CC=C(/C=C5\SC(=S)N(COF)C5=O)C5=NSN=C25)S3)C(C2=CC=C(CCCCCC)C=C2)(C2=CC=C(CCCCCC)C=C2)C2=C4SC(C3=CC=C(/C=C4\SC(=S)N(COC)C4=O)C4=NSN=C34)=C2)C=C1","IDT-BT-RO","-5.33","-3.74","0.89","13.46","0.6103","8.4","L.-M. Tang, J. Xiao, W.-Y. Bai, Q.-Y. Li, H.-C. Wang, M.-S. Miao, H.-L. Yip, Y.-X. Xu, End-chain effects of non-fullerene acceptors on polymer solar cells. Organic Electronics. 64, 1–6 (2019)."
"CCCCC(CC)COC(=O)C1=C(F)C2=C(C)SC(C3=CC4=C(C5=CC=C(CC(CC)CCCC)S5)C5=C(C=C(C)S5)C(C5=CC=C(CC(CC)CCCC)S5)=C4S3)=C2S1","PTB7-Th","-5.22","-3.64","CCCCCCC1=CC=C(C2(C3=CC=C(CCCCCC)C=C3)C3=CC4=C(C=C3C3=C2C=C(C2=CC=C(/C=C5\SC(=S)N(N6CCCCC6)C5=O)C5=NSN=C25)S3)C(C2=CC=C(CCCCCC)C=C2)(C2=CC=C(CCCCCC)C=C2)C2=C4SC(C3=CC=C(/C=C4\SC(=S)N(C5CCCCC5)C4=O)C4=NSN=C34)=C2)C=C1","IDT-BT-RN","-5.26","-3.62","1.1","11.6","0.5229","6.78","L.-M. Tang, J. Xiao, W.-Y. Bai, Q.-Y. Li, H.-C. Wang, M.-S. Miao, H.-L. Yip, Y.-X. Xu, End-chain effects of non-fullerene acceptors on polymer solar cells. Organic Electronics. 64, 1–6 (2019)."
"CCCCCCC1=C(C)SC(C)=C1","P3HT","-5.1","-3.1","CCCCCCC1=C(C#CC2=CC=C3C(=O)N(C4=CC5=C(C=C4)C4=C(C=CC=C4)C5(CCCCCC)CCCCCC)C(=O)C4=CC=CC2=C43)SC(C2=CC3=C(C=C(C4=CC(CCCCCC)=C(C#CC5=CC=C6C(=O)N(C7=CC8=C(C=C7)C7=C(C=CC=C7)C8(CCCCCC)CCCCCC)C(=O)C7=CC=CC5=C76)S4)C4=NSN=C43)C3=NSN=C23)=C1","NTz-Thex-Np","","","0.92","4.5","0.52","2.14","S. Chatterjee, Y. Ie, Y. Aso, Naphtho[1,2-c:5,6-c′]bis[1,2,5]thiadiazole-Based Nonfullerene Acceptors: Effect of Substituents on the Thiophene Unit on Properties and Photovoltaic Characteristics. ACS Omega. 3, 5814–5824 (2018)."
"CCCCCCC1=C(C)SC(C)=C1","P3HT","-5.1","-3.1","CCCCCCC1(CCCCCC)C2=C(C=CC=C2)C2=C1C=C(N1C(=O)C3=CC=CC4=C3C(=CC=C4C#CC3=C(CC(C)CC)C=C(C4=CC5=C(C=C(C6=CC(CC(CC)CCCC)=C(C#CC7=CC=C8C(=O)N(C9=CC%10=C(C=C9)C9=C(C=CC=C9)C%10(CCCCCC)CCCCCC)C(=O)C9=CC=CC7=C98)S6)C6=NSN=C65)C5=NSN=C45)S3)C1=O)C=C2","NTz-Teh-Np","","","0.9","3.92","0.45","1.6","S. Chatterjee, Y. Ie, Y. Aso, Naphtho[1,2-c:5,6-c′]bis[1,2,5]thiadiazole-Based Nonfullerene Acceptors: Effect of Substituents on the Thiophene Unit on Properties and Photovoltaic Characteristics. ACS Omega. 3, 5814–5824 (2018)."
"CCCCCCC1=C(C)SC(C)=C1","P3HT","-5.1","-3.1","CCCCCCC1(CCCCCC)C2=C(C=CC=C2)C2=C1C=C(N1C(=O)C3=CC=CC4=C3C(=CC=C4C#CC3=CC=C(C4=CC5=C(C=C(C6=CC=C(C#CC7=CC=C8C(=O)N(C9=CC%10=C(C=C9)C9=C(C=CC=C9)C%10(CCCCCC)CCCCCC)C(=O)C9=CC=CC7=C98)S6)C6=NSN=C65)C5=NSN=C45)S3)C1=O)C=C2","NTz-TH-Np","","","0.84","2.39","0.44","0.87","S. Chatterjee, Y. Ie, Y. Aso, Naphtho[1,2-c:5,6-c′]bis[1,2,5]thiadiazole-Based Nonfullerene Acceptors: Effect of Substituents on the Thiophene Unit on Properties and Photovoltaic Characteristics. ACS Omega. 3, 5814–5824 (2018)."
"CCCCCCC1=C(C)SC(C)=C1","P3HT","-5.1","-3.1","CCCCCCC1(CCCCCC)C2=C(C=CC=C2)C2=C1C=C(N1C(=O)C3=CC=CC4=C3C(=CC=C4C#CC3=C(F)C(F)=C(C4=CC5=C(C=C(C6=C(F)C(F)=C(C#CC7=CC=C8C(=O)N(C9=CC%10=C(C=C9)C9=C(C=CC=C9)C%10(CCCCCC)CCCCCC)C(=O)C9=CC=CC7=C98)S6)C6=NSN=C65)C5=NSN=C45)S3)C1=O)C=C2","NTz-TF-Np","","","0.71","1.2","0.31","0.26","S. Chatterjee, Y. Ie, Y. Aso, Naphtho[1,2-c:5,6-c′]bis[1,2,5]thiadiazole-Based Nonfullerene Acceptors: Effect of Substituents on the Thiophene Unit on Properties and Photovoltaic Characteristics. ACS Omega. 3, 5814–5824 (2018)."
"CCCCC(CC)CC1=C2C(=O)C3=C(C4=CC=C(C)S4)SC(C4=CC=C(C)S4)=C3C(=O)C2=C(CC(CC)CCCC)S1","PBDB-T","-5.34","-3.44","CCCCCCCCC1(CCCCCCCC)C2=CC3=C(C=C2C2=C1C=C(C1=CC=C(/C=C4\C(=O)C5=C(C=C(F)C(F)=C5)C4=C(C#N)C#N)S1)C=C2)C(CCCCCCCC)(CCCCCCCC)C1=C3C=CC(C2=CC=C(/C=C3\C(=O)C4=C(C=C(F)C(F)=C4)C3=C(C#N)C#N)S2)=C1","FICBF","-5.66","-3.88","0.87","12.71","0.67","7.41","Z. Lin, K. Huang, Z. Wang, X. Chen, J. Sun, Z. Xu, T. He, S. Yin, M. Li, Q. Zhang, H. Qiu, Alkyl side-chain and fluorination engineering in the indeno[1,2-b]fluorene-based small-molecule acceptors for efficient non-fullerene organic solar cells. Dyes and Pigments. 160, 432–438 (2019)."
"CCCCC(CC)CC1=C2C(=O)C3=C(C4=CC=C(C)S4)SC(C4=CC=C(C)S4)=C3C(=O)C2=C(CC(CC)CCCC)S1","PBDB-T","-5.34","-3.44","CCCCCCCCC1=C(C2=CC3=C(C=C2)C2=CC4=C(C=C2C3(CCCCCCCC)CCCCCCCC)C2=C(C=C(C3=C(CCCCCCCC)C=C(/C=C5\C(=O)C6=C(C=C(F)C(F)=C6)C5=C(C#N)C#N)S3)C=C2)C4(CCCCCCCC)CCCCCCCC)SC(/C=C2\C(=O)C3=C(C=C(F)C(F)=C3)C2=C(C#N)C#N)=C1","FICBF-O","-5.72","-3.85","0.96","10.59","0.545","5.54","Z. Lin, K. Huang, Z. Wang, X. Chen, J. Sun, Z. Xu, T. He, S. Yin, M. Li, Q. Zhang, H. Qiu, Alkyl side-chain and fluorination engineering in the indeno[1,2-b]fluorene-based small-molecule acceptors for efficient non-fullerene organic solar cells. Dyes and Pigments. 160, 432–438 (2019)."
"CCCCC(CC)CC1=C2C(=O)C3=C(C4=CC=C(C)S4)SC(C4=CC=C(C)S4)=C3C(=O)C2=C(CC(CC)CCCC)S1","PBDB-T","-5.34","-3.44","CCCCCCCCC1(CCCCCCCC)C2=CC3=C(C=C2C2=C1C=C(C1=CC=C(/C=C4\C(=O)C5=C(C=CC=C5)C4=C(C#N)C#N)S1)C=C2)C(CCCCCCCC)(CCCCCCCC)C1=C3C=CC(C2=CC=C(/C=C3\C(=O)C4=C(C=CC=C4)C3=C(C#N)C#N)S2)=C1","ICBF","-5.64","-3.8","0.99","10.3","0.601","6.07","Z. Lin, K. Huang, Z. Wang, X. Chen, J. Sun, Z. Xu, T. He, S. Yin, M. Li, Q. Zhang, H. Qiu, Alkyl side-chain and fluorination engineering in the indeno[1,2-b]fluorene-based small-molecule acceptors for efficient non-fullerene organic solar cells. Dyes and Pigments. 160, 432–438 (2019)."
"CCCCC(CC)CC1=C2C(=O)C3=C(C4=CC=C(C)S4)SC(C4=CC=C(C)S4)=C3C(=O)C2=C(CC(CC)CCCC)S1","PBDB-T","-5.34","-3.44","CCCCCCCCC1=C(C2=CC3=C(C=C2)C2=CC4=C(C=C2C3(CCCCCCCC)CCCCCCCC)C2=C(C=C(C3=C(CCCCCCCC)C=C(/C=C5\C(=O)C6=C(C=CC=C6)C5=C(C#N)C#N)S3)C=C2)C4(CCCCCCCC)CCCCCCCC)SC(/C=C2\C(=O)C3=C(C=CC=C3)C2=C(C#N)C#N)=C1","ICBF-O","-5.7","-3.75","1.06","6.82","0.426","3.11","Z. Lin, K. Huang, Z. Wang, X. Chen, J. Sun, Z. Xu, T. He, S. Yin, M. Li, Q. Zhang, H. Qiu, Alkyl side-chain and fluorination engineering in the indeno[1,2-b]fluorene-based small-molecule acceptors for efficient non-fullerene organic solar cells. Dyes and Pigments. 160, 432–438 (2019)."
"CCCCC(CC)COC(=O)C1=C(F)C2=C(C)SC(C3=CC4=C(C5=CC=C(CC(CC)CCCC)S5)C5=C(C=C(C)S5)C(C5=CC=C(CC(CC)CCCC)S5)=C4S3)=C2S1","PTB7-Th","-5.22","-3.64","CCCCC(CC)CN1C(=O)C2=CC(C3=CC=C(C4=CC5=C6C(=CC=C7C(=O)N(CC(CC)CCCC)C(=O)C4=C76)C(=O)N(CC(CC)CCCC)C5=O)C=C3)=C3C(=O)N(CC(CC)CCCC)C(=O)C4=C3C2=C(C=C4)C1=O","NDI–Xy–NDI","-5.89","-4.24","0.93","7.83","0.43","3.11","J. T. Oh, Y. H. Ha, S.-K. Kwon, S. Song, J. Y. Kim, Y.-H. Kim, H. Choi, Twisted Linker Effect on Naphthalene Diimide-Based Dimer Electron Acceptors for Non-fullerene Organic Solar Cells. Macromolecular Rapid Communications. 39, 1800108 (2018)."
"CCCCC(CC)COC(=O)C1=C(F)C2=C(C)SC(C3=CC4=C(C5=CC=C(CC(CC)CCCC)S5)C5=C(C=C(C)S5)C(C5=CC=C(CC(CC)CCCC)S5)=C4S3)=C2S1","PTB7-Th","-5.22","-3.64","CCCCC(CC)CN1C(=O)C2=CC(C3=C(C)C=C(C4=CC5=C6C(=CC=C7C(=O)N(CC(CC)CCCC)C(=O)C4=C76)C(=O)N(CC(CC)CCCC)C5=O)C(C)=C3)=C3C(=O)N(CC(CC)CCCC)C(=O)C4=C3C2=C(C=C4)C1=O","NDI–Ph–NDI","-5.79","-4.21","0.84","5.25","0.39","1.73","J. T. Oh, Y. H. Ha, S.-K. Kwon, S. Song, J. Y. Kim, Y.-H. Kim, H. Choi, Twisted Linker Effect on Naphthalene Diimide-Based Dimer Electron Acceptors for Non-fullerene Organic Solar Cells. Macromolecular Rapid Communications. 39, 1800108 (2018)."
"CCCCCCC1=C(C)SC(C)=C1","P3HT","-5.1","-3.1","CCCCC(CC)CN1C(=O)C2=C(C3=CC=C(C4=CC5=C(C=C4)C4=C(C=C(C6=CC=C(C7=C8C(=O)N(CC(CC)CCCC)C(C9=CC=C(C%10=CC(F)=C(F)C(F)=C%10)S9)=C8C(=O)N7CC(CC)CCCC)S6)C=C4)C54C5=CC(C6=CC=C(C7=C8C(=O)N(CC(CC)CCCC)C(C9=CC=C(C%10=CC(F)=C(F)C(F)=C%10)S9)=C8C(=O)N7CC(CC)CCCC)S6)=CC=C5C5=C4C=C(C4=CC=C(C6=C7C(=O)N(CC(CC)CCCC)C(C8=CC=C(C9=CC(F)=C(F)C(F)=C9)S8)=C7C(=O)N6CC(CC)CCCC)S4)C=C5)S3)N(CC(CC)CCCC)C(=O)C2=C1C1=CC=C(C2=CC=CC=C2)S1","SF(DPP3F)4","-5.29","-3.54","0.93","4.82","0.373","1.67","Z.-C. Chen, Y. Xie, Y.-Y. Yu, H.-B. Wu, J.-H. Wan, A comparative study of the effects of terminal aromatic moieties in spirobifluorene core-based diketopyrrolopyrrole non-fullerene acceptors. New J. Chem. 42, 11854–11861 (2018)."
"CCCCCCC1=C(C)SC(C)=C1","P3HT","-5.1","-3.1","CCCCC(CC)CN1C(=O)C2=C(C3=CC=C(C4=CC5=CC=CC=C5S4)S3)N(CC(CC)CCCC)C(=O)C2=C1C1=CC=C(C2=CC=C3C(=C2)C2(C4=C3C=CC(C3=CC=C(C5=C6C(=O)N(CC(CC)CCCC)C(C7=CC=C(C8=CC9=C(C=CC=C9)S8)S7)=C6C(=O)N5CC(CC)CCCC)S3)=C4)C3=C(C=CC(C4=CC=C(C5=C6C(=O)N(CC(CC)CCCC)C(C7=CC=C(C8=CC9=CC=CC=C9S8)S7)=C6C(=O)N5CC(CC)CCCC)S4)=C3)C3=C2C=C(C2=CC=C(C4=C5C(=O)N(CC(CC)CCCC)C(C6=CC=C(C7=CC8=C(C=CC=C8)S7)S6)=C5C(=O)N4CC(CC)CCCC)S2)C=C3)S1","SF(DPPBF)4","-5.12","-3.58","1","1.98","0.369","0.73","Z.-C. Chen, Y. Xie, Y.-Y. Yu, H.-B. Wu, J.-H. Wan, A comparative study of the effects of terminal aromatic moieties in spirobifluorene core-based diketopyrrolopyrrole non-fullerene acceptors. New J. Chem. 42, 11854–11861 (2018)."
"CCCCCCC1=C(C)SC(C)=C1","P3HT","-5.1","-3.1","CCCCC(CC)CN1C(=O)C2=C(C3=CC=C(C4=CC5=CC=CC=C5O4)S3)N(CC(CC)CCCC)C(=O)C2=C1C1=CC=C(C2=CC=C3C(=C2)C2(C4=C3C=CC(C3=CC=C(C5=C6C(=O)N(CC(CC)CCCC)C(C7=CC=C(C8=CC9=C(C=CC=C9)O8)S7)=C6C(=O)N5CC(CC)CCCC)S3)=C4)C3=C(C=CC(C4=CC=C(C5=C6C(=O)N(CC(CC)CCCC)C(C7=CC=C(C8=CC9=CC=CC=C9O8)S7)=C6C(=O)N5CC(CC)CCCC)S4)=C3)C3=C2C=C(C2=CC=C(C4=C5C(=O)N(CC(CC)CCCC)C(C6=CC=C(C7=CC8=C(C=CC=C8)O7)S6)=C5C(=O)N4CC(CC)CCCC)S2)C=C3)S1","SF(DPPBT)4","-5.21","-3.63","0.81","1.1","0.374","0.33","Z.-C. Chen, Y. Xie, Y.-Y. Yu, H.-B. Wu, J.-H. Wan, A comparative study of the effects of terminal aromatic moieties in spirobifluorene core-based diketopyrrolopyrrole non-fullerene acceptors. New J. Chem. 42, 11854–11861 (2018)."
"CCCCCCCCC(CCCCCC)CN1N=C2C(=N1)C(C1=CC=C(C3=CC4=C(S3)C(C3=CC=C(CC(CC)CCCC)S3)=C3C=C(C)SC3=C4C3=CC=C(CC(CC)CCCC)S3)S1)=C(F)C(F)=C2C1=CC=C(C)S1","PBZ","-5.18","-3.22","CCCCCCC1=CC=C(C2(C3=CC=C(CCCCCC)C=C3)C3=CC4=C(C=C3C3=C2C=C(C2=C(/C=C/C5=CC=C(CCCCCC)S5)C=C(/C=C5\C(=O)C6=C(C=CC=C6)C5=C(C#N)C#N)S2)S3)C(C2=CC=C(CCCCCC)C=C2)(C2=CC=C(CCCCCC)C=C2)C2=C4SC(C3=C(/C=C/C4=CC=C(CCCCCC)S4)C=C(/C=C4\C(=O)C5=C(C=CC=C5)C4=C(C#N)C#N)S3)=C2)C=C1","ITVT","-5.47","-3.59","0.96","14.22","0.427","5.84","X. Li, Z. Xu, X. Guo, Q. Fan, M. Zhang, Y. Li, Synthesis and photovoltaic properties of a small molecule acceptor with thienylenevinylene thiophene as π bridge. Dyes and Pigments. 160, 227–233 (2019)."
"CCCCC(CC)COC(=O)C1=C(F)C2=C(C)SC(C3=CC4=C(C5=CC=C(CC(CC)CCCC)S5)C5=C(C=C(C)S5)C(C5=CC=C(CC(CC)CCCC)S5)=C4S3)=C2S1","PTB7-Th","-5.22","-3.64","CCCCC(CC)CC1(CC(CC)CCCC)C2=C(SC(C3=CC=C(/C=C4\SC(=S)N(CC)C4=O)C4=NSN=C34)=C2)C2=C1C=C(C1=CC=C(/C=C3\SC(=S)N(CC)C3=O)C3=NSN=C13)S2","SSBR","-5.44","-3.72","0.92","15.91","0.5583","8.16","C. Tang, S.-C. Chen, Y. Tang, W. Ma, Q. Zheng, Cyclopentadithiophene-cored non-fullerene acceptors for efficient polymer solar cells with superior stability. Solar Energy. 174, 991–998 (2018)."
"CCCCC(CC)COC(=O)C1=C(F)C2=C(C)SC(C3=CC4=C(C5=CC=C(CC(CC)CCCC)S5)C5=C(C=C(C)S5)C(C5=CC=C(CC(CC)CCCC)S5)=C4S3)=C2S1","PTB7-Th","-5.22","-3.64","CCCCC(CC)CC1(CC(CC)CCCC)C2=C(SC(C3=CC=C(/C=C4\SC(=C(C#N)C#N)N(CC)C4=O)C4=NSN=C34)=C2)C2=C1C=C(C1=CC=C(/C=C3\SC(=C(C#N)C#N)N(CC)C3=O)C3=NSN=C13)S2","SSBRC","-5.47","-3.84","0.77","7.75","0.5633","3.35","C. Tang, S.-C. Chen, Y. Tang, W. Ma, Q. Zheng, Cyclopentadithiophene-cored non-fullerene acceptors for efficient polymer solar cells with superior stability. Solar Energy. 174, 991–998 (2018)."
"CCCCC(CC)COC(=O)C1=C(F)C2=C(C)SC(C3=CC4=C(C5=CC=C(CC(CC)CCCC)S5)C5=C(C=C(C)S5)C(C5=CC=C(CC(CC)CCCC)S5)=C4S3)=C2S1","PTB7-Th","-5.22","-3.64","CCCCCCOC1=CC=C(C2(C3=CC=C(OCCCCCC)C=C3)C3=CC4=C(C=C3C3=C2C2=C(C=C(/C=C5\C(=O)C6=C(C=CC=C6)C5=C(C#N)C#N)S2)S3)C(C2=CC=C(OCCCCCC)C=C2)(C2=CC=C(OCCCCCC)C=C2)C2=C4SC3=C2SC(/C=C2\C(=O)C4=C(C=CCC4)C2=C(C#N)C#N)=C3)C=C1","pO-ITIC","-5.49","-3.71","0.8","14.79","0.591","7.51","B. Zhao, W. Wang, J. Xin, H. Wu, H. Liu, Z. Guo, Z. Cong, W. Ma, C. Gao, Absorptive Behaviors and Photovoltaic Performance Enhancements of Alkoxy-Phenyl Modified Indacenodithieno[3,2-b]thiophene-Based Nonfullerene Acceptors. ACS Sustainable Chem. Eng. 6, 2177–2187 (2018)."
"CCCCC(CC)COC(=O)C1=C(F)C2=C(C)SC(C3=CC4=C(C5=CC=C(CC(CC)CCCC)S5)C5=C(C=C(C)S5)C(C5=CC=C(CC(CC)CCCC)S5)=C4S3)=C2S1","PTB7-Th","-5.22","-3.64","CCCCCCOC1=CC=CC(C2(C3=CC=CC(OCCCCCC)=C3)C3=CC4=C(C=C3C3=C2C2=C(C=C(/C=C5\C(=O)C6=C(C=CC=C6)C5=C(C#N)C#N)S2)S3)C(C2=CC=CC(OCCCCCC)=C2)(C2=CC(OCCCCCC)=CC=C2)C2=C4SC3=C2SC(/C=C2\C(=O)C4=C(C=CCC4)C2=C(C#N)C#N)=C3)=C1","mO-ITIC","-5.5","-3.74","0.8","14.19","0.601","7.33","B. Zhao, W. Wang, J. Xin, H. Wu, H. Liu, Z. Guo, Z. Cong, W. Ma, C. Gao, Absorptive Behaviors and Photovoltaic Performance Enhancements of Alkoxy-Phenyl Modified Indacenodithieno[3,2-b]thiophene-Based Nonfullerene Acceptors. ACS Sustainable Chem. Eng. 6, 2177–2187 (2018)."
"CCCCC(CC)COC(=O)C1=C(F)C2=C(C)SC(C3=CC4=C(C5=CC=C(CC(CC)CCCC)S5)C5=C(C=C(C)S5)C(C5=CC=C(CC(CC)CCCC)S5)=C4S3)=C2S1","PTB7-Th","-5.22","-3.64","CCCCCCOC1=CC=C(C2(C3=CC(F)=C(OCCCCCC)C=C3)C3=CC4=C(C=C3C3=C2C2=C(C=C(/C=C5\C(=O)C6=C(C=CC=C6)C5=C(C#N)C#N)S2)S3)C(C2=CC=C(OCCCCCC)C(F)=C2)(C2=CC(F)=C(OCCCCCC)C=C2)C2=C4SC3=C2SC(/C=C2\C(=O)C4=C(C=CCC4)C2=C(C#N)C#N)=C3)C=C1F","FpO-ITIC","-5.61","-3.72","0.78","12.99","0.567","6.17","B. Zhao, W. Wang, J. Xin, H. Wu, H. Liu, Z. Guo, Z. Cong, W. Ma, C. Gao, Absorptive Behaviors and Photovoltaic Performance Enhancements of Alkoxy-Phenyl Modified Indacenodithieno[3,2-b]thiophene-Based Nonfullerene Acceptors. ACS Sustainable Chem. Eng. 6, 2177–2187 (2018)."
"CCCCCCC1=C(C)SC(C)=C1","P3HT","-5.1","-3.1","CCCCCCCCN1N=C2C(=N1)C(C1=CC3=C(S1)C1=CC4=C(C=C1C3(C1=CC=C(CCCCCC)C=C1)C1=CC=C(CCCCCC)C=C1)C1=C(C=C(C3=C(OC)C(OC)=C(/C=C5\SC(=S)N(CC)C5=O)C5=NN(CCCCCCCC)N=C53)S1)C4(C1=CC=C(CCCCCC)C=C1)C1=CC=C(CCCCCC)C=C1)=C(OC)C(OC)=C2/C=C1\SC(=S)N(CC)C1=O","BTA101","-5.41","-3.55","1.19","5.33","0.56","3.55","Q. Zhang, B. Xiao, M. Du, G. Li, A. Tang, E. Zhou, A2–A1–D–A1–A2 type non-fullerene acceptors based on methoxy substituted benzotriazole with three different end-capped groups for P3HT-based organic solar cells. J. Mater. Chem. C. 6, 10902–10909 (2018)."
"CCCCCCC1=C(C)SC(C)=C1","P3HT","-5.1","-3.1","CCCCCCCCN1N=C2C(=N1)C(C1=CC3=C(S1)C1=CC4=C(C=C1C3(C1=CC=C(CCCCCC)C=C1)C1=CC=C(CCCCCC)C=C1)C1=C(C=C(C3=C(OC)C(OC)=C(/C=C5\SC(=O)N(CC)C5=O)C5=NN(CCCCCCCC)N=C53)S1)C4(C1=CC=C(CCCCCC)C=C1)C1=CC=C(CCCCCC)C=C1)=C(OC)C(OC)=C2/C=C1\SC(=O)N(CC)C1=O","BTA100","-5.32","-3.23","1.34","1.65","0.47","1.04","Q. Zhang, B. Xiao, M. Du, G. Li, A. Tang, E. Zhou, A2–A1–D–A1–A2 type non-fullerene acceptors based on methoxy substituted benzotriazole with three different end-capped groups for P3HT-based organic solar cells. J. Mater. Chem. C. 6, 10902–10909 (2018)."
"CCCCCCCCC(CCCCCC)COC1=CC(C2=CC=C(C3=C(F)C(F)=C(C4=CC=C(C)S4)C4=NSN=C43)S2)=C(OCC(CCCCCC)CCCCCCCC)C=C1C","PPDT2FBT","-5.3","-3.52","CCCCCCC1=CC=C(C2(C3=CC=C(CCCCCC)C=C3)C3=CC4=C(C=C3C3=C2C2=C(C=C(/C=C5\C(=O)C6=C(C=CC=C6)C5=C(C#N)C#N)S2)S3)C(C2=CC=C(CCCCCC)C=C2)(C2=CC=C(CCCCCC)C=C2)C2=C4SC3=C2SC(/C=C2\C(=O)C4=C(C=CC=C4)C2=C(C#N)C#N)=C3)C=C1","ITIC","-5.48","-3.83","0.929","10.6","0.635","5.52","B. Jang, C. Lee, Y. W. Lee, D. Kim, M. A. Uddin, F. S. Kim, B. J. Kim, H. Y. Woo, A High Dielectric N-Type Small Molecular Acceptor Containing Oligoethyleneglycol Side-Chains for Organic Solar Cells. Chinese Journal of Chemistry. 36, 199–205 (2018)."
