Repository: JinYSun/BiBERTa

BiBERTa

### **<u>Deep learning-assisted to accelerate the discovery of donor/acceptor pairs for high-performance organic solar cells</u>**

## <u>Motivation</u>

It is a deep learning-based framework built for new donor/acceptor pairs discovery. The framework contains data collection section, PCE prediction section and molecular discovery section. Specifically, a large D/A pair dataset was built by collecting experimental data from literature. Then, a novel RoBERTa-based bi-encoder model (BiBERTa) was developed for PCE prediction by using the SMILES of donor and acceptor pairs as the input. Two pretrained ChemBERTa2 encoders were loaded as initial parameters of the bi-encoder.

File: BiBERTa/dataset/OSC/data.csv (part 28 of 41)
"Donor","Donor_Name","HOMO/D","LUMO/D","Acceptor","Acceptor_Name","HOMO/A","LUMO/A","Voc","Jsc","FF","PCE","reference"
"CCCCCCCCC(CCCCCC)COC1=CC(C2=CC=C(C3=C(F)C(F)=C(C4=CC=C(C)S4)C4=NSN=C43)S2)=C(OCC(CCCCCC)CCCCCCCC)C=C1C","PPDT2FBT","-5.3","-3.52","O=C(C1=C(C/2=C(C#N)/C#N)C=CC=C1)C2=C/C(S3)=CC(S4)=C3C5=C4C6=CC(C(C7=CC=C(C=C7)OCCOCCOCCOC)(C8=C9SC%10=C8SC(/C=C%11C(C%12=C(C\%11=C(C#N)\C#N)C=CC=C%12)=O)=C%10)C%13=CC=C(C=C%13)OCCOCCOCCOC)=C9C=C6C(C%14=CC=C(C=C%14)OCCOCCOCCOC)5C(C=C%15)=CC=C%15OCCOCCOCCOC","ITIC‐OEG","-5.39","-3.99","0.9","3.56","0.49","1.58","B. Jang, C. Lee, Y. W. Lee, D. Kim, M. A. Uddin, F. S. Kim, B. J. Kim, H. Y. Woo, A High Dielectric N-Type Small Molecular Acceptor Containing Oligoethyleneglycol Side-Chains for Organic Solar Cells. Chinese Journal of Chemistry. 36, 199–205 (2018)."
"CCCCCCC1=C(C)SC(C)=C1","P3HT","-5.1","-3.1","CCCCCCC1=CC=C(C2(C3=CC=C(CCCCCC)C=C3)C3=CC4=C(C=C3C3=C2C=C(C2=CC=C(/C=C5/SC(=C(C#N)C#N)N(CC)C5=O)C5=NSN=C25)S3)C(C2=CC=C(CCCCCC)C=C2)(C2=CC=C(CCCCCC)C=C2)C2=C4SC(C3=CC=C(/C=C4/SC(=C(C#N)C#N)N(CC)C4=O)C4=NSN=C34)=C2)C=C1","IDT-RCN","-5.62","-3.75","0.69","7.92","0.63","3.42","P. Ye, Y. Chen, J. Wu, X. Wu, Y. Xu, Z. Li, S. Hong, M. Sun, A. Peng, H. Huang, Combination of noncovalent conformational locks and side chain engineering to tune the crystallinity of nonfullerene acceptors for high-performance P3HT based organic solar cells. Mater. Chem. Front. 3, 64–69 (2018)."
"CCCCCCC1=C(C)SC(C)=C1","P3HT","-5.1","-3.1","CCCCCCC1=CC=C(C2(C3=CC=C(CCCCCC)C=C3)C3=CC4=C(C=C3C3=C2C=C(C2=CC=C(/C=C5/S/C(=C(/C#N)C(=O)OC)N(CC)C5=O)C5=NSN=C25)S3)C(C2=CC=C(CCCCCC)C=C2)(C2=CC=C(CCCCCC)C=C2)C2=C4SC(C3=CC=C(/C=C4/S/C(=C(/C#N)C(=O)OCC)N(CC)C4=O)C4=NSN=C34)=C2)C=C1","IDT-CA","-5.59","-3.64","0.84","7.77","0.64","4.19","P. Ye, Y. Chen, J. Wu, X. Wu, Y. Xu, Z. Li, S. Hong, M. Sun, A. Peng, H. Huang, Combination of noncovalent conformational locks and side chain engineering to tune the crystallinity of nonfullerene acceptors for high-performance P3HT based organic solar cells. Mater. Chem. Front. 3, 64–69 (2018)."
"CCCCCCC1=C(C)SC(C)=C1","P3HT","-5.1","-3.1","CCCCCCC1(C)C2=CC3=C(C=C2C2=C1C=C(C1=NC=C(/C=C4/SC(=S)N(CC)C4=O)S1)S2)C(CCCCCC)(CCCCCC)C1=C3SC(C2=NC=C(/C=C3/SC(=S)N(CC)C3=O)S2)=C1","H-IDTzR","-5.31","-3.44","1.04","6.67","0.525","3.53","P. Ye, Y. Chen, J. Wu, X. Wu, Y. Xu, Z. Li, S. Hong, M. Sun, A. Peng, H. Huang, Combination of noncovalent conformational locks and side chain engineering to tune the crystallinity of nonfullerene acceptors for high-performance P3HT based organic solar cells. Mater. Chem. Front. 3, 64–69 (2018)."
"CCCCCCCCC(CCCCCC)CC1=C(C)SC(C2=CC(CC(CCCCCC)CCCCCCCC)=C(C3=CC(F)=C(C4=C(F)C=C(C)S4)S3)S2)=C1","P4T2F-HD","-5.35","-3.43","CCCCCCCCC1(CCCCCCCC)C2=CC3=C(C=C2C2=C1C=C(C1=CC=C(/C=C4\SC(=S)N(CC)C4=O)C4=NSN=C14)S2)C(CCCCCCCC)(CCCCCCCC)C1=C3SC(C2=CC=C(/C=C3\SC(=S)N(CC)C3=O)C3=NSN=C23)=C1","O-IDTBR","-5.67","-3.55","1.04","10","0.67","7","R. Liu, Z. Du, S. Wen, Y. Wu, D. Zhu, R. Yang, Energy levels modulation of small molecule acceptors for polymer solar cells. Synthetic Metals. 235, 131–135 (2018)."
"CCCCCCC(CCCC)CC1=C(C)SC(C2=CC(CC(CCCC)CCCCCC)=C(C3=CC(F)=C(C4=C(F)C=C(C)S4)S3)S2)=C1","P4T2F-BO","-5.3","-3.4","CCCCCCCCC1(CCCCCCCC)C2=CC3=C(C=C2C2=C1C=C(C1=CC=C(/C=C4\SC(=S)N(CC)C4=O)C4=NSN=C14)S2)C(CCCCCCCC)(CCCCCCCC)C1=C3SC(C2=CC=C(/C=C3\SC(=S)N(CC)C3=O)C3=NSN=C23)=C1","O-IDTBR","-5.67","-3.55","1.06","9.9","0.6","6.3","R. Liu, Z. Du, S. Wen, Y. Wu, D. Zhu, R. Yang, Energy levels modulation of small molecule acceptors for polymer solar cells. Synthetic Metals. 235, 131–135 (2018)."
"CCCCC(CC)CC1=C2C(=O)C3=C(C4=CC=C(C)S4)SC(C4=CC=C(C)S4)=C3C(=O)C2=C(CC(CC)CCCC)S1","PBDB-T","-5.34","-3.44","CCCCCCCCC1(CCCCCCCC)C2=CC3=C(C=C2C2=C1C=C(C1=C(CC(CC)CCCC)C=C(/C=C4\C(=O)C5=C(C=C6C=CC=CC6=C5)C4=C(C#N)C#N)S1)S2)C(CCCCCCCC)(CCCCCCCC)C1=C3SC(C2=C(CC(CC)CCCC)C=C(/C=C3\C(=O)C4=C(C=C5C=CC=CC5=C4)C3=C(C#N)C#N)S2)=C1","IDT-TN","-5.42","-4.03","0.967","13.22","0.4517","5.77","X. Jia, Z. Chen, C. Duan, Z. Wang, Q. Yin, F. Huang, Y. Cao, Polythiophene derivatives compatible with both fullerene and non-fullerene acceptors for polymer solar cells. J. Mater. Chem. C. 7, 314–323 (2019)."
"CCCCC(CC)CC1=C2C(=O)C3=C(C4=CC=C(C)S4)SC(C4=CC=C(C)S4)=C3C(=O)C2=C(CC(CC)CCCC)S1","PBDB-T","-5.34","-3.44","CCCCCCCCC1(CCCCCCCC)C2=CC3=C(C=C2C2=C1C=C(C1=C(CC(CC)CCCC)C=C(/C=C4\C(=O)C5=C(C=C6C=CC=CC6=C5)C4=C(C#N)C#N)S1)C=C2)C(CCCCCCCC)(CCCCCCCC)C1=C3C=CC(C2=C(CC(CC)CCCC)C=C(/C=C3\C(=O)C4=C(C=C5C=CC=CC5=C4)C3=C(C#N)C#N)S2)=C1","IF-TN","-5.8","-3.93","1.006","7.02","0.4095","2.89","X. Jia, Z. Chen, C. Duan, Z. Wang, Q. Yin, F. Huang, Y. Cao, Polythiophene derivatives compatible with both fullerene and non-fullerene acceptors for polymer solar cells. J. Mater. Chem. C. 7, 314–323 (2019)."
"CCCCCCC1=C(C)SC(C)=C1","P3HT","-5.1","-3.1","CCCCCCC(C)N1C(=O)C2=CC3=C(C=C2C1=O)C1=CC=C(C2=C(CC(CC)CCCC)C=C(C4=C(F)C5=C(C6=NSN=C64)C(F)=C(C4=CC(CC(CC)CCCC)=C(C6=CC=C7C8=C(C=C9C(=O)N(C(C)CCCCCC)C(=O)C9=C8)C8=CC=CC6=C87)S4)C4=NSN=C45)S2)C2=C1C3=CC=C2","FNTz-Teh-FA","-6.17","-3.55","0.89","5.81","0.6","3.12","R. Li, G. Liu, B. Fan, X. Du, X. Tang, N. Li, L. Ying, C. J. Brabec, F. Huang, Y. Cao, Non-fullerene acceptors end-capped with an extended conjugation group for efficient polymer solar cells. Organic Electronics. 59, 366–373 (2018)."
"CCCCCCC1=C(C)SC(C)=C1","P3HT","-5.1","-3.1","CCCCCCC(C)N1C(=O)C2=CC3=C(C=C2C1=O)C1=CC=C(C2=C(CC(CC)CCCC)C=C(C4=CC5=C(C=C(C6=CC(CC(CC)CCCC)=C(C7=CC=C8C9=C(C=C%10C(=O)N(C(C)CCCCCC)C(=O)C%10=C9)C9=CC=CC7=C98)S6)C6=NSN=C65)C5=NSN=C45)S2)C2=C1C3=CC=C2","NTz-Teh-FA","-6.06","-3.38","0.95","2.13","0.53","1.02","R. Li, G. Liu, B. Fan, X. Du, X. Tang, N. Li, L. Ying, C. J. Brabec, F. Huang, Y. Cao, Non-fullerene acceptors end-capped with an extended conjugation group for efficient polymer solar cells. Organic Electronics. 59, 366–373 (2018)."
"CCCCC(CC)CC1=C2C(=O)C3=C(C4=CC=C(C)S4)SC(C4=CC=C(C)S4)=C3C(=O)C2=C(CC(CC)CCCC)S1","PBDB-T","-5.34","-3.44","CCCCCCCCC1(CCCCCCCC)C2=CC3=C(C=C2C2=C1C=C(C1=CC=C(/C=C4\SC(=S)N(CC)C4=O)C4=NON=C14)S2)C(CCCCCCCC)(CCCCCCCC)C1=C3SC(C2=CC=C(/C=C3\SC(=S)N(CC)C3=O)C3=NON=C23)=C1","IDTBOR","-5.49","-3.93","0.89","15.98","0.5467","7.74","S. Chatterjee, Y. Ie, T. Seo, T. Moriyama, G.-J. A. H. Wetzelaer, P. W. M. Blom, Y. Aso, Fluorinated naphtho[1,2-c:5,6-c’]bis[1,2,5]thiadiazole-containing π-conjugated compound: synthesis, properties, and acceptor applications in organic solar cells. NPG Asia Mater. 10, 1016–1028 (2018)."
"CCCCC(CC)CC1=C2C(=O)C3=C(C4=CC=C(C)S4)SC(C4=CC=C(C)S4)=C3C(=O)C2=C(CC(CC)CCCC)S1","PBDB-T","-5.34","-3.44","CCCCCCCCC1(CCCCCCCC)C2=CC3=C(C=C2C2=C1C=C(C1=CC=C(/C=C4\SC(=S)N(CC)C4=O)C4=N[Se]N=C14)S2)C(CCCCCCCC)(CCCCCCCC)C1=C3SC(C2=CC=C(/C=C3\SC(=S)N(CC)C3=O)C3=NON=C23)=C1","IDTBSR","-5.41","-3.88","0.95","13.95","0.5238","6.95","S. Chatterjee, Y. Ie, T. Seo, T. Moriyama, G.-J. A. H. Wetzelaer, P. W. M. Blom, Y. Aso, Fluorinated naphtho[1,2-c:5,6-c’]bis[1,2,5]thiadiazole-containing π-conjugated compound: synthesis, properties, and acceptor applications in organic solar cells. NPG Asia Mater. 10, 1016–1028 (2018)."
"CCCCC(CC)CC1=C2C(=O)C3=C(C4=CC=C(C)S4)SC(C4=CC=C(C)S4)=C3C(=O)C2=C(CC(CC)CCCC)S1","PBDB-T","-5.34","-3.44","CCCCCCC1=CC=C(C2(C3=CC=C(CCCCCC)C=C3)C3=CC4=C(C=C3C3=C2C=C(/C=C2\C(=O)C5=C(C=C6C=CC=CC6=C5)C2=C(C#N)C#N)S3)C(C2=CC=C(CCCCCC)C=C2)(C2=CC=C(CCCCCC)C=C2)C2=C4SC(/C=C3\C(=O)C4=C(C=C5C=CC=CC5=C4)C3=C(C#N)C#N)=C2)C=C1","IDT-N","-5.84","-3.95","0.79","15.88","0.7191","8.99","R. Li, G. Liu, R. Xie, Z. Wang, X. Yang, K. An, W. Zhong, X.-F. Jiang, L. Ying, F. Huang, Y. Cao, Introducing cyclic alkyl chains into small-molecule acceptors for efficient polymer solar cells. J. Mater. Chem. C. 6, 7046–7053 (2018)."
"CCCCC(CC)CC1=C2C(=O)C3=C(C4=CC=C(C)S4)SC(C4=CC=C(C)S4)=C3C(=O)C2=C(CC(CC)CCCC)S1","PBDB-T","-5.34","-3.44","CCCCCCC1=CC=C(C2(C3=CC=C(CCCCCC)C=C3)C3=CC4=C(C=C3C3=C2C=C(/C=C2\C(=O)C5=C(C=C6CCCCC6=C5)C2=C(C#N)C#N)S3)C(C2=CC=C(CCCCCC)C=C2)(C2=CC=C(CCCCCC)C=C2)C2=C4SC(/C=C3\C(=O)C4=C(C=C5CCCCC5=C4)C3=C(C#N)C#N)=C2)C=C1","IDT-HN","-5.92","-3.86","0.93","14.43","0.7641","10.22","R. Li, G. Liu, R. Xie, Z. Wang, X. Yang, K. An, W. Zhong, X.-F. Jiang, L. Ying, F. Huang, Y. Cao, Introducing cyclic alkyl chains into small-molecule acceptors for efficient polymer solar cells. J. Mater. Chem. C. 6, 7046–7053 (2018)."
"CCCCC(CC)CC1=C2C(=O)C3=C(C4=CC=C(C)S4)SC(C4=CC=C(C)S4)=C3C(=O)C2=C(CC(CC)CCCC)S1","PBDB-T","-5.34","-3.44","CCCCCCC1=CC=C(C2(C3=CC=C(CCCCCC)C=C3)C3=CC4=C(C=C3C3=C2C=C(/C=C2\C(=O)C5=C(C=CC=C5)C2=C(C#N)C#N)S3)C(C2=CC=C(CCCCCC)C=C2)(C2=CC=C(CCCCCC)C=C2)C2=C4SC(/C=C3\C(=O)C4=C(C=CC=C4)C3=C(C#N)C#N)=C2)C=C1","IDT-IC","-5.86","-4.01","0.88","11.94","0.579","6.11","R. Li, G. Liu, R. Xie, Z. Wang, X. Yang, K. An, W. Zhong, X.-F. Jiang, L. Ying, F. Huang, Y. Cao, Introducing cyclic alkyl chains into small-molecule acceptors for efficient polymer solar cells. J. Mater. Chem. C. 6, 7046–7053 (2018)."
"CCCCCCCCCCCCSC1=CC=C(C2=C3C=C(C4=CC=C(C5=C(F)C(F)=C(C6=CC=C(C)S6)C6=NN(CC(CC)CCCC)N=C65)S4)SC3=C(C3=CC=C(SCCCCCCCCCCCC)S3)C3=C2SC(C)=C3)S1","J61","-5.32","-3.08","CCCCCCCCC1(CCCCCCCC)C2=CC(C3=C4N=C(C5=CC=CC=C5)C(C5=CC=CC=C5)=NC4=C(/C=C4/SC(=S)N(CC)C4=O)S3)=CC=C2C2=CC=C(C3=C4N=C(C5=CC=CC=C5)C(C5=CC=CC=C5)=NC4=C(/C=C4/SC(=S)N(CC)C4=O)S3)C=C21","TP21","-5.46","-3.61","1.05","10.92","0.51","5.81","J. Li, J. Yang, J. Hu, Y. Chen, B. Xiao, E. Zhou, The first thieno[3,4-b]pyrazine based small molecular acceptor with a linear A2–A1–D–A1–A2 skeleton for fullerene-free organic solar cells with a high Voc of 1.05 V. Chem. Commun. 54, 10770–10773 (2018)."
"CCCCCCCCC(CCCCCC)CN1N=C2C(=N1)C(C1=CC=C(C3=CC4=C(C5=CC=C(SCC6CCCCC6)S5)C5=C(C=C(C)S5)C(C5=CC=C(SCC6CCCCC6)S5)=C4S3)S1)=C(F)C(F)=C2C1=CC=C(C)S1","J64","-5.33","-3.09","CCCCCCC1=CC=C(C2(C3=CC=C(CCCCCC)C=C3)C3=CC4=C(C=C3C3=C2C2=C(C=C(/C=C5\C(=O)C6=C(C=CC=C6)C5=C(C#N)C#N)S2)S3)C(C2=CC=C(CCCCCC)C=C2)(C2=CC=C(CCCCCC)C=C2)C2=C4SC3=C2SC(/C=C2\C(=O)C4=C(C=CC=C4)C2=C(C#N)C#N)=C3)C=C1","ITIC","-5.48","-3.83","0.889","15.4","0.6271","8.59","H. Huang, H. Bin, Z. Peng, B. Qiu, C. Sun, A. Liebman-Pelaez, Z.-G. Zhang, C. Zhu, H. Ade, Z. Zhang, Y. Li, Effect of Side-Chain Engineering of Bithienylbenzodithiophene-alt-fluorobenzotriazole-Based Copolymers on the Thermal Stability and Photovoltaic Performance of Polymer Solar Cells. Macromolecules. 51, 6028–6036 (2018)."
"C=CCCCCSC1=CC=C(C2=C3C=C(C4=CC=C(C5=C(F)C(F)=C(C6=CC=C(C)S6)C6=NN(CC(CCCCCC)CCCCCCCC)N=C65)S4)SC3=C(C3=CC=C(SCCCCC=C)S3)C3=C2SC(C)=C3)S1","J63","-5.28","-3.04","CCCCCCC1=CC=C(C2(C3=CC=C(CCCCCC)C=C3)C3=CC4=C(C=C3C3=C2C2=C(C=C(/C=C5\C(=O)C6=C(C=CC=C6)C5=C(C#N)C#N)S2)S3)C(C2=CC=C(CCCCCC)C=C2)(C2=CC=C(CCCCCC)C=C2)C2=C4SC3=C2SC(/C=C2\C(=O)C4=C(C=CC=C4)C2=C(C#N)C#N)=C3)C=C1","ITIC","-5.48","-3.83","0.868","15.72","0.5958","8.13","H. Huang, H. Bin, Z. Peng, B. Qiu, C. Sun, A. Liebman-Pelaez, Z.-G. Zhang, C. Zhu, H. Ade, Z. Zhang, Y. Li, Effect of Side-Chain Engineering of Bithienylbenzodithiophene-alt-fluorobenzotriazole-Based Copolymers on the Thermal Stability and Photovoltaic Performance of Polymer Solar Cells. Macromolecules. 51, 6028–6036 (2018)."
"CCCCCCCCSC1=CC=C(C2=C3C=C(C4=CC=C(C5=C(F)C(F)=C(C6=CC=C(C)S6)C6=NN(CC(CCCCCC)CCCCCCCC)N=C65)S4)SC3=C(C3=CC=C(SCCCCCCCC)S3)C3=C2SC(C)=C3)S1","J62","-5.31","-3.08","CCCCCCC1=CC=C(C2(C3=CC=C(CCCCCC)C=C3)C3=CC4=C(C=C3C3=C2C2=C(C=C(/C=C5\C(=O)C6=C(C=CC=C6)C5=C(C#N)C#N)S2)S3)C(C2=CC=C(CCCCCC)C=C2)(C2=CC=C(CCCCCC)C=C2)C2=C4SC3=C2SC(/C=C2\C(=O)C4=C(C=CC=C4)C2=C(C#N)C#N)=C3)C=C1","ITIC","-5.48","-3.83","0.915","16.85","0.7009","10.81","H. Huang, H. Bin, Z. Peng, B. Qiu, C. Sun, A. Liebman-Pelaez, Z.-G. Zhang, C. Zhu, H. Ade, Z. Zhang, Y. Li, Effect of Side-Chain Engineering of Bithienylbenzodithiophene-alt-fluorobenzotriazole-Based Copolymers on the Thermal Stability and Photovoltaic Performance of Polymer Solar Cells. Macromolecules. 51, 6028–6036 (2018)."
"CCCCC(CC)CC1=C2C(=O)C3=C(C4=CC=C(C)S4)SC(C4=CC=C(C)S4)=C3C(=O)C2=C(CC(CC)CCCC)S1","PBDB-T","-5.34","-3.44","CCCCCCCCN1C(=O)/C(=C/C2=C3SC(C(F)(F)F)=CC3=C(C3=CC4=C(S3)C3=CC5=C(C=C3C4(C3=CC=C(CCCCCC)C=C3)C3=CC=C(CCCCCC)C=C3)C3=C(C=C(C4=C6C=C(C(F)(F)F)SC6=C(/C=C6\SC(=C(C#N)C#N)N(CCCCCCCC)C6=O)S4)S3)C5(C3=CC=C(CCCCCC)C=C3)C3=CC=C(CCCCCC)C=C3)S2)SC1=C(C#N)C#N","ATT-8","-5.46","-3.71","0.804","13.9","0.6542","7.31","P. Wang, H. Fan, X. Zhu, A 2-(trifluoromethyl)thieno[3,4-b]thiophene-based small-molecule electron acceptor for polymer solar cell application. Dyes and Pigments. 155, 179–185 (2018)."
"CCCCC(CC)CC1=C2C(=O)C3=C(C4=CC=C(C)S4)SC(C4=CC=C(C)S4)=C3C(=O)C2=C(CC(CC)CCCC)S1","PBDB-T","-5.34","-3.44","CCCCCCC1=CC=C(C2(C3=CC=C(CCCCCC)C=C3)C3=C(C=CC(C4=CC=C(C5=CC=C(C=C(C#N)C#N)C6=NSN=C56)S4)=C3)C3=C2C=C(C2=CC=C(C=C(C#N)C#N)C4=NSN=C24)S3)C=C1","Me-ITBD","-5.74","-3.95","0.89","11.1","0.58","5.75","C. H. Jeong, Y. U. Kim, C. G. Park, S. Choi, M. J. Cho, D. H. Choi, Improved performance of non-fullerene polymer solar cells by simple structural change of asymmetric acceptor based on indenothiophene. Synthetic Metals. 246, 164–171 (2018)."
"CCCCC(CC)CC1=C2C(=O)C3=C(C4=CC=C(C)S4)SC(C4=CC=C(C)S4)=C3C(=O)C2=C(CC(CC)CCCC)S1","PBDB-T","-5.34","-3.44","CCCCCCC1=CC=C(C2(C3=CC=C(CCCCCC)C=C3)C3=C(C=CC(C4=CC=C(C5=CC=C(C=C(C#N)C#N)C6=NSN=C56)S4)=C3)C3=C2C=C(C2=CC=C(C=C(C#N)C#N)C4=NSN=C24)S3)C=C1","PhITBD","-5.69","-3.99","0.89","4.56","0.44","1.79","C. H. Jeong, Y. U. Kim, C. G. Park, S. Choi, M. J. Cho, D. H. Choi, Improved performance of non-fullerene polymer solar cells by simple structural change of asymmetric acceptor based on indenothiophene. Synthetic Metals. 246, 164–171 (2018)."
"CCCCC(CC)COC(=O)C1=C(F)C2=C(C)SC(C3=CC4=C(C5=CC=C(CC(CC)CCCC)S5)C5=C(C=C(C)S5)C(C5=CC=C(CC(CC)CCCC)S5)=C4S3)=C2S1","PTB7-Th","-5.22","-3.64","CCCCCC(CCCCC)N1C(=O)C2=CC3=C4C5=C(C=CC(=C25)C1=O)C1=C2C5=C(C=C1)C(=O)N(C(CCCCC)CCCCC)C(=O)C5=CC(=C24)C1=C3C2=CC3=C4C(=CC5=C6C7=C(C=C8C(=O)N(C(CCCCC)CCCCC)C(=O)C9=C8C7=C(C1=C9)C2=C64)[Se]5)C(=O)N(C(CCCCC)CCCCC)C3=O","FPDI-Se","-6.18","-3.95","0.8","14.78","0.561","6.61","Y. Yin, J. Song, F. Guo, Y. Sun, L. Zhao, Y. Zhang, Asymmetrical vs Symmetrical Selenophene-Annulated Fused Perylenediimide Acceptors for Efficient Non-Fullerene Polymer Solar Cells. ACS Appl. Energy Mater. 1, 6577–6585 (2018)."
"CCCCC(CC)COC(=O)C1=C(F)C2=C(C)SC(C3=CC4=C(C5=CC=C(CC(CC)CCCC)S5)C5=C(C=C(C)S5)C(C5=CC=C(CC(CC)CCCC)S5)=C4S3)=C2S1","PTB7-Th","-5.22","-3.64","CCCCCC(CCCCC)N1C(=O)C2=CC3=C4C5=C(C=C6C(=O)N(C(CCCCC)CCCCC)C(=O)C7=C6C5=C5C(=C7)[Se]C6=CC(=C2C4=C65)C1=O)C1=C3C2=CC3=C4C(=CC5=C6C7=C(C=C8C(=O)N(C(CCCCC)CCCCC)C(=O)C9=C8C7=C(C1=C9)C2=C64)[Se]5)C(=O)N(C(CCCCC)CCCCC)C3=O","FPDI-2Se","-6.09","-3.92","0.78","14.42","0.395","4.45","Y. Yin, J. Song, F. Guo, Y. Sun, L. Zhao, Y. Zhang, Asymmetrical vs Symmetrical Selenophene-Annulated Fused Perylenediimide Acceptors for Efficient Non-Fullerene Polymer Solar Cells. ACS Appl. Energy Mater. 1, 6577–6585 (2018)."
"CCCCC(CC)CC1=C2C(=O)C3=C(C4=CC=C(C)S4)SC(C4=CC=C(C)S4)=C3C(=O)C2=C(CC(CC)CCCC)S1","PBDB-T","-5.34","-3.44","CCCCCCCCC1=CC2=C(/C=C3\C(=O)C4=C(C=CC=C4)C3=C(C#N)C#N)SC(C3=CC=C4C(=C3)C(CCCCCCCC)(CCCCCCCC)C3=C4C=CC(C4=C5SC(CCCCCCCC)=CC5=C(/C=C5\C(=O)C6=C(C=CC=C6)C5=C(C#N)C#N)S4)=C3)=C2S1","NFTI","-5.46","-3.77","0.898","16.22","0.57","8.34","H. Fan, T. Vergote, S. Xu, S. Chen, C. Yang, X. Zhu, A thieno[3,4-b]thiophene linker enables a low-bandgap fluorene-cored molecular acceptor for efficient non-fullerene solar cells. Mater. Chem. Front. 2, 760–767 (2018)."
"CCCCC(CC)COC(=O)C1=C(F)C2=C(C3=CC4=C(C5=CC=C(CC(CC)CCCC)S5)C5=C(C=C(C)S5)C(C5=CC=C(CC(CC)CCCC)S5)=C4S3)SC(C)=C2S1","PCE10","-5.24","-3.66","CC(C)C1=CC=CC(C(C)C)=C1N1C(=O)C2=CC=C3C4=C5C(=CC=C6C(=O)N(C7=C(C(C)C)C=CC=C7C(C)C)C(=O)C(=C65)C=C4C4=CC=CS4)C4=C(C5=CC=CS5)C=C(C1=O)C2=C34","PT","-5.68","-3.83","0.83","5.65","0.44","2.06","H. J. Park, M.-J. Kim, J. B. Park, I.-N. Kang, U. C. Yoon, D.-H. Hwang, New 1,7-Disubstituted Perylenediimides as Molecular Acceptors for Organic Solar Cells. Bulletin of the Korean Chemical Society. 38, 484–492 (2017)."
"CCCCC(CC)COC(=O)C1=C(F)C2=C(C3=CC4=C(C5=CC=C(CC(CC)CCCC)S5)C5=C(C=C(C)S5)C(C5=CC=C(CC(CC)CCCC)S5)=C4S3)SC(C)=C2S1","PCE10","-5.24","-3.66","CC(C)C1=CC=CC(C(C)C)=C1N1C(=O)C2=CC=C3C4=C5C(=CC=C6C(=O)N(C7=C(C(C)C)C=CC=C7C(C)C)C(=O)C(=C65)C=C4C4=CC=C(C5=CC=CS5)S4)C4=C(C5=CC=C(C6=CC=CS6)S5)C=C(C1=O)C2=C34","PT2","-5.59","-3.97","0.77","3.84","0.4","1.19","H. J. Park, M.-J. Kim, J. B. Park, I.-N. Kang, U. C. Yoon, D.-H. Hwang, New 1,7-Disubstituted Perylenediimides as Molecular Acceptors for Organic Solar Cells. Bulletin of the Korean Chemical Society. 38, 484–492 (2017)."
"CCCCC(CC)COC(=O)C1=C(F)C2=C(C)SC(C3=CC4=C(C5=CC=C(CC(CC)CCCC)S5)C5=C(C=C(C)S5)C(C5=CC=C(CC(CC)CCCC)S5)=C4S3)=C2S1","PTB7-Th","-5.22","-3.64","CCCCCCC1=CC=C(C2(C3=CC=C(CCCCCC)C=C3)C3=CC4=C(C=C3C3=CC5=C(C=C32)C2=CC3=C(C=C(/C=C6\C(=O)C7=C(C=CC=C7)C6=C(C#N)C#N)S3)C=C2C5(C2=CC=C(CCCCCC)C=C2)C2=CC=C(CCCCCC)C=C2)SC(/C=C2\C(=O)C3=C(C=CC=C3)C2=C(C#N)C#N)=C4)C=C1","NIDBT","-5.87","-3.91","0.831","11.45","0.4673","4.45","P. Wang, H. Fan, C. Zhang, X. Zhu, A large-bandgap small-molecule electron acceptor utilizing a new indacenodibenzothiophene core for organic solar cells. Mater. Chem. Front. 2, 136–142 (2017)."
"CCCCC(CC)CC1=C2C(=O)C3=C(C4=CC=C(C)S4)SC(C4=CC=C(C)S4)=C3C(=O)C2=C(CC(CC)CCCC)S1","PBDB-T","-5.34","-3.44","CCCCCCC1=CC=C(C2(C3=CC=C(CCCCCC)C=C3)C3=C(SC(/C=C4\C(=O)C5=C(C=CC(O)=C5)C4=C(C#N)C#N)=C3)C3=CC=C4C(=C32)C=CC2=C4C(C3=CC=C(CCCCCC)C=C3)(C3=CC=C(CCCCCC)C=C3)C3=C2SC(/C=C2\C(=O)C4=C(C=CC(F)=C4)C2=C(C#N)C#N)=C3)C=C1","NTIC-F","-5.52","-3.77","0.811","13.61","0.589","6.5","Y.-Q.-Q. Yi, H. Feng, M. Chang, H. Zhang, X. Wan, C. Li, Y. Chen, New small-molecule acceptors based on hexacyclic naphthalene(cyclopentadithiophene) for efficient non-fullerene organic solar cells. J. Mater. Chem. A. 5, 17204–17210 (2017)."
"CCCCC(CC)CC1=C2C(=O)C3=C(C4=CC=C(C)S4)SC(C4=CC=C(C)S4)=C3C(=O)C2=C(CC(CC)CCCC)S1","PBDB-T","-5.34","-3.44","O=C(C(C=CC=C1)=C1C/2=C(C#N)\C#N)C2=C/C(S3)=CC4=C3C5=C(C4(C6=CC=C(CCCCCC)C=C6)C7=CC=C(CCCCCC)C=C7)C=C8C(C=C(C(C9=CC=C(CCCCCC)C=C9)(C%10=CC=C(CCCCCC)C=C%10)C%11=C%12SC(/C=C%13C(C(C=CC=C%14)=C%14C\%13=C(C#N)/C#N)=O)=C%11)C%12=C8)=C5","NTIC","-5.58","-3.76","0.926","13.55","0.608","7.43","Y.-Q.-Q. Yi, H. Feng, M. Chang, H. Zhang, X. Wan, C. Li, Y. Chen, New small-molecule acceptors based on hexacyclic naphthalene(cyclopentadithiophene) for efficient non-fullerene organic solar cells. J. Mater. Chem. A. 5, 17204–17210 (2017)."
"CCCCC(CC)CC1=C2C(=O)C3=C(C4=CC=C(C)S4)SC(C4=CC=C(C)S4)=C3C(=O)C2=C(CC(CC)CCCC)S1","PBDB-T","-5.34","-3.44","CCCCCCC1=CC=C(C2(C3=CC=C(CCCCCC)C=C3)C3=C(SC(/C=C4\C(=O)C5=C(C=CC(OC)=C5)C4=C(C#N)C#N)=C3)C3=CC=C4C(=C32)C=CC2=C4C(C3=CC=C(CCCCCC)C=C3)(C3=CC=C(CCCCCC)C=C3)C3=C2SC(/C=C2\C(=O)C4=C(C=CC(O)=C4)C2=C(C#N)C#N)=C3)C=C1","NTIC-OMe","-5.53","-3.7","0.962","12.97","0.651","8.12","Y.-Q.-Q. Yi, H. Feng, M. Chang, H. Zhang, X. Wan, C. Li, Y. Chen, New small-molecule acceptors based on hexacyclic naphthalene(cyclopentadithiophene) for efficient non-fullerene organic solar cells. J. Mater. Chem. A. 5, 17204–17210 (2017)."
"CCCCC(CC)CC1=C2C(=O)C3=C(C4=CC=C(C)S4)SC(C4=CC=C(C)S4)=C3C(=O)C2=C(CC(CC)CCCC)S1","PBDB-T","-5.34","-3.44","CCCCCCC1=CC=C(C2(C3=CC=C(CCCCCC)C=C3)C3=C(SC(/C=C4\C(=O)C5=C(C=CC(C)=C5)C4=C(C#N)C#N)=C3)C3=CC=C4C(=C32)C=CC2=C4C(C3=CC=C(CCCCCC)C=C3)(C3=CC=C(CCCCCC)C=C3)C3=C2SC(/C=C2\C(=O)C4=C(C=CC=C4)C2=C(C#N)C#N)=C3)C=C1","NTIC-Me","-5.53","-3.73","0.961","12.5","0.649","7.8","Y.-Q.-Q. Yi, H. Feng, M. Chang, H. Zhang, X. Wan, C. Li, Y. Chen, New small-molecule acceptors based on hexacyclic naphthalene(cyclopentadithiophene) for efficient non-fullerene organic solar cells. J. Mater. Chem. A. 5, 17204–17210 (2017)."
"CCCCC(CC)COC(=O)C1=C(F)C2=C(C)SC(C3=CC4=C(C5=CC=C(CC(CC)CCCC)S5)C5=C(C=C(C)S5)C(C5=CC=C(CC(CC)CCCC)S5)=C4S3)=C2S1","PTB7-Th","-5.22","-3.64","CCCCCCCCC1(CCCCCCCC)C2=CC(C3=CC=C(/C=C4\C(=O)C5=C(C=CC=C5)C4=C(C#N)C#N)S3)=CC=C2C2=CC3=C(C=C21)C1=C(C=C(C2=CC=C(/C=C4\C(=O)C5=C(C=CC=C5)C4=C(C#N)C#N)S2)C=C1)C3(CCCCCCCC)CCCCCCCC","IFTIC","-5.42","-3.85","0.92","12.71","0.542","6.33","J. Zhang, B. Zhao, Y. Mi, H. Liu, Z. Guo, G. Bie, W. Wei, C. Gao, Z. An, A new wide bandgap small molecular acceptor based on indenofluorene derivatives for fullerene-free organic solar cells. Dyes and Pigments. 140, 261–268 (2017)."
"CCCCCCC(CCCC)CC1=C2C(=O)C3=C(C4=CC=C(C)S4)SC(C4=CC=C(C5=CC6=C(C7=CC=C(SCC(CC)CCCC)S7)C7=C(C=C(C)S7)C(C7=CC=C(SCC(CC)CCCC)S7)=C6S5)S4)=C3C(=O)C2=C(CC(CCCC)CCCCCC)S1","PBT1-EH","-5.43","-3.43","CCCCCCC1=CC=C(C2(C3=CC=C(CCCCCC)C=C3)C3=CC4=C(C=C3C3=C2C=C(/C=C2\C(=O)C5=CSC=C5C2=C(C#N)C#N)S3)C(C2=CC=C(CCCCCC)C=C2)(C2=CC=C(CCCCCC)C=C2)C2=C4SC(/C=C3\C(=O)C4=CSC=C4C3=C(C#N)C#N)=C2)C=C1","IDTCN","-5.91","-3.94","0.93","13.08","0.702","8.691","D. Xie, T. Liu, T. H. Lee, W. Gao, C. Zhong, L. Huo, Z. Luo, K. Wu, W. Xiong, J. Y. Kim, H. Choi, Y. Sun, C. Yang, A new small molecule acceptor based on indaceno[2,1-b:6,5-b’]dithiophene and thiophene-fused ending group for fullerene-free organic solar cells. Dyes and Pigments. 148, 263–269 (2018)."
"CCCCC(CC)COC(=O)C1=C(F)C2=C(C)SC(C3=CC4=C(C5=CC=C(CC(CC)CCCC)S5)C5=C(C=C(C)S5)C(C5=CC=C(CC(CC)CCCC)S5)=C4S3)=C2S1","PTB7-Th","-5.22","-3.64","CCCCC(CC)CN1C(=O)C2=C3C(=C(C4=CC=C(/C=C5\SC(=S)N(CC)C5=O)S4)C=C4C(=O)N(CC(CC)CCCC)C(=O)C(=C43)C(C3=CC=C(/C=C4\SC(=S)N(CC)C4=O)S3)=C2)C1=O","NDI-TR","-5.81","-3.95","0.64","7.01","0.69","3.07","M. J. Sung, M. Huang, S. H. Moon, T. H. Lee, S. Y. Park, J. Y. Kim, S.-K. Kwon, H. Choi, Y.-H. Kim, Naphthalene diimide-based small molecule acceptors for fullerene-free organic solar cells. Solar Energy. 150, 90–95 (2017)."
"CCCCC(CC)COC(=O)C1=C(F)C2=C(C)SC(C3=CC4=C(C5=CC=C(CC(CC)CCCC)S5)C5=C(C=C(C)S5)C(C5=CC=C(CC(CC)CCCC)S5)=C4S3)=C2S1","PTB7-Th","-5.22","-3.64","CCCCCCCCC1=C(C2=CC=C(C3=C(CCCCCCCC)C=C(C4=CC5=C6C(=C(C7=CC(CCCCCCCC)=C(C8=CC=C(C9=C(CCCCCCCC)C=C(/C=C%10/SC(=S)N(CC)C%10=O)S9)S8)S7)C=C7C(=O)N(CC(CC)CCCC)C(=O)C4=C76)C(=O)N(CC(CC)CCCC)C5=O)S3)S2)SC(/C=C2/SC(=S)N(CC)C2=O)=C1","NDI-TTR","-5.6","-3.95","0.78","2.24","0.38","0.67","M. J. Sung, M. Huang, S. H. Moon, T. H. Lee, S. Y. Park, J. Y. Kim, S.-K. Kwon, H. Choi, Y.-H. Kim, Naphthalene diimide-based small molecule acceptors for fullerene-free organic solar cells. Solar Energy. 150, 90–95 (2017)."
"CCCCC(CC)CC1=C2C(=O)C3=C(C4=CC=C(C)S4)SC(C4=CC=C(C)S4)=C3C(=O)C2=C(CC(CC)CCCC)S1","PBDB-T","-5.34","-3.44","CCCCCCC1=CC=C(C2(C3=CC=C(CCCCCC)C=C3)C3=CC4=C(C=C3C3=C2C=C(C2=C(OCC(CC)CCCC)C=C(/C=C5/C(=O)C6=CSC=C6C5=C(C#N)C#N)S2)S3)C(C2=CC=C(CCCCCC)C=C2)(C2=CC=C(CCCCCC)C=C2)C2=C4SC(C3=C(OCC(CC)CCCC)C=C(/C=C4/C(=O)C5=CSC=C5C4=C(C#N)C#N)S3)=C2)C=C1","IDTC","-5.57","-3.96","0.913","16.4","0.604","9.04","Z. Luo, Y. Zhao, Z.-G. Zhang, G. Li, K. Wu, D. Xie, W. Gao, Y. Li, C. Yang, Side-Chain Effects on Energy-Level Modulation and Device Performance of Organic Semiconductor Acceptors in Organic Solar Cells. ACS Appl. Mater. Interfaces. 9, 34146–34152 (2017)."
"CCCCC(CC)CC1=C2C(=O)C3=C(C4=CC=C(C)S4)SC(C4=CC=C(C)S4)=C3C(=O)C2=C(CC(CC)CCCC)S1","PBDB-T","-5.34","-3.44","CCCCCCC1=CC=C(C2(C3=CC=C(CCCCCC)C=C3)C3=CC4=C(C=C3C3=C2C=C(C2=C(CC(CC)CCCC)C=C(/C=C5/C(=O)C6=CSC=C6C5=C(C#N)C#N)S2)S3)C(C2=CC=C(CCCCCC)C=C2)(C2=CC=C(CCCCCC)C=C2)C2=C4SC(C3=C(CC(CC)CCCC)C=C(/C=C4/C(=O)C5=CSC=C5C4=C(C#N)C#N)S3)=C2)C=C1","IDTO","-5.52","-3.84","0.943","15.94","0.6437","9.68","Z. Luo, Y. Zhao, Z.-G. Zhang, G. Li, K. Wu, D. Xie, W. Gao, Y. Li, C. Yang, Side-Chain Effects on Energy-Level Modulation and Device Performance of Organic Semiconductor Acceptors in Organic Solar Cells. ACS Appl. Mater. Interfaces. 9, 34146–34152 (2017)."
"CCCCC(CC)CC1=C2C(=O)C3=C(C4=CC=C(C)S4)SC(C4=CC=C(C)S4)=C3C(=O)C2=C(CC(CC)CCCC)S1","PBDB-T","-5.34","-3.44","O=C(C(C(C)=CC=C1)=C1C/2=C(C#N)\C#N)C2=C/C3=CC4=C(C5=CC(C6(CCCCCCCC)C7=CC=C(CCCCCC)C=C7)=C(C8=C6C=C(/C=C9C(C(C=CC(C)=C%10)=C%10C\9=C(C#N)\C#N)=O)S8)C=C5C4(CCCCCCCC)C%11=CC=C(CCCCCC)C=C%11)S3","IDT-OB","-5.77","-3.87","0.88","16.18","0.71","10.12","S. Feng, C. Zhang, Y. Liu, Z. Bi, Z. Zhang, X. Xu, W. Ma, Z. Bo, Fused-Ring Acceptors with Asymmetric Side Chains for High-Performance Thick-Film Organic Solar Cells. Advanced Materials. 29, 1703527 (2017)."
"CCCCC(CC)CC1=C2C(=O)C3=C(C4=CC=C(C)S4)SC(C4=CC=C(C)S4)=C3C(=O)C2=C(CC(CC)CCCC)S1","PBDB-T","-5.34","-3.44","CCCCCCCCC1(C)C2=C(C=C3C(=C2)C2=C(C=C(/C=C4\C(=O)C5=C(C=CC(C)=C5)C4=C(C#N)C#N)S2)C3(CCCCCCCC)CCCCCCCC)C2=C1C=C(/C=C1\C(=O)C3=C(C=C(C)C=C3)C1=C(C#N)C#N)S2","IDT-2O","-5.73","-3.85","0.86","15.64","0.723","9.68","S. Feng, C. Zhang, Y. Liu, Z. Bi, Z. Zhang, X. Xu, W. Ma, Z. Bo, Fused-Ring Acceptors with Asymmetric Side Chains for High-Performance Thick-Film Organic Solar Cells. Advanced Materials. 29, 1703527 (2017)."
"CCCCC(CC)CC1=C2C(=O)C3=C(C4=CC=C(C)S4)SC(C4=CC=C(C)S4)=C3C(=O)C2=C(CC(CC)CCCC)S1","PBDB-T","-5.34","-3.44","CCCCCCC1=CC=C(C2(C3=CC=C(CCCCCC)C=C3)C3=CC4=C(C=C3C3=C2C=C(/C=C2\C(=O)C5=C(C=CC(C)=C5)C2=C(C#N)C#N)S3)C(C2=CC=C(CCCCCC)C=C2)(C2=CC=C(CCCCCC)C=C2)C2=C4SC(/C=C3\C(=O)C4=C(C=C(C)C=C4)C3=C(C#N)C#N)=C2)C=C1","IDT-2B","-5.8","-3.84","0.89","13.3","0.539","6.42","S. Feng, C. Zhang, Y. Liu, Z. Bi, Z. Zhang, X. Xu, W. Ma, Z. Bo, Fused-Ring Acceptors with Asymmetric Side Chains for High-Performance Thick-Film Organic Solar Cells. Advanced Materials. 29, 1703527 (2017)."
"CCCCCCC1=C(C)SC(C)=C1","P3HT","-5.1","-3.1","CCCCCCC(CCCC)CN1C(=O)C2=C(C3=CC=C(C4=CC5=C(C=C4)C4=C(C=C(C6=CC=C(C7=C8C(=O)N(CC(CCCC)CCCCCC)C(C9=CC=CS9)=C8C(=O)N7CC(CCCC)CCCCCC)S6)C=C4)C5=O)S3)N(CC(CCCC)CCCCCC)C(=O)C2=C1C1=CC=CS1","DPP-FN-DPP","-5.56","-3.81","0.97","3.2","0.372","1.2","T. T. Do, K. Rundel, Q. Gu, E. Gann, S. Manzhos, K. Feron, J. Bell, C. R. McNeill, P. Sonar, 9-Fluorenone and 9,10-anthraquinone potential fused aromatic building blocks to synthesize electron acceptors for organic solar cells. New J. Chem. 41, 2899–2909 (2017)."
"CCCCCCC1=C(C)SC(C)=C1","P3HT","-5.1","-3.1","CCCCCCC(CCCC)CN1C(=O)C2=C(C3=CC=C(C4=CC5=C(C=C4)C(=O)C4=C(C=CC(C6=CC=C(C7=C8C(=O)N(CC(CCCC)CCCCCC)C(C9=CC=CS9)=C8C(=O)N7CC(CCCC)CCCCCC)S6)=C4)C5=O)S3)N(CC(CCCC)CCCCCC)C(=O)C2=C1C1=CC=CS1","DPP-ANQ-DPP","-5.7","-3.99","0.85","2","0.387","0.7","T. T. Do, K. Rundel, Q. Gu, E. Gann, S. Manzhos, K. Feron, J. Bell, C. R. McNeill, P. Sonar, 9-Fluorenone and 9,10-anthraquinone potential fused aromatic building blocks to synthesize electron acceptors for organic solar cells. New J. Chem. 41, 2899–2909 (2017)."
"CCCCC(CC)CC1=C2C(=O)C3=C(C4=CC=C(C)S4)SC(C4=CC=C(C)S4)=C3C(=O)C2=C(CC(CC)CCCC)S1","PBDB-T","-5.34","-3.44","CCCCCCCCN1C2=C(C=C3C(=C2)C2=C(C=C(C4=CC=C(/C=C5\C(=O)C6=C(C=CC=C6)C5=C(C#N)C#N)S4)S2)C3(C2=CC=C(C)C=C2)C2=CC=C(CCCCCC)C=C2)C2=C1C=C1C(=C2)C(C2=CC=C(CCCCCC)C=C2)(C2=CC=C(CCCCCC)C=C2)C2=C1SC(C1=CC=C(/C=C3\C(=O)C4=C(C=CC=C4)C3=C(C#N)C#N)S1)=C2","CDTCN","-5.39","-3.8","0.96","11.26","0.5758","6.23","J. Wei, Q. Tu, Q. Zheng, Heteroheptacene-cored semiconducting molecules for non-fullerene organic solar cells. Dyes and Pigments. 144, 133–141 (2017)."
"CCCCC(CC)COC(=O)C1=C(F)C2=C(C)SC(C3=CC4=C(C5=CC=C(CC(CC)CCCC)S5)C5=C(C=C(C)S5)C(C5=CC=C(CC(CC)CCCC)S5)=C4S3)=C2S1","PTB7-Th","-5.22","-3.64","CCCCCCC1=CC=C(C2(C3=CC=C(CCCCCC)C=C3)C3=CC4=C(C=C3C3=C2C=C(C2=NC=C(/C=C5\C(=O)C6=C(C=CC=C6)C5=C(C#N)C#N)S2)S3)C(C2=CC=C(CCCCCC)C=C2)(C2=CC=C(CCCCCC)C=C2)C2=C4SC(C3=NC=C(/C=C4\C(=O)C5=C(C=CC=C5)C4=C(C#N)C#N)S3)=C2)C=C1","DC-IDT2Tz","","","0.82","10.81","0.6554","5.81","A. Mahmood, J. Hu, A. Tang, F. Chen, X. Wang, E. Zhou, A novel thiazole based acceptor for fullerene-free organic solar cells. Dyes and Pigments. 149, 470–474 (2018)."
"CCCCC(CC)COC(=O)C1=C(F)C2=C(C)SC(C3=CC4=C(C5=CC=C(CC(CC)CCCC)S5)C5=C(C=C(C)S5)C(C5=CC=C(CC(CC)CCCC)S5)=C4S3)=C2S1","PTB7-Th","-5.22","-3.64","CCCCCCC1=CC=C(C2(C3=CC=C(CCCCCC)C=C3)C3=CC4=C(C=C3C3=C2C=C(C2=CC=C(/C=C5\C(=O)C6=C(C=CC=C6)C5=C(C#N)C#N)S2)S3)C(C2=CC=C(CCCCCC)C=C2)(C2=CC=C(CCCCCC)C=C2)C2=C4SC(C3=CC=C(/C=C4\C(=O)C5=C(C=CC=C5)C4=C(C#N)C#N)S3)=C2)C=C1","DC-IDT2T","","","0.84","9.54","0.509","4.08","A. Mahmood, J. Hu, A. Tang, F. Chen, X. Wang, E. Zhou, A novel thiazole based acceptor for fullerene-free organic solar cells. Dyes and Pigments. 149, 470–474 (2018)."
"CCCCC(CC)CC1=C2C(=O)C3=C(C4=CC=C(C)S4)SC(C4=CC=C(C)S4)=C3C(=O)C2=C(CC(CC)CCCC)S1","PBDB-T","-5.34","-3.44","O=C(C(C=C(F)C(F)=C1)=C1C/2=C(C#N)\C#N)C2=C/C3=CC(C4(C5=CC=C(CCCCCC)C=C5)C6=CC=C(CCCCCC)C=C6)=C(S3)C7=C4C8=CC(CCCCCCCCCCCC)=C(C(SC9=C%10C(C%11=CC=C(CCCCCC)C=C%11)(C%12=CC=C(CCCCCC)C=C%12)C%13=C9SC(/C=C%14C(C(C=C(F)C(F)=C%15)=C%15C\%14=C(C#N)/C#N)=O)=C%13)=C%10C=C%16CCCCCCCCCCCC)C%16=C8S7","DTNIC8","-5.91","-3.92","0.96","12.92","0.7284","9.03","Y. Ma, M. Zhang, Y. Yan, J. Xin, T. Wang, W. Ma, C. Tang, Q. Zheng, Ladder-Type Dithienonaphthalene-Based Small-Molecule Acceptors for Efficient Nonfullerene Organic Solar Cells. Chem. Mater. 29, 7942–7952 (2017)."
"CCCCC(CC)CC1=C2C(=O)C3=C(C4=CC=C(C)S4)SC(C4=CC=C(C)S4)=C3C(=O)C2=C(CC(CC)CCCC)S1","PBDB-T","-5.34","-3.44","CCCCCCC1(CCCCCC)C2=C(SC(/C=C3\C(=O)C4=CC=CC=C4C3=C(C#N)C#N)=C2)C2=C1C=CC1=C2C=CC2=C1C1=C(C=C(/C=C3\C(=O)C4=CC=CC=C4C3=C(C#N)C#N)S1)C2(CCCCCC)CCCCCC","DTNIC6","-5.87","-3.92","0.98","6.49","0.51","3.22","Y. Ma, M. Zhang, Y. Yan, J. Xin, T. Wang, W. Ma, C. Tang, Q. Zheng, Ladder-Type Dithienonaphthalene-Based Small-Molecule Acceptors for Efficient Nonfullerene Organic Solar Cells. Chem. Mater. 29, 7942–7952 (2017)."
"CCCCC(CC)COC(=O)C1=C(F)C2=C(C)SC(C3=CC4=C(C5=CC=C(CC(CC)CCCC)S5)C5=C(C=C(C)S5)C(C5=CC=C(CC(CC)CCCC)S5)=C4S3)=C2S1","PTB7-Th","-5.22","-3.64","CCCCC(CC)CC1(CC(CC)CCCC)C2=C(C=CC(C3=CC=C(C4=CC=C(/C=C5/SC(=S)N(CC)C5=O)O4)C4=NSN=C34)=C2)C2=C1C=C(C1=CC=C(C3=CC=C(/C=C4/SC(=S)N(CC)C4=O)O3)C3=NSN=C13)C=C2","FRD2","-5.67","-3.58","0.833","15.7","0.723","9.4","Suman, A. Bagui, R. Datt, V. Gupta, S. P. Singh, A simple fluorene core-based non-fullerene acceptor for high performance organic solar cells. Chem. Commun. 53, 12790–12793 (2017)."
"CCCCC(CC)CC1=CC=C(C2=C3C=CSC3=C(C3=CC=C(CC(CC)CCCC)S3)C3=C2SC(C2=CC=C(C4=C5C(=O)N(CC(CC)CCCC)C(=O)C5=C(C5=CC=C(C)S5)C=C4)S2)=C3)S1","TPhI-BDT","-5.25","-3.25","CCCCCCC1(CCCCCC)C2=CC3=C(C=C2C2=C1C=C(/C=C1\C(=O)C4=C(C=CC=C4)C1=C(C#N)C#N)S2)C(CCCCCC)(CCCCCC)C1=C3SC(/C=C2\C(=O)C3=C(C=CC=C3)\C2=C(/C#N)N=O)=C1","IDIC","-5.7","-3.92","0.9","14.07","0.66","8.31","J. Yu, J. Yang, X. Zhou, S. Yu, Y. Tang, H. Wang, J. Chen, S. Zhang, X. Guo, Phthalimide-Based Wide Bandgap Donor Polymers for Efficient Non-Fullerene Solar Cells. Macromolecules. 50, 8928–8937 (2017)."
"CCCCC(CC)CC1=CC=C(C2=C3C=C(C)SC3=C(C3=CC=C(CC(CC)CCCC)S3)C3=C2SC(C2=CC=C(C4=C5C(=O)N(CC(CC)CCCC)C(=O)C5=C(C5=CC=C(C)S5)C(F)=C4F)S2)=C3)S1","TffPhI-BDT","-5.39","-3.36","CCCCCCC1(CCCCCC)C2=CC3=C(C=C2C2=C1C=C(/C=C1\C(=O)C4=C(C=CC=C4)C1=C(C#N)C#N)S2)C(CCCCCC)(CCCCCC)C1=C3SC(/C=C2\C(=O)C3=C(C=CC=C3)\C2=C(/C#N)N=O)=C1","IDIC","-5.7","-3.92","0.93","15.92","0.639","9.48","J. Yu, J. Yang, X. Zhou, S. Yu, Y. Tang, H. Wang, J. Chen, S. Zhang, X. Guo, Phthalimide-Based Wide Bandgap Donor Polymers for Efficient Non-Fullerene Solar Cells. Macromolecules. 50, 8928–8937 (2017)."
"CCCCC(CC)COC(=O)C1=C(F)C2=C(C)SC(C3=CC4=C(C5=CC=C(CC(CC)CCCC)S5)C5=C(C=C(C)S5)C(C5=CC=C(CC(CC)CCCC)S5)=C4S3)=C2S1","PTB7-Th","-5.22","-3.64","O=C(N(CC)/C(S/1)=C(C#N)\C#N)C1=C/C2=CN=C(C3=CC4=C(C5=C(C4(C6=CC=C(CCCCCC)C=C6)C7=CC=C(CCCCCC)C=C7)C=C(C8=C9C=C(C%10=NC=C(/C=C%11C(N(CC)/C(S\%11)=C(C#N)\C#N)=O)S%10)S8)C(C9(C%12=CC=C(CCCCCC)C=C%12)C%13=CC=C(CCCCCC)C=C%13)=C5)S3)S2","IDTzCR1:1","-5.67","-3.77","1.04","13.8","0.607","8.71","C. Zhang, S. Feng, Y. Liu, R. Hou, Z. Zhang, X. Xu, Y. Wu, Z. Bo, Effect of Non-fullerene Acceptors’ Side Chains on the Morphology and Photovoltaic Performance of Organic Solar Cells. ACS Appl. Mater. Interfaces. 9, 33906–33912 (2017)."
"CCCCC(CC)COC(=O)C1=C(F)C2=C(C)SC(C3=CC4=C(C5=CC=C(CC(CC)CCCC)S5)C5=C(C=C(C)S5)C(C5=CC=C(CC(CC)CCCC)S5)=C4S3)=C2S1","PTB7-Th","-5.22","-3.64","CCCCCCC1=CC=C(C2(C3=CC=C(CCCCCC)CC3)C3=CC4=C(C=C3C3=C2C=C(C2=CC=C(/C=C5/SC(=C(C#N)C#N)N(CC)C5=O)S2)S3)C(C2=CC=C(CCCCCC)C=C2)(C2=CC=C(CCCCCC)C=C2)C2=C4SC(C3=CC=C(/C=C4/SC(=C(C#N)C#N)N(C)C4=O)S3)=C2)C=C1","IDTCR","-5.46","-3.67","1.11","11.01","0.499","6.1","C. Zhang, S. Feng, Y. Liu, R. Hou, Z. Zhang, X. Xu, Y. Wu, Z. Bo, Effect of Non-fullerene Acceptors’ Side Chains on the Morphology and Photovoltaic Performance of Organic Solar Cells. ACS Appl. Mater. Interfaces. 9, 33906–33912 (2017)."
"CCCCC(CC)CSC1=CC=C(C2=C3C=C(C4=CC=C(C5=C6C(=O)C7=C(CC(CC)CCCC)SC(CC(CC)CCCC)=C7C(=O)C6=C(C6=CC=C(C)S6)S5)S4)SC3=C(C3=CC=C(SCC(CC)CCCC)S3)C3=C2SC(C)=C3)S1","PBDB-ST","-5.37","-3.59","CCCCC(CC)CSC1=CC=C(C2(C3=CC=C(SCC(CC)CCCC)C=C3)C3=CC4=C(C=C3C3=C2C2=C(C=C(/C=C5/C(=O)C6=CC=CC=C6C5=C(C#N)C#N)S2)S3)C(C2=CC=C(SCC(CC)CCCC)C=C2)(C2=CC=C(SCC(CC)CCCC)C=C2)C2=C4SC3=C2SC(/C=C2/C(=O)C4=CC=CC=C4C2=C(C#N)C#N)=C3)C=C1","ITIC-SC2C6","-5.74","-3.86","0.92","15.32","0.64","9.16","P. Ye, Y. Chen, J. Wu, X. Wu, S. Yu, W. Xing, Q. Liu, X. Jia, A. Peng, H. Huang, Wide bandgap small molecular acceptors for low energy loss organic solar cells. J. Mater. Chem. C. 5, 12591–12596 (2017)."
"CCCCC(CC)CSC1=CC=C(C2=C3C=C(C4=CC=C(C5=C6C(=O)C7=C(CC(CC)CCCC)SC(CC(CC)CCCC)=C7C(=O)C6=C(C6=CC=C(C)S6)S5)S4)SC3=C(C3=CC=C(SCC(CC)CCCC)S3)C3=C2SC(C)=C3)S1","PBDB-ST","-5.37","-3.59","CCCCCCCCSC1=CC=C(C2(C3=CC=C(SCCCCCCCC)C=C3)C3=CC4=C(C=C3C3=C2C2=C(C=C(/C=C5/C(=O)C6=CC=CC=C6C5=C(C#N)C#N)S2)S3)C(C2=CC=C(SCCCCCCCC)C=C2)(C2=CC=C(SCCCCCCCC)C=C2)C2=C4SC3=C2SC(/C=C2/C(=O)C4=CC=CC=C4C2=C(C#N)C#N)=C3)C=C1","ITIC-SC8","-5.7","-3.9","0.9","14.43","0.6","7.79","P. Ye, Y. Chen, J. Wu, X. Wu, S. Yu, W. Xing, Q. Liu, X. Jia, A. Peng, H. Huang, Wide bandgap small molecular acceptors for low energy loss organic solar cells. J. Mater. Chem. C. 5, 12591–12596 (2017)."
"CCCCC(CC)CSC1=CC=C(C2=C3C=C(C4=CC=C(C5=C6C(=O)C7=C(CC(CC)CCCC)SC(CC(CC)CCCC)=C7C(=O)C6=C(C6=CC=C(C)S6)S5)S4)SC3=C(C3=CC=C(SCC(CC)CCCC)S3)C3=C2SC(C)=C3)S1","PBDB-ST","-5.37","-3.59","CCCCCCSC1=CC=C(C2(C3=CC=C(SCCCCCC)C=C3)C3=CC4=C(C=C3C3=C2C2=C(C=C(/C=C5/C(=O)C6=CC=CC=C6C5=C(C#N)C#N)S2)S3)C(C2=CC=C(SC)C=C2)(C2=CC=C(SCCCCCC)C=C2)C2=C4SC3=C2SC(/C=C2/C(=O)C4=CC=CC=C4C2=C(C#N)C#N)=C3)C=C1","ITIC-SC6","-5.68","-3.91","0.9","13.87","0.58","7.27","P. Ye, Y. Chen, J. Wu, X. Wu, S. Yu, W. Xing, Q. Liu, X. Jia, A. Peng, H. Huang, Wide bandgap small molecular acceptors for low energy loss organic solar cells. J. Mater. Chem. C. 5, 12591–12596 (2017)."
"CCCCCCCCCCCCSC1=CC=C(C2=C3C=C(C4=CC=C(C5=C(F)C(F)=C(C6=CC=C(C)S6)C6=NN(CC(CC)CCCC)N=C65)S4)SC3=C(C3=CC=C(SCCCCCCCCCCCC)S3)C3=C2SC(C)=C3)S1","J61","-5.32","-3.08","CCCCCCC(CCCC)CC1=C(C2=CC=C3C(=C2)N(CC(CCCC)CCCCCC)C(=O)/C3=C2/C(=O)N(CC(CCCC)CCCCCC)C3=C2C=CC(C2=C(CC(CCCC)CCCCCC)C=C(/C=C4\C(=O)C5=C(C=CC=C5)C4=C(C#N)C#N)S2)=C3)SC(/C=C2\C(=O)C3=C(C=CC=C3)C2=C(C#N)C#N)=C1","IID-IC","-5.99","-3.95","0.83","6.36","0.53","2.82","J. Miao, B. Meng, J. Liu, L. Wang, An A–D–A′–D–A type small molecule acceptor with a broad absorption spectrum for organic solar cells. Chem. Commun. 54, 303–306 (2018)."
"CCCCC(CC)COC(=O)C1=C(F)C2=C(C)SC(C3=CC4=C(C5=CC=C(CC(CC)CCCC)S5)C5=C(C=C(C)S5)C(C5=CC=C(CC(CC)CCCC)S5)=C4S3)=C2S1","PTB7-Th","-5.22","-3.64","CCCCCCCCC1(CCCCCCCC)C2=CC3=C(C=C2C2=C1C=C(C1=CC=C(C=C4C(=O)N(CC)C(=S)N(CC)C4=O)S1)C=C2)C(CCCCCCCC)(CCCCCCCC)C1=C3C=CC(C2=CC=C(C=C3C(=O)N(CC)C(=S)N(CC)C3=O)S2)=C1","IFT-IC","-5.7","-3.87","0.9","13.2","0.602","7.16","J. Jia, N. Zheng, Z. Wang, Y. Huang, C. Duan, F. Huang, Y. Cao, The effect of end-capping groups in A-D-A type non-fullerene acceptors on device performance of organic solar cells. Sci. China Chem. 60, 1458–1467 (2017)."
"CCCCC(CC)COC(=O)C1=C(F)C2=C(C)SC(C3=CC4=C(C5=CC=C(CC(CC)CCCC)S5)C5=C(C=C(C)S5)C(C5=CC=C(CC(CC)CCCC)S5)=C4S3)=C2S1","PTB7-Th","-5.22","-3.64","CCCCCCCCC1(CCCCCCCC)C2=CC3=C(C=C2C2=C1C=C(C1=CC=C(/C=C4\C(=O)C5=C(C=CC=C5)C4=C(C#N)C#N)S1)C=C2)C(CCCCCCCC)(CCCCCCCC)C1=C3C=CC(C2=CC=C(/C=C3\C(=O)C4=C(C=CC=C4)C3=C(C#N)C#N)S2)=C1","IFT-TH","-5.85","-3.65","1.03","8","0.503","4.14","J. Jia, N. Zheng, Z. Wang, Y. Huang, C. Duan, F. Huang, Y. Cao, The effect of end-capping groups in A-D-A type non-fullerene acceptors on device performance of organic solar cells. Sci. China Chem. 60, 1458–1467 (2017)."
"CCCCC(CC)COC(=O)C1=C(F)C2=C(C)SC(C3=CC4=C(C5=CC=C(CC(CC)CCCC)S5)C5=C(C=C(C)S5)C(C5=CC=C(CC(CC)CCCC)S5)=C4S3)=C2S1","PTB7-Th","-5.22","-3.64","CCCCCCCCC1(CCCCCCCC)C2=CC3=C(C=C2C2=C1C=C(C1=CC=C(C=C(C#N)C#N)S1)C=C2)C(CCCCCCCC)(CCCCCCCC)C1=C3C=CC(C2=CC=C(C=C(C#N)C#N)S2)=C1","IFT-M","-5.83","-3.65","0.76","0.8","0.249","0.15","J. Jia, N. Zheng, Z. Wang, Y. Huang, C. Duan, F. Huang, Y. Cao, The effect of end-capping groups in A-D-A type non-fullerene acceptors on device performance of organic solar cells. Sci. China Chem. 60, 1458–1467 (2017)."
"CCCCC(CC)COC(=O)C1=C(F)C2=C(C)SC(C3=CC4=C(C5=CC=C(CC(CC)CCCC)S5)C5=C(C=C(C)S5)C(C5=CC=C(CC(CC)CCCC)S5)=C4S3)=C2S1","PTB7-Th","-5.22","-3.64","CCCCCCCCOC1=C(/C=C2\C(=O)C3=C(C=CC=C3)C2=C(C#N)C#N)SC2=C1SC(C1=CC=C3C(=C1)C1(C4=CC(C5=C(OCCCCCCCC)C6=C(S5)C(OCCCCCCCC)=C(/C=C5\C(=O)C7=C(C=CC=C7)C5=C(C#N)C#N)S6)=CC=C4C4=C1C=C(C1=C(OCCCCCCCC)C5=C(S1)C(OCCCCCCCC)=C(/C=C1\C(=O)C6=C(C=CC=C6)C1=C(C#N)C#N)S5)C=C4)C1=C3C=CC(C3=C(OCCCCCCCC)C4=C(S3)C(OCCCCCCCC)=C(/C=C3\C(=O)C5=C(C=CC=C5)C3=C(C#N)C#N)S4)=C1)=C2OCCCCCCCC","SFTTIC","-5.46","-3.65","0.906","12.42","0.413","4.65","M. Chang, Y. Wang, N. Qiu, Y.-Q.-Q. Yi, X. Wan, C. Li, Y. Chen, A Three-dimensional Non-fullerene Small Molecule Acceptor for Solution-processed Organic Solar Cells. Chinese Journal of Chemistry. 35, 1687–1692 (2017)."
"CCCCC(CC)CC1=C2C(=O)C3=C(C4=CC=C(C)S4)SC(C4=CC=C(C)S4)=C3C(=O)C2=C(CC(CC)CCCC)S1","PBDB-T","-5.34","-3.44","CCCCCCCCOC1=C(/C=C2\C(=O)C3=C(C=CC=C3)C2=C(C#N)C#N)SC2=C1SC(C1=CC=C3C(=C1)C1(C4=CC(C5=C(OCCCCCCCC)C6=C(S5)C(OCCCCCCCC)=C(/C=C5\C(=O)C7=C(C=CC=C7)C5=C(C#N)C#N)S6)=CC=C4C4=C1C=C(C1=C(OCCCCCCCC)C5=C(S1)C(OCCCCCCCC)=C(/C=C1\C(=O)C6=C(C=CC=C6)C1=C(C#N)C#N)S5)C=C4)C1=C3C=CC(C3=C(OCCCCCCCC)C4=C(S3)C(OCCCCCCCC)=C(/C=C3\C(=O)C5=C(C=CC=C5)C3=C(C#N)C#N)S4)=C1)=C2OCCCCCCCC","SFTTIC","-5.46","-3.65","0.956","9.28","0.638","5.66","M. Chang, Y. Wang, N. Qiu, Y.-Q.-Q. Yi, X. Wan, C. Li, Y. Chen, A Three-dimensional Non-fullerene Small Molecule Acceptor for Solution-processed Organic Solar Cells. Chinese Journal of Chemistry. 35, 1687–1692 (2017)."
"CCCCC(CC)CC1=C2C(=O)C3=C(C4=CC=C(C)S4)SC(C4=CC=C(C)S4)=C3C(=O)C2=C(CC(CC)CCCC)S1","PBDB-T","-5.34","-3.44","O=C(C(C=C1C(C=CC=C1)=C2)=C2C/3=C(C#N)/C#N)C3=C/C(S4)=CC5=C4C6=CC7=C(C=C6C5(CCCCCCCC)CCCCCCCC)C8=CC9=C(C(SC(/C=C%10C(C(C=C(C=CC=C%11)C%11=C%12)=C%12C\%10=C(C#N)\C#N)=O)=C%13)=C%13C9(CCCCCCCC)CCCCCCCC)C=C8C7(CCCCCCCC)CCCCCCCC","FDNCTF","-5.42","-3.73","0.93","16.3","0.725","11.2","H. Feng, N. Qiu, X. Wang, Y. Wang, B. Kan, X. Wan, M. Zhang, A. Xia, C. Li, F. Liu, H. Zhang, Y. Chen, An A-D-A Type Small-Molecule Electron Acceptor with End-Extended Conjugation for High Performance Organic Solar Cells. Chem. Mater. 29, 7908–7917 (2017)."
"CCCCC(CC)CC1=C2C(=O)C3=C(C4=CC=C(C)S4)SC(C4=CC=C(C)S4)=C3C(=O)C2=C(CC(CC)CCCC)S1","PBDB-T","-5.34","-3.44","O=C(C(C=CC=C1)=C1C/2=C(C#N)/C#N)C2=C/C(S3)=CC4=C3C5=CC6=C(C=C5C4(CCCCCCCC)CCCCCCCC)C7=CC8=C(C(SC(/C=C9C(C(C=CC=C%10)=C%10C\9=C(C#N)\C#N)=O)=C%11)=C%11C8(CCCCCCCC)CCCCCCCC)C=C7C6(CCCCCCCC)CCCCCCCC","FDICTF","-5.43","-3.71","0.94","15.81","0.66","10","H. Feng, N. Qiu, X. Wang, Y. Wang, B. Kan, X. Wan, M. Zhang, A. Xia, C. Li, F. Liu, H. Zhang, Y. Chen, An A-D-A Type Small-Molecule Electron Acceptor with End-Extended Conjugation for High Performance Organic Solar Cells. Chem. Mater. 29, 7908–7917 (2017)."
"CCCCC(CC)CC1=C(F)C=C(C2=C3C=C(C)SC3=C(C3=CC(F)=C(CC(CC)CCCC)S3)C3=C2SC(C2=CC=C(C4=C5C(=O)C6=C(CC(CC)CCCC)SC(CC(CC)CCCC)=C6C(=O)C5=C(C5=CC=C(C)S5)S4)S2)=C3)S1","PBDB-TF","-5.54","-3.65","O=C(C(C=CC=C1)=C1C/2=C(C#N)\C#N)C2=C/C3=CC4=C(S3)C5=C(C6=CC(C7(C8=CC=C(CCCCCCCCC)C=C8)C9=CC=C(CCCCCCCCC)C=C9)=C(C%10=C7C(SC(/C=C%11C(C(C=CC=C%12)=C%12C\%11=C(C#N)/C#N)=O)=C%13)=C%13S%10)C=C6C5(C%14=CC=C(CCCCCCCCC)C=C%14)C%15=CC=C(CCCCCCCCC)C=C%15)S4","ITIC-C9","-5.78","-3.97","0.99","14.55","0.666","10.24","T. J. Aldrich, S. M. Swick, F. S. Melkonyan, T. J. Marks, Enhancing Indacenodithiophene Acceptor Crystallinity via Substituent Manipulation Increases Organic Solar Cell Efficiency. Chem. Mater. 29, 10294–10298 (2017)."
