Repository: JinYSun/BiBERTa

BiBERTa

### **<u>Deep learning-assisted to accelerate the discovery of donor/acceptor pairs for high-performance organic solar cells</u>**

## <u>Motivation</u>

It is a deep learning-based framework built for new donor/acceptor pairs discovery. The framework contains data collection section, PCE prediction section and molecular discovery section. Specifically, a large D/A pair dataset was built by collecting experimental data from literature. Then, a novel RoBERTa-based bi-encoder model (BiBERTa) was developed for PCE prediction by using the SMILES of donor and acceptor pairs as the input. Two pretrained ChemBERTa2 encoders were loaded as initial parameters of the bi-encoder.

File: BiBERTa/dataset/OSC/data.csv (part 29 of 41)
"Donor","Donor_Name","HOMO/D","LUMO/D","Acceptor","Acceptor_Name","HOMO/A","LUMO/A","Voc","Jsc","FF","PCE","reference"
"CCCCC(CC)CC1=C(F)C=C(C2=C3C=C(C)SC3=C(C3=CC(F)=C(CC(CC)CCCC)S3)C3=C2SC(C2=CC=C(C4=C5C(=O)C6=C(CC(CC)CCCC)SC(CC(CC)CCCC)=C6C(=O)C5=C(C5=CC=C(C)S5)S4)S2)=C3)S1","PBDB-TF","-5.54","-3.65","CCCCCCC1=CC=C(C2(C3=CC=C(CCCCCC)C=C3)C3=CC4=C(C=C3C3=C2C2=C(C=C(/C=C5\C(=O)C6=CC=CC=C6C5=C(C#N)C#N)S2)S3)C(C2=CC=C(CCCCCC)C=C2)(C2=CC=C(CCCCCC)C=C2)C2=C4SC3=C2SC(/C=C2\C(=O)C4=CC=CC=C4C2=C(C#N)C#N)=C3)C=C1","ITIC-C6","-5.7","-4","0.98","14.4","0.639","9.31","T. J. Aldrich, S. M. Swick, F. S. Melkonyan, T. J. Marks, Enhancing Indacenodithiophene Acceptor Crystallinity via Substituent Manipulation Increases Organic Solar Cell Efficiency. Chem. Mater. 29, 10294–10298 (2017)."
"CCCCC(CC)CC1=C(F)C=C(C2=C3C=C(C)SC3=C(C3=CC(F)=C(CC(CC)CCCC)S3)C3=C2SC(C2=CC=C(C4=C5C(=O)C6=C(CC(CC)CCCC)SC(CC(CC)CCCC)=C6C(=O)C5=C(C5=CC=C(C)S5)S4)S2)=C3)S1","PBDB-TF","-5.54","-3.65","CCCC1=CC=C(C2(C3=CC=C(CCC)C=C3)C3=CC4=C(C=C3C3=C2C2=C(C=C(/C=C5\C(=O)C6=CC=CC=C6C5=C(C#N)C#N)S2)S3)C(C2=CC=C(CCC)C=C2)(C2=CC=C(CCC)C=C2)C2=C4SC3=C2SC(/C=C2\C(=O)C4=CC=CC=C4C2=C(C#N)C#N)=C3)C=C1","ITIC-C3","-5.86","-4.05","0.04","0.6","0.224","0.1","T. J. Aldrich, S. M. Swick, F. S. Melkonyan, T. J. Marks, Enhancing Indacenodithiophene Acceptor Crystallinity via Substituent Manipulation Increases Organic Solar Cell Efficiency. Chem. Mater. 29, 10294–10298 (2017)."
"CCCCC(CC)CC1=C2C(=O)C3=C(C4=CC=C(C)S4)SC(C4=CC=C(C)S4)=C3C(=O)C2=C(CC(CC)CCCC)S1","PBDB-T","-5.34","-3.44","CCCCCCC1=CC=C(C2(C3=CC=C(CCCCCC)C=C3)C3=CC4=C(C=C3C3=C2C2=C(C=C(/C=C5\C(=O)C6=CC=CC=C6C5=C(C#N)C#N)S2)S3)C(C2=CC=C(CCCCCC)C=C2)(C2=CC=C(CCCCCC)C=C2)C2=C4SC3=C2SC(/C=C2\C(=O)C4=CC=CC=C4C2=C(C#N)C#N)=C3)C=C1","ITIC-C6","-5.7","-4","0.87","15.6","0.65","9.18","T. J. Aldrich, S. M. Swick, F. S. Melkonyan, T. J. Marks, Enhancing Indacenodithiophene Acceptor Crystallinity via Substituent Manipulation Increases Organic Solar Cell Efficiency. Chem. Mater. 29, 10294–10298 (2017)."
"CCCCC(CC)CC1=C2C(=O)C3=C(C4=CC=C(C)S4)SC(C4=CC=C(C)S4)=C3C(=O)C2=C(CC(CC)CCCC)S1","PBDB-T","-5.34","-3.44","O=C(C(C=CC=C1)=C1C/2=C(C#N)\C#N)C2=C/C3=CC4=C(S3)C5=C(C6=CC(C7(C8=CC=C(CCCCCCCCC)C=C8)C9=CC=C(CCCCCCCCC)C=C9)=C(C%10=C7C(SC(/C=C%11C(C(C=CC=C%12)=C%12C\%11=C(C#N)/C#N)=O)=C%13)=C%13S%10)C=C6C5(C%14=CC=C(CCCCCCCCC)C=C%14)C%15=CC=C(CCCCCCCCC)C=C%15)S4","ITIC-C9","-5.78","-3.97","0.87","15.1","0.687","9.53","T. J. Aldrich, S. M. Swick, F. S. Melkonyan, T. J. Marks, Enhancing Indacenodithiophene Acceptor Crystallinity via Substituent Manipulation Increases Organic Solar Cell Efficiency. Chem. Mater. 29, 10294–10298 (2017)."
"CCCCC(CC)CC1=C2C(=O)C3=C(C4=CC=C(C)S4)SC(C4=CC=C(C)S4)=C3C(=O)C2=C(CC(CC)CCCC)S1","PBDB-T","-5.34","-3.44","CCCC1=CC=C(C2(C3=CC=C(CCC)C=C3)C3=CC4=C(C=C3C3=C2C2=C(C=C(/C=C5\C(=O)C6=CC=CC=C6C5=C(C#N)C#N)S2)S3)C(C2=CC=C(CCC)C=C2)(C2=CC=C(CCC)C=C2)C2=C4SC3=C2SC(/C=C2\C(=O)C4=CC=CC=C4C2=C(C#N)C#N)=C3)C=C1","ITIC-C3","-5.86","-4.05","0.31","0.7","0.291","0.1","T. J. Aldrich, S. M. Swick, F. S. Melkonyan, T. J. Marks, Enhancing Indacenodithiophene Acceptor Crystallinity via Substituent Manipulation Increases Organic Solar Cell Efficiency. Chem. Mater. 29, 10294–10298 (2017)."
"CCCCC(CC)COC(=O)C1=C(F)C2=C(C)SC(C3=CC4=C(C5=CC=C(CC(CC)CCCC)S5)C5=C(C=C(C)S5)C(C5=CC=C(CC(CC)CCCC)S5)=C4S3)=C2S1","PTB7-Th","-5.22","-3.64","CCCCC(CC)CC1=CC=C(C(C2=CC=C(CC(CC)CCCC)S2)=C2C3=CC4=C(C=C3C3=C2N=C(C2=C5C6=CC=C7C(=O)N(CC(CC)CCCC)C(=O)C8=CC=C(C9=CC=C%10C(=O)N(CC(CC)CCCC)C(=O)C(=C2)C%10=C95)C6=C87)S3)C(=C(C2=CC=C(CC(CC)CCCC)S2)C2=CC=C(CC(CC)CCCC)S2)C2N=C(C3=C5C6=CC=C7C(=O)N(CC(CC)CCCC)C(=O)C8=CC=C(C9=CC=C%10C(=O)N(CC(CC)CCCC)C(=O)C(=C3)C%10=C95)C6=C87)SC42)S1","TVIDTzPDI","-5.5","-3.86","0.76","6.88","0.4","2.09","Z.-F. Chang, Y. Cai, K.-K. Liu, X.-X. Song, J.-J. Liu, X. Liu, Y. Sun, R. bo Zhang, J.-L. Wang, Rational design of two-dimensional PDI-based small molecular acceptor from extended indacenodithiazole core for organic solar cells. Dyes and Pigments. 147, 31–39 (2017)."
"CCCCC(CC)COC(=O)C1=C(F)C2=C(C)SC(C3=CC4=C(C5=CC=C(CC(CC)CCCC)S5)C5=C(C=C(C)S5)C(C5=CC=C(CC(CC)CCCC)S5)=C4S3)=C2S1","PTB7-Th","-5.22","-3.64","CCCCC(CC)CC1=CC=C(C(C2=CC=C(CC(CC)CCCC)S2)=C2C3=CC4=C(C=C3C3=C2C=C(C2=C5C6=CC=C7C(=O)N(CC(CC)CCCC)C(=O)C8=CC=C(C9=CC=C%10C(=O)N(CC(CC)CCCC)C(=O)C(=C2)C%10=C95)C6=C87)S3)C(=C(C2=CC=C(CC(CC)CCCC)S2)C2=CC=C(CC(CC)CCCC)S2)C2C=C(C3=C5C6=CC=C7C(=O)N(CC(CC)CCCC)C(=O)C8=CC=C(C9=CC=C%10C(=O)N(CC(CC)CCCC)C(=O)C(=C3)C%10=C95)C6=C87)SC42)S1","TVIDTPDI","-5.48","-3.85","0.79","4.96","0.38","1.5","Z.-F. Chang, Y. Cai, K.-K. Liu, X.-X. Song, J.-J. Liu, X. Liu, Y. Sun, R. bo Zhang, J.-L. Wang, Rational design of two-dimensional PDI-based small molecular acceptor from extended indacenodithiazole core for organic solar cells. Dyes and Pigments. 147, 31–39 (2017)."
"CCCCC(CC)COC(=O)C1=C(F)C2=C(C)SC(C3=CC4=C(C5=CC=C(CC(CC)CCCC)S5)C5=C(C=C(C)S5)C(C5=CC=C(CC(CC)CCCC)S5)=C4S3)=C2S1","PTB7-Th","-5.22","-3.64","CCCCC(CC)CC1(CC(CC)CCCC)C2=CC(C3=CC=C(C4=CC=C(C=C(C#N)C#N)C5=NSN=C45)S3)=CC=C2C2=C1C=C(C1=CC=C(C=C(C#N)C#N)C3=NSN=C13)S2","ITBR","-5.55","-3.71","1.02","14.46","0.5102","7.49","C. Tang, S.-C. Chen, Q. Shang, Q. Zheng, Asymmetric indenothiophene-based non-fullerene acceptors for efficient polymer solar cells. Sci. China Mater. 60, 707–716 (2017)."
"CCCCC(CC)COC(=O)C1=C(F)C2=C(C)SC(C3=CC4=C(C5=CC=C(CC(CC)CCCC)S5)C5=C(C=C(C)S5)C(C5=CC=C(CC(CC)CCCC)S5)=C4S3)=C2S1","PTB7-Th","-5.22","-3.64","CCCCC(CC)CC1(CC(CC)CCCC)C2=CC(C3=CC=C(C4=CC=C(/C=C5\SC(=C(C#N)C#N)N(CC)C5=O)C5=NSN=C45)S3)=CC=C2C2=C1C=C(C1=CC=C(/C=C3\SC(=C(C#N)C#N)N(CC)C3=O)C3=NSN=C13)S2","ITBC","-5.64","-3.94","0.91","9.21","0.5104","4.26","C. Tang, S.-C. Chen, Q. Shang, Q. Zheng, Asymmetric indenothiophene-based non-fullerene acceptors for efficient polymer solar cells. Sci. China Mater. 60, 707–716 (2017)."
"CCCCC(CC)COC(=O)C1=C(F)C2=C(C)SC(C3=CC4=C(C5=CC=C(CC(CC)CCCC)S5)C5=C(C=C(C)S5)C(C5=CC=C(CC(CC)CCCC)S5)=C4S3)=C2S1","PTB7-Th","-5.22","-3.64","CCCCCCC1=C(/C=C2\C(=O)C3=C(C=CC=C3)C2=C(C#N)C#N)SC(C2=CC3=C(C=C2)C2=C(C=C(C4=CC(CCCCCC)=C(/C=C5\C(=O)C6=C(C=CC=C6)C5=C(C#N)C#N)S4)C=C2)C32C3=C(C=CC(C4=CC(CCCCCC)=C(/C=C5\C(=O)C6=C(C=CC=C6)C5=C(C#N)C#N)S4)=C3)C3=C2C=C(C2=CC(CCCCCC)=C(/C=C4\C(=O)C5=C(C=CC=C5)C4=C(C#N)C#N)S2)C=C3)=C1","SP-IC","-5.88","-3.91","0.88","11.46","0.45","4.5","S. Y. Park, G. E. Park, S. Choi, J. H. Lee, D. H. Lee, M. J. Cho, D. H. Choi, Effect of acceptor strength in new acceptor–donor–acceptor-type molecules on their miscibility with donor polymers for bulk-heterojunction fullerene-free solar cells. Dyes and Pigments. 146, 226–233 (2017)."
"CCCCC(CC)COC(=O)C1=C(F)C2=C(C)SC(C3=CC4=C(C5=CC=C(CC(CC)CCCC)S5)C5=C(C=C(C)S5)C(C5=CC=C(CC(CC)CCCC)S5)=C4S3)=C2S1","PTB7-Th","-5.22","-3.64","CCCCCCC1=C(/C=C/C2=C(C#N)C(=C(C#N)C#N)OC2(C)C)SC(C2=CC3=C(C=C2)C2=C(C=C(C4=CC(CCCCCC)=C(/C=C/C5=C(C#N)C(=C(C#N)C#N)OC5(C)C)S4)C=C2)C32C3=C(C=CC(C4=CC(CCCCCC)=C(/C=C/C5=C(C#N)C(=C(C#N)C#N)OC5(C)C)S4)=C3)C3=C2C=C(C2=CC(CCCCCC)=C(/C=C/C4=C(C#N)C(=C(C#N)C#N)OC4(C)C)S2)C=C3)=C1","SP-TCF","-5.9","-3.97","0.75","2.51","0.52","0.97","S. Y. Park, G. E. Park, S. Choi, J. H. Lee, D. H. Lee, M. J. Cho, D. H. Choi, Effect of acceptor strength in new acceptor–donor–acceptor-type molecules on their miscibility with donor polymers for bulk-heterojunction fullerene-free solar cells. Dyes and Pigments. 146, 226–233 (2017)."
"CCCCC(CC)COC(=O)C1=C(F)C2=C(C)SC(C3=CC4=C(C5=CC=C(CC(CC)CCCC)S5)C5=C(C=C(C)S5)C(C5=CC=C(CC(CC)CCCC)S5)=C4S3)=C2S1","PTB7-Th","-5.22","-3.64","O=C(C(C=C(F)C(F)=C1)=C1C/2=C(C#N)\C#N)C2=C/C3=CC(C4(C5=CC=C(CCCCCC)C=C5)C6=CC=C(CCCCCC)C=C6)=C(S3)C7=C4C8=C(S7)C9=C(C%10=CC(C%11(C%12=CC=C(CCCCCC)C=C%12)C%13=CC=C(CCCCCC)C=C%13)=C(C%14=C%11C(SC%15=C%16C(C%17=CC=C(CCCCCC)C=C%17)(C%18=CC=C(CCCCCC)C=C%18)C%19=C%15SC(/C=C%20C(C(C=C(F)C(F)=C%21)=C%21C\%20=C(C#N)/C#N)=O)=C%19)=C%16S%14)C=C%10C9(C%22=CC=C(CCCCCC)C=C%22)C%23=CC=C(CCCCCC)C=C%23)S8","IUIC","-5.45","-3.87","0.796","21.74","0.649","11.2","B. Jia, S. Dai, Z. Ke, C. Yan, W. Ma, X. Zhan, Breaking 10% Efficiency in Semitransparent Solar Cells with Fused-Undecacyclic Electron Acceptor. Chem. Mater. 30, 239–245 (2018)."
"CCCCC(CC)COC(=O)C1=C(F)C2=C(C)SC(C3=CC4=C(C5=CC=C(CC(CC)CCCC)S5)C5=C(C=C(C)S5)C(C5=CC=C(CC(CC)CCCC)S5)=C4S3)=C2S1","PTB7-Th","-5.22","-3.64","CCCCCCC1=CC=C(C2(C3=CC=C(CCCCCC)C=C3)C3=CC4=C(C=C3C3=C2C2=C(C=C(/C=C5\C(=O)C6=C(C=C(F)C(F)=C6)C5=C(C#N)C#N)S2)S3)C(C2=CC=C(CCCCCC)C=C2)(C2=CC=C(CCCCCC)C=C2)C2=C4SC3=C2SC(/C=C2\C(=O)C4=C(C=C(F)C(F)=C4)C2=C(C#N)C#N)=C3)C=C1","ITIC4","-5.77","-3.97","0.685","16.47","0.705","8.18","B. Jia, S. Dai, Z. Ke, C. Yan, W. Ma, X. Zhan, Breaking 10% Efficiency in Semitransparent Solar Cells with Fused-Undecacyclic Electron Acceptor. Chem. Mater. 30, 239–245 (2018)."
"CCCCC(CC)COC(=O)C1=C(F)C2=C(C)SC(C3=CC4=C(C5=CC=C(CC(CC)CCCC)S5)C5=C(C=C(C)S5)C(C5=CC=C(CC(CC)CCCC)S5)=C4S3)=C2S1","PTB7-Th","-5.22","-3.64","CCCCCCC1=CC=C(C2(C3=CC=C(CCCCCC)C=C3)C3=CC4=C(C=C3C3=C2C=C(C2=CC=C(/C=C5\SC(=S)N(CC)C5=O)C5=NCN=C25)S3)C(C2=CC=C(CCCCCC)C=C2)(C2=CC=C(CCCCCC)C=C2)C2=C4SC(C3=CC=C(/C=C4\SC(=S)N(CC)C4=O)C4=NSN=C34)=C2)C=C1","IDT-2BR","-5.52","-3.69","0.84","5.99","0.694","3.49","B. Jia, Y. Wu, F. Zhao, C. Yan, S. Zhu, P. Cheng, J. Mai, T.-K. Lau, X. Lu, C.-J. Su, C. Wang, X. Zhan, Rhodanine flanked indacenodithiophene as non-fullerene acceptor for efficient polymer solar cells. Sci. China Chem. 60, 257–263 (2017)."
"CCCCC(CC)CC1=C2C(=O)C3=C(C4=CC=C(C)S4)SC(C4=CC=C(C)S4)=C3C(=O)C2=C(CC(CC)CCCC)S1","PBDB-T","-5.34","-3.44","O=C(C(C=CC=C1)=C1C/2=C(C#N)/C#N)C2=C/C3=CC=C(C4=CC5=C(C6=C(C5(CC(CC)CCCC)CC(CC)CCCC)C=C(C7=CC=C(C8=CC=C(/C=C9C(C(C=CC=C%10)=C%10C\9=C(C#N)\C#N)=O)S8)S7)C=C6)S4)S3.CCCCCC.CCCCCC","ITDI","-5.89","-4.18","0.94","13.94","0.5978","8","Z. Kang, S.-C. Chen, Y. Ma, J. Wang, Q. Zheng, Push–Pull Type Non-Fullerene Acceptors for Polymer Solar Cells: Effect of the Donor Core. ACS Appl. Mater. Interfaces. 9, 24771–24777 (2017)."
"CCCCC(CC)CC1=C2C(=O)C3=C(C4=CC=C(C)S4)SC(C4=CC=C(C)S4)=C3C(=O)C2=C(CC(CC)CCCC)S1","PBDB-T","-5.34","-3.44","CCCCC(CC)CC1(CC(CC)CCCC)C2=C(SC(C3=CC=C(/C=C4\C(=O)C5=C(C=CC=C5)C4=C(C#N)C#N)S3)=C2)C2=C1C=C(C1=CC=C(/C=C3\C(=O)C4=C(C=CC=C4)C3=C(C#N)C#N)S1)S2","CDTDI","-5.75","-4.26","0.86","7.89","0.3736","2.75","Z. Kang, S.-C. Chen, Y. Ma, J. Wang, Q. Zheng, Push–Pull Type Non-Fullerene Acceptors for Polymer Solar Cells: Effect of the Donor Core. ACS Appl. Mater. Interfaces. 9, 24771–24777 (2017)."
"CCCCC(CC)COC(=O)C1=C(F)C2=C(C)SC(C3=CC4=C(C5=CC=C(CC(CC)CCCC)S5)C5=C(C=C(C)S5)C(C5=CC=C(CC(CC)CCCC)S5)=C4S3)=C2S1","PTB7-Th","-5.22","-3.64","CCCCCCCCC1(CCCCCCCC)C2=CC3=C(C=C2C2=C1C=C1C(=C2)C(C2=CC=C(CCCCCC)C=C2)(C2=CC=C(CCCCCC)C=C2)C2=C1SC(/C=C1/C(=O)C4=C(C=CC=C4)C1=C(C#N)C#N)=C2)C(C1=CC=C(CCCCCC)C=C1)(C1=CC=C(CCCCCC)C=C1)C1=C3SC(/C=C2\C(=O)C3=C(C=CC=C3)C2=C(C#N)C#N)=C1","DTF-IC","-5.4","-3.8","0.87","14.35","0.539","6.92","W. Guo, B. Zhao, J. Xin, H. Liu, Y. Mi, J. Zhang, Z. Guo, W. Wei, W. Ma, C. Gao, Z. An, Non-fullerene small molecular acceptors based on dithienocyclopentafluorene and dithienocyclopentacarbazole cores for polymer solar cells. Dyes and Pigments. 144, 48–57 (2017)."
"CCCCC(CC)COC(=O)C1=C(F)C2=C(C)SC(C3=CC4=C(C5=CC=C(CC(CC)CCCC)S5)C5=C(C=C(C)S5)C(C5=CC=C(CC(CC)CCCC)S5)=C4S3)=C2S1","PTB7-Th","-5.22","-3.64","CCCCCCCCC(CCCCCCCC)N1C2=CC3=C(C=C2C2=C1C=C1C(=C2)C(C2=CC=C(CCCCCC)C=C2)(C2=CC=C(CCCCCC)C=C2)C2=C1SC(/C=C1/C(=O)C4=C(C=CC=C4)C1=C(C#N)C#N)=C2)C(C1=CC=C(CCCCCC)C=C1)(C1=CC=C(CCCCCC)C=C1)C1=C3SC(/C=C2\C(=O)C3=C(C=CC=C3)C2=C(C#N)C#N)=C1","DTC-IC","-5.41","-3.81","0.86","14.12","0.557","7.02","W. Guo, B. Zhao, J. Xin, H. Liu, Y. Mi, J. Zhang, Z. Guo, W. Wei, W. Ma, C. Gao, Z. An, Non-fullerene small molecular acceptors based on dithienocyclopentafluorene and dithienocyclopentacarbazole cores for polymer solar cells. Dyes and Pigments. 144, 48–57 (2017)."
"CCCCCCC1=C(C)SC(C)=C1","P3HT","-5.1","-3.1","CCCCCCC1=CC=C(C2=C(C3=CC=C(C4=CC=C5C(=O)N(CC(CC)CCCC)C(=O)C6=CC=CC4=C65)S3)SC3=C2SC(C2=CC=C(C4=C5C=CC=C6C(=O)N(CC(CC)CCCC)C(=O)C(=C65)C=C4)S2)=C3C2=CC=C(CC3=CC=C4C=C5C=CC(C)=CC5=CC4=C3)S2)S1","DNIT-TT2T","-5.94","-3.75","0.88","3.28","0.4347","1.25","M. Zhu, J. Miao, Z. Hu, Y. Chen, M. Liu, I. Murtaza, H. Meng, A novel A-D-A small molecule with 1,8-naphthalimide as a potential non-fullerene acceptor for solution processable solar cells. Dyes and Pigments. 142, 39–50 (2017)."
"CCCCCCC1=C(CCCCCC)SC(C2=C3C=C(C4=CC=C(C5=C(F)C(F)=C(C6=CC=C(C)S6)C6=NN(CC(CCCC)CCCCCC)N=C65)S4)SC3=C(C3=CC(CCCCCC)=C(CCCCCC)S3)C3=C2SC(C)=C3)=C1","PBTA-BO","-5.31","-2.89","CCCCCCC1=CC=C(C2(C3=CC=C(CCCCCC)C=C3)C3=CC4=C(C=C3C3=C2C=C(C2=C(F)C(F)=C(/C=C5\SC(=S)N(CC)C5=O)C5=NSN=C52)S3)C(C2=CC=C(CCCCCC)C=C2)(C2=CC=C(CCCCCC)C=C2)C2=C4SC(C3=C(F)C(F)=C(/C=C4\SC(=S)N(CC)C4=O)C4=NSN=C43)=C2)C=C1","IffBR","-5.71","-3.77","1.013","11.77","0.5229","6.34","W. Zhong, J. Cui, B. Fan, L. Ying, Y. Wang, X. Wang, G. Zhang, X.-F. Jiang, F. Huang, Y. Cao, Enhanced Photovoltaic Performance of Ternary Polymer Solar Cells by Incorporation of a Narrow-Bandgap Nonfullerene Acceptor. Chem. Mater. 29, 8177–8186 (2017)."
"CCCCC(CC)CC1=C2C(=O)C3=C(C4=CC=C(C)S4)SC(C4=CC=C(C)S4)=C3C(=O)C2=C(CC(CC)CCCC)S1","PBDB-T","-5.34","-3.44","CCCCCCC1=CC=C(C2(C3=CC=C(CCCCCC)C=C3)C3=CC4=C(C=C3C3=C2C=C(C2=CC5=C(S2)C2=C6C(=CC=C7C(=O)N(CC(CC)CCCC)C(=O)C5=C76)C(=O)N(CC(CC)CCCC)C2=O)S3)C(C2=CC=C(CCCCCC)C=C2)(C2=CC=C(CCCCCC)C=C2)C2=C4SC(C3=CC4=C(S3)C3=C5C(=CC=C6C(=O)N(CC(CC)CCCC)C(=O)C4=C65)C(=O)N(CC(CC)CCCC)C3=O)=C2)C=C1","IDT-NTI-2EH","-5.4","-3.8","0.92","14.43","0.69","9.07","J. Hamonnet, M. Nakano, K. Nakano, H. Sugino, K. Takimiya, K. Tajima, Bis(naphthothiophene diimide)indacenodithiophenes as Acceptors for Organic Photovoltaics. Chem. Mater. 29, 9618–9622 (2017)."
"CCCCC(CC)CC1=C2C(=O)C3=C(C4=CC=C(C)S4)SC(C4=CC=C(C)S4)=C3C(=O)C2=C(CC(CC)CCCC)S1","PBDB-T","-5.34","-3.44","CCCCCCCC(CCCCCC)N1C(=O)C2=CC=C3C(=O)N(C(CCCCCC)CCCCCCC)C(=O)C4=C3C2=C(C1=O)C1=C4SC(C2=CC3=C(S2)C2=CC4=C(C=C2C3(C2=CC=C(CCCCCC)C=C2)C2=CC=C(CCCCCC)C=C2)C2=C(C=C(C3=CC5=C(S3)C3=C6C(=CC=C7C(=O)N(C(CCCCCC)CCCCCCC)C(=O)C5=C76)C(=O)N(C(CCCCCC)CCCCCCC)C3=O)S2)C4(C2=CC=C(CCCCCC)C=C2)C2=CC=C(CCCCCC)C=C2)=C1","IDT-NTI-1HH","-5.4","-3.9","1.01","8.07","0.59","5.05","J. Hamonnet, M. Nakano, K. Nakano, H. Sugino, K. Takimiya, K. Tajima, Bis(naphthothiophene diimide)indacenodithiophenes as Acceptors for Organic Photovoltaics. Chem. Mater. 29, 9618–9622 (2017)."
"CCCCC(CC)COC(=O)C1=C(F)C2=C(C)SC(C3=CC4=C(C5=CC=C(CC(CC)CCCC)S5)C5=C(C=C(C)S5)C(C5=CC=C(CC(CC)CCCC)S5)=C4S3)=C2S1","PTB7-Th","-5.22","-3.64","CCCCCCC1=CC=C(C2(C3=CC=C(CCCCCC)C=C3)C3=C(C=CC(C4=CC=C(C5=CC=C(C=C(C#N)C#N)C6=NSN=C56)S4)=C3)C3=C2C=C(C2=CC=C(C=C(C#N)C#N)C4=NSN=C24)S3)C=C1","PhITBD","-5.74","-3.69","0.757","14.07","0.62","6.57","Y. U. Kim, G. E. Park, S. Choi, D. H. Lee, M. J. Cho, D. H. Choi, A new n-type semiconducting molecule with an asymmetric indenothiophene core for a high-performing non-fullerene type organic solar cell. J. Mater. Chem. C. 5, 7182–7190 (2017)."
"CCCCC(CC)COC(=O)C1=C(F)C2=C(C)SC(C3=CC4=C(C5=CC=C(CC(CC)CCCC)S5)C5=C(C=C(C)S5)C(C5=CC=C(CC(CC)CCCC)S5)=C4S3)=C2S1","PTB7-Th","-5.22","-3.64","CCCCCCC1=CC=C(C2(C3=CC=C(CCCCCC)C=C3)C3=CC4=C(C=C3C3=C2C=C(C2=CC=C(C=C(C#N)C#N)C5=NSN=C25)S3)C(C2=CC=C(CCCCCC)C=C2)(C2=CC=C(CCCCCC)C=C2)C2=C4SC(C3=CC=C(C=C(C#N)C#N)C4=NSN=C34)=C2)C=C1","IDT-2BM","-5.56","-3.65","0.826","9.29","0.52","3.97","Y. U. Kim, G. E. Park, S. Choi, D. H. Lee, M. J. Cho, D. H. Choi, A new n-type semiconducting molecule with an asymmetric indenothiophene core for a high-performing non-fullerene type organic solar cell. J. Mater. Chem. C. 5, 7182–7190 (2017)."
"CCCCCCCCN1N=C2C(=N1)C(C1=CC=C(C3=CC4=C(S3)C(C3=CC=C(CC(CC)CCCC)S3)=C3C=C(C)SC3=C4C3=CC=C(CC(CC)CCCC)S3)S1)=C1C(=O)N(CCCCCCCC)C(=O)C1=C2C1=CC=C(C)S1","PTzBI","-5.34","-3.46","CCCCCCC1=CC=C(C2(C3=CC=C(CCCCCC)C=C3)C3=CC4=C(C=C3C3=C2C=C(C2=C(F)C=C(/C=C5\SC(=S)N(CC)C5=O)C5=NSN=C52)S3)C(C2=CC=C(CCCCCC)C=C2)(C2=CC=C(CCCCCC)C=C2)C2=C4SC(C3=C(F)C=C(/C=C4\SC(=S)N(CC)C4=O)C4=NSN=C43)=C2)C=C1","IFBR-p","","","1","11.6","0.623","7.44","W. Zhong, B. Fan, J. Cui, L. Ying, F. Liu, J. Peng, F. Huang, Y. Cao, G. C. Bazan, Regioisomeric Non-Fullerene Acceptors Containing Fluorobenzo[c][1,2,5]thiadiazole Unit for Polymer Solar Cells. ACS Appl. Mater. Interfaces. 9, 37087–37093 (2017)."
"CCCCCCCCN1N=C2C(=N1)C(C1=CC=C(C3=CC4=C(S3)C(C3=CC=C(CC(CC)CCCC)S3)=C3C=C(C)SC3=C4C3=CC=C(CC(CC)CCCC)S3)S1)=C1C(=O)N(CCCCCCCC)C(=O)C1=C2C1=CC=C(C)S1","PTzBI","-5.34","-3.46","CCCCCCC1=CC=C(C2(C3=CC=C(CCCCCC)C=C3)C3=CC4=C(C=C3C3=C2C=C(C2=CC(F)=C(/C=C5\SC(=S)N(CC)C5=O)C5=NSN=C25)S3)C(C2=CC=C(CCCCCC)C=C2)(C2=CC=C(CCCCCC)C=C2)C2=C4SC(C3=CC(F)=C(/C=C4\SC(=S)N(CC)C4=O)C4=NSN=C34)=C2)C=C1","IFBR-d","","","0.99","9.4","0.559","5.28","W. Zhong, B. Fan, J. Cui, L. Ying, F. Liu, J. Peng, F. Huang, Y. Cao, G. C. Bazan, Regioisomeric Non-Fullerene Acceptors Containing Fluorobenzo[c][1,2,5]thiadiazole Unit for Polymer Solar Cells. ACS Appl. Mater. Interfaces. 9, 37087–37093 (2017)."
"CCCCC(CC)CC1=C2C(=O)C3=C(C4=CC=C(C)S4)SC(C4=CC=C(C)S4)=C3C(=O)C2=C(CC(CC)CCCC)S1","PBDB-T","-5.34","-3.44","O=C(C(SC=C1)=C1C/2=C(C#N)\C#N)C2=C/C3=CC4=C(S3)C5=C(C6=CC(C7(C8=CC=C(CCCCCC)C=C8)C9=CC=C(CCCCCC)C=C9)=C(C%10=C7C(SC(/C=C%11C(C(SC=C%12)=C%12C\%11=C(C#N)/C#N)=O)=C%13)=C%13S%10)C=C6C5(C%14=CC=C(CCCCCC)C=C%14)C%15=CC=C(CCCCCC)C=C%15)S4","ITCC","-5.47","-3.76","1.01","15.9","0.71","11.4","H. Yao, L. Ye, J. Hou, B. Jang, G. Han, Y. Cui, G. M. Su, C. Wang, B. Gao, R. Yu, H. Zhang, Y. Yi, H. Y. Woo, H. Ade, J. Hou, Achieving Highly Efficient Nonfullerene Organic Solar Cells with Improved Intermolecular Interaction and Open-Circuit Voltage. Advanced Materials. 29, 1700254 (2017)."
"CCCCC(CC)COC1=C(F)C=C(C2=NC3=C(C4=CC=C(C)S4)C(F)=C(F)C(C4=CC=C(C5=CC6=C(C7=CC=C(CC(CC)CCCC)S7)C7=C(C=C(C)S7)C(C7=CC=C(CC(CC)CCCC)S7)=C6S5)S4)=C3N=C2C2=CC(F)=C(OCC(CC)CCCC)C(F)=C2)C=C1F","HFQx-T","-5.36","-3.57","CCCCCCC1=CC=C(C2(C3=CC=C(CCCCCC)C=C3)C3=CC4=C(C=C3C3=C2C2=C(C=C(/C=C5\C(=O)C6=CSC=C6C5=C(C#N)C#N)S2)S3)C(C2=CC=C(CCCCCC)C=C2)(C2=CC=C(CCCCCC)C=C2)C2=C4SC3=C2SC(/C=C2\C(=O)C4=CSC=C4C2=C(C#N)C#N)=C3)C=C1","ITTC","-5.49","-3.85","0.88","16.49","0.71","10.4","Z. Zhang, L. Feng, S. Xu, J. Yuan, Z.-G. Zhang, H. Peng, Y. Li, Y. Zou, Achieving over 10% efficiency in a new acceptor ITTC and its blends with hexafluoroquinoxaline based polymers. J. Mater. Chem. A. 5, 11286–11293 (2017)."
"CCCCC(CC)CC1=C2C(=O)C3=C(C4=CC=C(C)S4)SC(C4=CC=C(C)S4)=C3C(=O)C2=C(CC(CC)CCCC)S1","PBDB-T","-5.34","-3.44","COCCOCC1=CC=C(C2(C3=CC=C(COCCOC)C=C3)C3=CC4=C(C=C3C3=C2C2=C(C=C(/C=C5\C(=O)C6=C(C=CC=C6)C5=C(C#N)C#N)S2)S3)C(C2=CC=C(COCCOC)C=C2)(C2=CC=C(COCCOC)C=C2)C2=C4SC3=C2SC(/C=C2\C(=O)C4=C(C=CC=C4)C2=C(C#N)C#N)=C3)C=C1","ITIC-OE","-5.67","-4.03","0.85","14.8","0.67","8.5","X. Liu, B. Xie, C. Duan, Z. Wang, B. Fan, K. Zhang, B. Lin, F. J. M. Colberts, W. Ma, R. A. J. Janssen, F. Huang, Y. Cao, A high dielectric constant non-fullerene acceptor for efficient bulk-heterojunction organic solar cells. J. Mater. Chem. A. 6, 395–403 (2018)."
"CCCCCCCCC(CCCCCC)CN1N=C2C(=N1)C(C1=CC=C(C3=CC4=C(C5=C(F)C(F)=C(CC(CC)CCCC)S5)C5=C(C=C(C)S5)C(C5=C(F)C(F)=C(CC(CC)CCCC)S5)=C4S3)S1)=C(F)C(F)=C2C1=CC=C(C)S1","J91","-5.5","-3.02","CCCCCCC1=CC=CC(C2(C3=CC=CC(CCCCCC)=C3)C3=CC4=C(C=C3C3=C2C2=C(C=C(/C=C5\C(=O)C6=C(C=CC=C6)C5=C(C#N)C#N)S2)S3)C(C2=CC=CC(CCCCCC)=C2)(C2=CC(CCCCCC)=CC=C2)C2=C4SC3=C2SC(/C=C2\C(=O)C4=C(C=CC=C4)C2=C(C#N)C#N)=C3)=C1","m-ITIC","-5.52","-3.82","0.979","14.43","0.4286","6.05","L. Xue, Y. Yang, J. Xu, C. Zhang, H. Bin, Z.-G. Zhang, B. Qiu, X. Li, C. Sun, L. Gao, J. Yao, X. Chen, Y. Yang, M. Xiao, Y. Li, Side Chain Engineering on Medium Bandgap Copolymers to Suppress Triplet Formation for High-Efficiency Polymer Solar Cells. Advanced Materials. 29, 1703344 (2017)."
"CCCCCCCCC(CCCCCC)CN1N=C2C(=N1)C(C1=CC=C(C)S1)=C(F)C(F)=C2C1=CC=C(C)S1","J52","-5.21","-2.99","CCCCCCC1=CC=CC(C2(C3=CC=CC(CCCCCC)=C3)C3=CC4=C(C=C3C3=C2C2=C(C=C(/C=C5\C(=O)C6=C(C=CC=C6)C5=C(C#N)C#N)S2)S3)C(C2=CC=CC(CCCCCC)=C2)(C2=CC(CCCCCC)=CC=C2)C2=C4SC3=C2SC(/C=C2\C(=O)C4=C(C=CC=C4)C2=C(C#N)C#N)=C3)=C1","m-ITIC","-5.52","-3.82","0.701","17.16","0.4973","5.98","L. Xue, Y. Yang, J. Xu, C. Zhang, H. Bin, Z.-G. Zhang, B. Qiu, X. Li, C. Sun, L. Gao, J. Yao, X. Chen, Y. Yang, M. Xiao, Y. Li, Side Chain Engineering on Medium Bandgap Copolymers to Suppress Triplet Formation for High-Efficiency Polymer Solar Cells. Advanced Materials. 29, 1703344 (2017)."
"CCCCCCCCC(CCCCCC)COC1=CC(/C=C(\C#N)C2=CC=C(C)S2)=C(OCC(CCCCCC)CCCCCCCC)C=C1/C=C(\C#N)C1=CC=C(C2=CC3=C(C4=CC=C(CC(CC)CCCC)S4)C4=C(C=C(C)S4)C(C4=CC=C(CC(CC)CCCC)S4)=C3S2)S1","PBDCS","-5.59","-3.84","CCCCCCC1=CC=C(C2(C3=CC=C(CCCCCC)C=C3)C3=CC4=C(C=C3C3=C2C2=C(C=C(/C=C5\C(=O)C6=C(C=CC=C6)C5=C(C#N)C#N)S2)S3)C(C2=CC=C(CCCCCC)C=C2)(C2=CC=C(CCCCCC)C=C2)C2=C4SC3=C2SC(/C=C2\C(=O)C4=C(C=CC=C4)C2=C(C#N)C#N)=C3)C=C1","ITIC","-5.48","-3.83","1.06","14","0.53","7.81","J.-M. Park, D. W. Kim, H. Y. Chung, J. E. Kwon, S. H. Hong, T.-L. Choi, S. Y. Park, A stereoregular β-dicyanodistyrylbenzene (β-DCS)-based conjugated polymer for high-performance organic solar cells with small energy loss and high quantum efficiency. J. Mater. Chem. A. 5, 16681–16688 (2017)."
"CCCCCCCCC(CCCCCCCC)N1C2=C(C=CC(C)=C2)C2=C1C=C(C1=CC=C(C3=CC=C(C4=CC=C(C)S4)C4=NSN=C34)S1)C=C2","PDTT-BOBT","-5","-3","CCCCCCCCN1C(=O)C2=C(C3=CC=C(C4=CC5=C6C(=CC7=C8C9=C%10C(=CC=C%11C(=O)N(C(CC)CC)C(=O)C(=C%11%10)C=C9N7CCCCCC)C4=C68)C(=O)N(C(CC)CC)C5=O)S3)N(CCCCCCC)C(=O)C2=C1C1=CC=C(C2=CC3=C4C(=CC5=C6C4=C2C2=C4C7=C(C=C2)C(=O)N(C(CC)CC)C(=O)C7=CC(=C46)N5CCCCCC)C(=O)N(C(CC)CC)C3=O)S1","PDI–DPP–PDI","-5.3","-3.7","0.99","8.61","0.441","3.76","S. M. McAfee, A.-J. Payne, S. V. Dayneko, G. P. Kini, C. E. Song, J.-C. Lee, G. C. Welch, A non-fullerene acceptor with a diagnostic morphological handle for streamlined screening of donor materials in organic solar cells. J. Mater. Chem. A. 5, 16907–16913 (2017)."
"CCCCCCC(CCCC)COC1=C(C)C2=NSN=C2C(C2=CC3=C(S2)C2=C(C=C(C)S2)S3)=C1OCC(CCCC)CCCCCC","PCDTBT","-5.3","-3","CCCCCCCCN1C(=O)C2=C(C3=CC=C(C4=CC5=C6C(=CC7=C8C9=C%10C(=CC=C%11C(=O)N(C(CC)CC)C(=O)C(=C%11%10)C=C9N7CCCCCC)C4=C68)C(=O)N(C(CC)CC)C5=O)S3)N(CCCCCCC)C(=O)C2=C1C1=CC=C(C2=CC3=C4C(=CC5=C6C4=C2C2=C4C7=C(C=C2)C(=O)N(C(CC)CC)C(=O)C7=CC(=C46)N5CCCCCC)C(=O)N(C(CC)CC)C3=O)S1","PDI–DPP–PDI","-5.3","-3.7","1.05","3.64","0.379","1.45","S. M. McAfee, A.-J. Payne, S. V. Dayneko, G. P. Kini, C. E. Song, J.-C. Lee, G. C. Welch, A non-fullerene acceptor with a diagnostic morphological handle for streamlined screening of donor materials in organic solar cells. J. Mater. Chem. A. 5, 16907–16913 (2017)."
"CCCCCCC1=C(C)SC(C)=C1","P3HT","-5.1","-3.1","CCCCCCCCN1C(=O)C2=C(C3=CC=C(C4=CC5=C6C(=CC7=C8C9=C%10C(=CC=C%11C(=O)N(C(CC)CC)C(=O)C(=C%11%10)C=C9N7CCCCCC)C4=C68)C(=O)N(C(CC)CC)C5=O)S3)N(CCCCCCC)C(=O)C2=C1C1=CC=C(C2=CC3=C4C(=CC5=C6C4=C2C2=C4C7=C(C=C2)C(=O)N(C(CC)CC)C(=O)C7=CC(=C46)N5CCCCCC)C(=O)N(C(CC)CC)C3=O)S1","PDI–DPP–PDI","-5.3","-3.7","0.68","2.78","0.345","0.65","S. M. McAfee, A.-J. Payne, S. V. Dayneko, G. P. Kini, C. E. Song, J.-C. Lee, G. C. Welch, A non-fullerene acceptor with a diagnostic morphological handle for streamlined screening of donor materials in organic solar cells. J. Mater. Chem. A. 5, 16907–16913 (2017)."
"CCCCC(CC)CC1=C2C(=O)C3=C(C4=CC=C(C)S4)SC(C4=CC=C(C)S4)=C3C(=O)C2=C(CC(CC)CCCC)S1","PBDB-T","-5.34","-3.44","CCCCCCC1=CC=C(C2(C3=CC=C(CCCCCC)C=C3)OC3=C(SC(/C=C4\C(=O)C5=C(C=CC=C5)C4=C(C#N)C#N)=C3)C3=CC4=C(C=C32)C2=C(C=C(/C=C3\C(=O)C5=C(C=CC=C5)C3=C(C#N)C#N)S2)OC4(C2=CC=C(CCCCCC)C=C2)C2=CC=C(CCCCCC)C=C2)C=C1","CO5IC","-5.9","-4.13","0.83","13.31","0.679","7.49","Z. Xiao, F. Liu, X. Geng, J. Zhang, S. Wang, Y. Xie, Z. Li, H. Yang, Y. Yuan, L. Ding, A carbon-oxygen-bridged ladder-type building block for efficient donor and acceptor materials used in organic solar cells. Science Bulletin. 62, 1331–1336 (2017)."
"CCCCC(CC)CC1=C2C(=O)C3=C(C4=CC=C(C)S4)SC(C4=CC=C(C)S4)=C3C(=O)C2=C(CC(CC)CCCC)S1","PBDB-T","-5.34","-3.44","CCCCCCC1=CC=C(C2(C3=CC=C(CCCCCC)C=C3)C3=CC4=C(C=C3C3=C2C=C(/C=C2\C(=O)C5=C(C=CC=C5)C2=C(C#N)C#N)S3)C(C2=CC=C(CCCCCC)C=C2)(C2=CC=C(CCCCCC)C=C2)C2=C4SC(/C=C3\C(=O)C4=C(C=CC=C4)C3=C(C#N)C#N)=C2)C=C1","IDTIC","-5.92","-3.93","0.89","10.94","0.619","6.05","Z. Xiao, F. Liu, X. Geng, J. Zhang, S. Wang, Y. Xie, Z. Li, H. Yang, Y. Yuan, L. Ding, A carbon-oxygen-bridged ladder-type building block for efficient donor and acceptor materials used in organic solar cells. Science Bulletin. 62, 1331–1336 (2017)."
"CCCCCCC(CCCC)CCC1=C2C=C(C3=CC=C(C4=C(F)C(F)=C(C5=CC=C(C)S5)C5=NN(CC(CCCC)CCCCCC)N=C54)S3)SC2=C(CCC(CCCC)CCCCCC)C2=C1SC(C)=C2","FTAZ","-5.38","-3.17","CCCCCCC1=CC=C(C2(C3=CC=C(CCCCCC)S3)C3=CC4=C(C=C3C3=C2C2=C(C=C(/C=C5\C(=O)C6=C(C=CC(F)=C6)C5=C(C#N)C#N)S2)S3)C(C2=CC=C(CCCCCC)S2)(C2=CC=C(CCCCCC)S2)C2=C4SC3=C2SC(/C=C2\C(=O)C4=C(C=CC(F)=C4)C2=C(C#N)C#N)=C3)S1","ITIC-Th1","-5.74","-4.01","0.849","19.33","0.7373","12.1","F. Zhao, S. Dai, Y. Wu, Q. Zhang, J. Wang, L. Jiang, Q. Ling, Z. Wei, W. Ma, W. You, C. Wang, X. Zhan, Single-Junction Binary-Blend Nonfullerene Polymer Solar Cells with 12.1% Efficiency. Advanced Materials. 29, 1700144 (2017)."
"CCCCCCC(CCCC)CCC1=C2C=C(C3=CC=C(C4=C(F)C(F)=C(C5=CC=C(C)S5)C5=NN(CC(CCCC)CCCCCC)N=C54)S3)SC2=C(CCC(CCCC)CCCCCC)C2=C1SC(C)=C2","FTAZ","-5.38","-3.17","CCCCCCC1=CC=C(C2(C3=CC=C(CCCCCC)S3)C3=CC4=C(C=C3C3=C2C2=C(C=C(/C=C5\C(=O)C6=C(C=CC=C6)\C5=C(/C)C#N)S2)S3)C(C2=CC=C(CCCCCC)S2)(C2=CC=C(CCCCCC)S2)C2=C4SC3=C2SC(/C=C2\C(=O)C4=C(C=CC=C4)C2=C(C#N)C#N)=C3)S1","ITIC-Th","-5.67","-4.06","0.915","15.84","0.6126","8.88","F. Zhao, S. Dai, Y. Wu, Q. Zhang, J. Wang, L. Jiang, Q. Ling, Z. Wei, W. Ma, W. You, C. Wang, X. Zhan, Single-Junction Binary-Blend Nonfullerene Polymer Solar Cells with 12.1% Efficiency. Advanced Materials. 29, 1700144 (2017)."
"CCCCCCC1=C(C)SC(C)=C1","P3HT","-5.1","-3.1","CCCCCCCCOC(=O)C1=CC2=C(C3=CC4=C(S3)C3=C(C=C5C(=C3)C(C3=CC=C(CCCCCC)C=C3)(C3=CC=C(CCCCCC)C=C3)C3=C5SC(C5=C6C=C(C(O)OCCCCCCCC)SC6=C(/C=C6\SC(=S)N(CC)C6=O)S5)=C3)C4(C3=CC=C(CCCCCC)C=C3)C3=CC=C(CCCCCC)C=C3)SC(/C=C3\SC(=S)N(CC)C3=O)=C2S1","ATT-3","-5.32","-3.4","0.927","10.81","0.59","5.89","F. Liu, J. Zhang, Z. Zhou, J. Zhang, Z. Wei, X. Zhu, Poly(3-hexylthiophene)-based non-fullerene solar cells achieve high photovoltaic performance with small energy loss. J. Mater. Chem. A. 5, 16573–16579 (2017)."
"CCCCCCCCCCCCOC1=C2C=C(C3=CC=C(C4=CC=C(C5=CC=C(C)S5)C5=NSN=C45)S3)SC2=C(OCCCCCCCCCCCC)C2=C1SC(C)=C2","P1","-5.1","-3.48","CCCCCCCCC(CCCCCCCC)N1C2=C(SC(C3=C(CCCCCC)C=C(C4=C(CCCCCC)C=C(/C=C5\C(=O)C6=C(C=CC=C6)C5=C(C#N)C#N)S4)S3)=C2)C2=C1C=C(C1=C(CCCCCC)C=C(C3=C(CCCCCC)C=C(/C=C4\C(=O)C5=C(C=CC=C5)C4=C(C#N)C#N)S3)S1)S2","DCI-2","-5.24","-4.05","0.8","13.77","0.63","6.94","A. Mishra, M. L. Keshtov, A. Looser, R. Singhal, M. Stolte, F. Würthner, P. Bäuerle, G. D. Sharma, Unprecedented low energy losses in organic solar cells with high external quantum efficiencies by employing non-fullerene electron acceptors. J. Mater. Chem. A. 5, 14887–14897 (2017)."
"CCCCCCCCCCCCOC1=C2C=C(C3=CC=C(C4=CC=C(C5=CC=C(C)S5)C5=NSN=C45)S3)SC2=C(OCCCCCCCCCCCC)C2=C1SC(C)=C2","P1","-5.1","-3.48","CCCCCCCCC(CCCCCCCC)N1C2=C(SC(C3=C(CCCCCC)C=C(C4=C(CCCCCC)C=C(/C=C5\C(=O)N(CCCC)C(=O)C(C#N)=C5C)S4)S3)=C2)C2=C1C=C(C1=C(CCCCCC)C=C(C3=C(CCCCCC)C=C(/C=C4\C(=O)N(CCCC)C(=O)C(C#N)=C4C)S3)S1)S2","PY-1","-5.27","-4","0.83","10.53","0.56","4.89","A. Mishra, M. L. Keshtov, A. Looser, R. Singhal, M. Stolte, F. Würthner, P. Bäuerle, G. D. Sharma, Unprecedented low energy losses in organic solar cells with high external quantum efficiencies by employing non-fullerene electron acceptors. J. Mater. Chem. A. 5, 14887–14897 (2017)."
"CCCCCCC(CCCC)CCC1=C2C=C(C3=CC=C(C4=C(F)C(F)=C(C5=CC=C(C)S5)C5=NN(CC(CCCC)CCCCCC)N=C54)S3)SC2=C(CCC(CCCC)CCCCCC)C2=C1SC(C)=C2","FTAZ","-5.38","-3.17","O=C(C(C=C(F)C(F)=C1)=C1C/2=C(C#N)\C#N)C2=C/C(S3)=CC4=C3C5=C(S4)C6=C(C7=CC(C8(C9=CC=C(CCCCCC)C=C9)C%10=CC=C(CCCCCC)C=C%10)=C(C%11=C8C(SC%12=C%13SC(/C=C%14C(C(C=C(F)C(F)=C%15)=C%15C\%14=C(C#N)/C#N)=O)=C%12)=C%13S%11)C=C7C6(C%16=CC=C(CCCCCC)C=C%16)C%17=CC=C(CCCCCC)C=C%17)S5","INIC3","-5.52","-4.02","0.857","19.44","0.674","11.5","S. Dai, F. Zhao, Q. Zhang, T.-K. Lau, T. Li, K. Liu, Q. Ling, C. Wang, X. Lu, W. You, X. Zhan, Fused Nonacyclic Electron Acceptors for Efficient Polymer Solar Cells. J. Am. Chem. Soc. 139, 1336–1343 (2017)."
"CCCCCCC(CCCC)CCC1=C2C=C(C3=CC=C(C4=C(F)C(F)=C(C5=CC=C(C)S5)C5=NN(CC(CCCC)CCCCCC)N=C54)S3)SC2=C(CCC(CCCC)CCCCCC)C2=C1SC(C)=C2","FTAZ","-5.38","-3.17","CCCCCCC1=CC=C(C2(C3=CC=C(CCCCCC)C=C3)C3=CC4=C(C=C3C3=C2C2=C(S3)C3=C(C=C(/C=C5\C(=O)C6=C(C=CC=C6)C5=C(C#N)C#N)S3)S2)C(C2=CC=C(CCCCCC)C=C2)(C2=CC=C(CCCCCC)C=C2)C2=C4SC3=C2SC2=C3SC(CC3C(=O)C4=C(C=CC(F)=C4)C3=C(C#N)C#N)=C2)C=C1","INIC2","-5.52","-3.98","0.903","17.56","0.668","10.8","S. Dai, F. Zhao, Q. Zhang, T.-K. Lau, T. Li, K. Liu, Q. Ling, C. Wang, X. Lu, W. You, X. Zhan, Fused Nonacyclic Electron Acceptors for Efficient Polymer Solar Cells. J. Am. Chem. Soc. 139, 1336–1343 (2017)."
"CCCCCCC(CCCC)CCC1=C2C=C(C3=CC=C(C4=C(F)C(F)=C(C5=CC=C(C)S5)C5=NN(CC(CCCC)CCCCCC)N=C54)S3)SC2=C(CCC(CCCC)CCCCCC)C2=C1SC(C)=C2","FTAZ","-5.38","-3.17","CCCCCCC1=CC=C(C2(C3=CC=C(CCCCCC)C=C3)C3=CC4=C(C=C3C3=C2C2=C(S3)C3=C(C=C(/C=C5\C(=O)C6=C(C=CC=C6F)C5=C(C#N)C#N)S3)S2)C(C2=CC=C(CCCCCC)C=C2)(C2=CC=C(CCCCCC)C=C2)C2=C4SC3=C2SC2=C3SC(CC3C(=O)C4=C(C=CC=C4)C3=C(C#N)C#N)=C2)C=C1","INIC1","-5.54","-3.97","0.929","16.63","0.643","10.1","S. Dai, F. Zhao, Q. Zhang, T.-K. Lau, T. Li, K. Liu, Q. Ling, C. Wang, X. Lu, W. You, X. Zhan, Fused Nonacyclic Electron Acceptors for Efficient Polymer Solar Cells. J. Am. Chem. Soc. 139, 1336–1343 (2017)."
"CCCCCCC(CCCC)CCC1=C2C=C(C3=CC=C(C4=C(F)C(F)=C(C5=CC=C(C)S5)C5=NN(CC(CCCC)CCCCCC)N=C54)S3)SC2=C(CCC(CCCC)CCCCCC)C2=C1SC(C)=C2","FTAZ","-5.38","-3.17","CCCCCCC1=CC=C(C2(C3=CC=C(CCCCCC)C=C3)C3=CC4=C(C=C3C3=C2C2=C(S3)C3=C(C=C(/C=C5\C(=O)C6=C(C=CC=C6)C5=C(C#N)C#N)S3)S2)C(C2=CC=C(CCCCCC)C=C2)(C2=CC=C(CCCCCC)C=C2)C2=C4SC3=C2SC2=C3SC(CC3C(=O)C4=C(C=CC=C4)C3=C(C#N)C#N)=C2)C=C1","INIC","-5.45","-3.88","0.957","13.51","0.579","7.7","S. Dai, F. Zhao, Q. Zhang, T.-K. Lau, T. Li, K. Liu, Q. Ling, C. Wang, X. Lu, W. You, X. Zhan, Fused Nonacyclic Electron Acceptors for Efficient Polymer Solar Cells. J. Am. Chem. Soc. 139, 1336–1343 (2017)."
"CCCCCCCCCCCCSC1=CC=C(C2=C3C=C(C4=CC=C(C5=C(F)C(F)=C(C6=CC=C(C)S6)C6=NN(CC(CC)CCCC)N=C65)S4)SC3=C(C3=CC=C(SCCCCCCCCCCCC)S3)C3=C2SC(C)=C3)S1","J61","-5.32","-3.08","O=C(C(C=CC=C1)=C1C/2=C(C#N)\C#N)C2=C/C(S3)=CC4=C3C5=C(C4(C6=CC=C(CCCCCC)C=C6)C7=CC=C(CCCCCC)C=C7)C8=CC9=C(C(C(C%10=CC=C(CCCCCC)C=C%10)(C%11=CC=C(CCCCCC)C=C%11)C%12=C%13SC(/C=C%14C(C(C=CC=C%15)=C%15C\%14=C(C#N)/C#N)=O)=C%12)=C%13S9)C=C8S5","BT-IC","-5.32","-3.85","0.87","16.35","0.671","9.56","Y. Li, L. Zhong, B. Gautam, H.-J. Bin, J.-D. Lin, F.-P. Wu, Z. Zhang, Z.-Q. Jiang, Z.-G. Zhang, K. Gundogdu, Y. Li, L.-S. Liao, A near-infrared non-fullerene electron acceptor for high performance polymer solar cells. Energy Environ. Sci. 10, 1610–1620 (2017)."
"CCCCC(CC)COC1=C(F)C=C(C2=NC3=C(C4=CC=C(C)S4)C(F)=C(F)C(C4=CC=C(C5=CC6=C(C7=CC=C(CC(CC)CCCC)S7)C7=C(C=C(C)S7)C(C7=CC=C(CC(CC)CCCC)S7)=C6S5)S4)=C3N=C2C2=CC(F)=C(OCC(CC)CCCC)C(F)=C2)C=C1F","HFQx-T","-5.36","-3.57","CCCCCCCCOC1=CC=CC(C2(C3=CC=CC(OCCCCCCCC)=C3)C3=CC4=C(C=C3C3=C2C2=C(C=C(/C=C5\C(=O)C6=C(C=CC=C6)C5=C(C#N)C#N)S2)S3)C(C2=CC=CC(OCCCCCCCC)=C2)(C2=CC(OCCCCCCCC)=CC=C2)C2=C4SC3=C2SC(/C=C2\C(=O)C4=C(C=CC=C4)C2=C(C#N)C#N)=C3)=C1","m-ITIC-OR","-5.65","-3.97","0.9","16.15","0.64","9.3","Z. Zhang, L. Feng, S. Xu, Y. Liu, H. Peng, Z.-G. Zhang, Y. Li, Y. Zou, A New Electron Acceptor with meta-Alkoxyphenyl Side Chain for Fullerene-Free Polymer Solar Cells with 9.3% Efficiency. Advanced Science. 4, 1700152 (2017)."
"CCCCC(CC)CC1=C(F)C=C(C2=C3C=C(C)SC3=C(C3=CC(F)=C(CC(CC)CCCC)S3)C3=C2SC(C2=CC=C(C4=C5C(=O)C6=C(CC(CC)CCCC)SC(CC(CC)CCCC)=C6C(=O)C5=C(C5=CC=C(C)S5)S4)S2)=C3)S1","PBDB-TF","-5.54","-3.65","CCCCCCC1=CC=C(C2(C3=CC=C(CCCCCC)C=C3)C3=CC4=C(C=C3C3=C2C=C(/C=C2\C(=O)C5=C(C=C6C=CC=CC6=C5)C2=C(C#N)C#N)S3)C(C2=CC=C(CCCCCC)C=C2)(C2=CC=C(CCCCCC)C=C2)C2=C4SC(/C=C3\C(=O)C4=C(C=C5C=CC=CC5=C4)C3=C(C#N)C#N)=C2)C=C1","IDTN","-5.79","-3.98","0.946","16.58","0.78","12.2","S. Li, L. Ye, W. Zhao, X. Liu, J. Zhu, H. Ade, J. Hou, Design of a New Small-Molecule Electron Acceptor Enables Efficient Polymer Solar Cells with High Fill Factor. Advanced Materials. 29, 1704051 (2017)."
"CCCCC(CC)CC1=C(F)C=C(C2=C3C=C(C)SC3=C(C3=CC(F)=C(CC(CC)CCCC)S3)C3=C2SC(C2=CC=C(C4=C5C(=O)C6=C(CC(CC)CCCC)SC(CC(CC)CCCC)=C6C(=O)C5=C(C5=CC=C(C)S5)S4)S2)=C3)S1","PBDB-TF","-5.54","-3.65","CCCCCCC1=CC=C(C2(C3=CC=C(CCCCCC)C=C3)C3=CC4=C(C=C3C3=C2C=C(/C=C2\C(=O)C5=C(C=CC=C5)C2=C(C#N)C#N)S3)C(C2=CC=C(CCCCCC)C=C2)(C2=CC=C(CCCCCC)C=C2)C2=C4SC(/C=C3\C(=O)C4=C(C=CC=C4)C3=C(C#N)C#N)=C2)C=C1","IDTI","-5.81","-3.94","0.993","13.01","0.57","7.4","S. Li, L. Ye, W. Zhao, X. Liu, J. Zhu, H. Ade, J. Hou, Design of a New Small-Molecule Electron Acceptor Enables Efficient Polymer Solar Cells with High Fill Factor. Advanced Materials. 29, 1704051 (2017)."
"CCCCC(CC)COC(=O)C1=C(F)C2=C(C3=CC4=C(C5=CC=C(CC(CC)CCCC)S5)C5=C(C=C(C)S5)C(C5=CC=C(CC(CC)CCCC)S5)=C4S3)SC(C)=C2S1","PCE10","-5.24","-3.66","O=C(C(C=CC=C1)=C1C/2=C(C#N)\C#N)C2=C/C(S3)=CC4=C3C5=C(C4(C6=CC=C(CCCCCC)C=C6)C7=CC=C(CCCCCC)C=C7)C8=CC9=C(C(C(C%10=CC=C(CCCCCC)C=C%10)(C%11=CC=C(CCCCCC)C=C%11)C%12=C%13SC(/C=C%14C(C(C=CC=C%15)=C%15C\%14=C(C#N)/C#N)=O)=C%12)=C%13S9)C=C8S5","BT-IC","-5.32","-3.85","0.9","17.75","0.657","10.5","Y. Li, J.-D. Lin, X. Che, Y. Qu, F. Liu, L.-S. Liao, S. R. Forrest, High Efficiency Near-Infrared and Semitransparent Non-Fullerene Acceptor Organic Photovoltaic Cells. J. Am. Chem. Soc. 139, 17114–17119 (2017)."
"CCCCC(CC)COC(=O)C1=C(F)C2=C(C3=CC4=C(C5=CC=C(CC(CC)CCCC)S5)C5=C(C=C(C)S5)C(C5=CC=C(CC(CC)CCCC)S5)=C4S3)SC(C)=C2S1","PCE10","-5.24","-3.66","CC(C=C1)=CC=C1N(C2=CC=C(C)C=C2)C(C=C3)=CC=C3C4=CC=C(/C=C(C#N)/C#N)C5=NSN=C45","BT-CIC","-5.49","-4.09","0.81","17.5","0.596","8.3","Y. Li, J.-D. Lin, X. Che, Y. Qu, F. Liu, L.-S. Liao, S. R. Forrest, High Efficiency Near-Infrared and Semitransparent Non-Fullerene Acceptor Organic Photovoltaic Cells. J. Am. Chem. Soc. 139, 17114–17119 (2017)."
"CCCCCCC1=C(C)SC(C)=C1","P3HT","-5.1","-3.1","CCCCCCCCC1(CCCCCCCC)C2=CC3=C(C=C2C2=C1C=C(C1=CC=C(CC4SC(=S)N(CC)C4=O)C4=NSN=C14)S2)C(CCCCCCCC)(CCCCCCCC)C1=C3SC(C2=CC=C(CC3SC(=S)N(CC)C3=O)C3=NSN=C23)=C1","IDTBR","-5.73","-3.92","0.72","12.55","0.67","6.05","N. Gasparini, M. Salvador, S. Strohm, T. Heumueller, I. Levchuk, A. Wadsworth, J. H. Bannock, J. C. de Mello, H.-J. Egelhaaf, D. Baran, I. McCulloch, C. J. Brabec, Burn-in Free Nonfullerene-Based Organic Solar Cells. Advanced Energy Materials. 7, 1700770 (2017)."
"CCCCCCCCC1=C2C(=O)C3=C(C4=CC=C(C)S4)SC(C4=CC=C(C5=CC6=C(S5)C(C5=CC=C(CC(CC)CCCC)S5)=C5C=C(C)SC5=C6C5=CC=C(CC(CC)CCCC)S5)S4)=C3C(=O)C2=C(CCCCCCCC)S1","PBDB-T1","-5.26","-3.46","CCCCCCC1=CC=C(C2(C3=CC=C(CCCCCC)C=C3)C3=CC4=C(C=C3C3=C2C2=C(C=C(C5=CC=C(/C=C6\C(=O)C7=C(C=CC=C7)C6=C(C#N)C#N)S5)S2)S3)C(C2=CC=C(CCCCCC)C=C2)(C2=CC=C(CCCCCC)C=C2)C2=C4SC3=C2SC(C2=CC=C(/C=C4\C(=O)C5=C(C=CC=C5)C4=C(C#N)C#N)S2)=C3)C=C1","ITTIC","-5.55","-4","0.87","16.11","0.64","9.05","Z. Zhang, W. Liu, T. Rehman, H.-X. Ju, J. Mai, X. Lu, M. Shi, J. Zhu, C.-Z. Li, H. Chen, Energy-level modulation of non-fullerene acceptors to achieve high-efficiency polymer solar cells at a diminished energy offset. J. Mater. Chem. A. 5, 9649–9654 (2017)."
"CCCCCCCCC1=C2C(=O)C3=C(C4=CC=C(C)S4)SC(C4=CC=C(C5=CC6=C(S5)C(C5=CC=C(CC(CC)CCCC)S5)=C5C=C(C)SC5=C6C5=CC=C(CC(CC)CCCC)S5)S4)=C3C(=O)C2=C(CCCCCCCC)S1","PBDB-T1","-5.26","-3.46","CCCCCCC1=CC=C(C2(C3=CC=C(CCCCCC)C=C3)C3=CC4=C(C=C3C3=C2C2=C(C=C(/C=C5\C(=O)C6=C(C=CC=C6)C5=C(C#N)C#N)S2)S3)C(C2=CC=C(CCCCCC)C=C2)(C2=CC=C(CCCCCC)C=C2)C2=C4SC3=C2SC(/C=C2\C(=O)C4=C(C=CC=C4)C2=C(C#N)C#N)=C3)C=C1","ITIC","-5.48","-3.83","0.92","15.93","0.62","9.12","Z. Zhang, W. Liu, T. Rehman, H.-X. Ju, J. Mai, X. Lu, M. Shi, J. Zhu, C.-Z. Li, H. Chen, Energy-level modulation of non-fullerene acceptors to achieve high-efficiency polymer solar cells at a diminished energy offset. J. Mater. Chem. A. 5, 9649–9654 (2017)."
"CCCCC(CC)COC(=O)C1=C(F)C2=C(C)SC(C3=CC4=C(C5=CC=C(CC(CC)CCCC)S5)C5=C(C=C(C)S5)C(C5=CC=C(CC(CC)CCCC)S5)=C4S3)=C2S1","PTB7-Th","-5.22","-3.64","CCCCCCC1=CC=C(C2(C3=CC=C(CCCCCC)C=C3)C3=CC4=C(C=C3C3=C2C=C(C2=C(CC(CC)CCCC)C=C(/C=C5\C(=O)C6=C(C=C7C=CC=CC7=C6)C5=C(C#N)C#N)S2)S3)C(C2=CC=C(CCCCCC)C=C2)(C2=CC=C(CCCCCC)C=C2)C2=C4SC(C3=C(CC(CC)CCCC)C=C(/C=C4\C(=O)C5=C(C=C6C=CC=CC6=C5)C4=C(C#N)C#N)S3)=C2)C=C1","IDT-T-N","-5.58","-4.06","0.87","14.67","0.5138","6.6","R. Li, G. Liu, M. Xiao, X. Yang, X. Liu, Z. Wang, L. Ying, F. Huang, Y. Cao, Non-fullerene acceptors based on fused-ring oligomers for efficient polymer solar cells via complementary light-absorption. J. Mater. Chem. A. 5, 23926–23936 (2017)."
"CCCCC(CC)COC(=O)C1=C(F)C2=C(C)SC(C3=CC4=C(C5=CC=C(CC(CC)CCCC)S5)C5=C(C=C(C)S5)C(C5=CC=C(CC(CC)CCCC)S5)=C4S3)=C2S1","PTB7-Th","-5.22","-3.64","CCCCCCC1=CC=C(C2(C3=CC=C(CCCCCC)C=C3)C3=CC4=C(C=C3C3=C2C=C(/C=C2\C(=O)C5=C(C=C6C=CC=CC6=C5)C2=C(C#N)C#N)S3)C(C2=CC=C(CCCCCC)C=C2)(C2=CC=C(CCCCCC)C=C2)C2=C4SC(/C=C3\C(=O)C4=C(C=C5C=CC=CC5=C4)C3=C(C#N)C#N)=C2)C=C1","IDT-N","-5.84","-3.95","0.73","13.02","0.577","5.5","R. Li, G. Liu, M. Xiao, X. Yang, X. Liu, Z. Wang, L. Ying, F. Huang, Y. Cao, Non-fullerene acceptors based on fused-ring oligomers for efficient polymer solar cells via complementary light-absorption. J. Mater. Chem. A. 5, 23926–23936 (2017)."
"CCCCC(CC)CC1=C2C(=O)C3=C(C4=CC=C(C)S4)SC(C4=CC=C(C)S4)=C3C(=O)C2=C(CC(CC)CCCC)S1","PBDB-T","-5.34","-3.44","CCCCCCC1=CC=C(C2(C3=CC=C(CCCCCC)C=C3)C3=CC4=C(C=C3C3=C2C=C(C2=C(CC(CC)CCCC)C=C(/C=C5\C(=O)C6=C(C=C7C=CC=CC7=C6)C5=C(C#N)C#N)S2)S3)C(C2=CC=C(CCCCCC)C=C2)(C2=CC=C(CCCCCC)C=C2)C2=C4SC(C3=C(CC(CC)CCCC)C=C(/C=C4\C(=O)C5=C(C=C6C=CC=CC6=C5)C4=C(C#N)C#N)S3)=C2)C=C1","IDT-T-N","-5.58","-4.06","0.94","14.03","0.5611","7.4","R. Li, G. Liu, M. Xiao, X. Yang, X. Liu, Z. Wang, L. Ying, F. Huang, Y. Cao, Non-fullerene acceptors based on fused-ring oligomers for efficient polymer solar cells via complementary light-absorption. J. Mater. Chem. A. 5, 23926–23936 (2017)."
"CCCCC(CC)COC(=O)C1=C(F)C2=C(C)SC(C3=CC4=C(OCC(CC)CCCC)C5=C(C=C(C)S5)C(OCC(CC)CCCC)=C4S3)=C2S1","PTB7","-5.21","-3.36","CCCCCCCCOC1=CC2=C(C=C1)C1(C3=C2C=C(OCCCCCCCC)C=C3)C2=C(C=CC(C3=CC=C(/C=C4\SC(=C(C#N)C#N)N(CC)C4=O)C4=NSN=C34)=C2)C2=C1C=C(C1=CC=C(/C=C3\SC(=C(C#N)C#N)N(CC)C3=O)C3=NSN=C13)C=C2","SFBRCN","-5.93","-3.86","0.85","13.85","0.607","7.34","G. Zhang, G. Yang, H. Yan, J.-H. Kim, H. Ade, W. Wu, X. Xu, Y. Duan, Q. Peng, Efficient Nonfullerene Polymer Solar Cells Enabled by a Novel Wide Bandgap Small Molecular Acceptor. Advanced Materials. 29, 1606054 (2017)."
"CCCCCCC(CCCC)CSC1=CC=C(C2=C3SC(C)=CC3=C(C3=CC=C(SC(CCCC)CCCCCC)S3)C3=C2C=C(C2=C(CC(CC)CCCC)C=C(C4=NC5=C(N=C(C6=CC(CC(CC)CCCC)=C(C)S6)S5)S4)S2)S3)S1","PSTZ","-5.44","-3.48","CCCCCCC1=CC=C(C2(C3=CC=C(CCCCCC)C=C3)C3=CC4=C(C=C3C3=C2C2=C(C=C(/C=C5\C(=O)C6=C(C=CC=C6)C5=C(C#N)C#N)S2)S3)C(C2=CC=C(CCCCCC)C=C2)(C2=CC=C(CCCCCC)C=C2)C2=C4SC3=C2SC(/C=C2\C(=O)C4=C(C=CC=C4)C2=C(C#N)C#N)=C3)C=C1","ITIC","-5.48","-3.83","1.01","15.4","0.523","8.13","W. Su, Q. Fan, X. Guo, X. Meng, Z. Bi, W. Ma, M. Zhang, Y. Li, Two compatible nonfullerene acceptors with similar structures as alloy for efficient ternary polymer solar cells. Nano Energy. 38, 510–517 (2017)."
"CCCCCCC(CCCC)CSC1=CC=C(C2=C3SC(C)=CC3=C(C3=CC=C(SC(CCCC)CCCCCC)S3)C3=C2C=C(C2=C(CC(CC)CCCC)C=C(C4=NC5=C(N=C(C6=CC(CC(CC)CCCC)=C(C)S6)S5)S4)S2)S3)S1","PSTZ","-5.44","-3.48","CCCCCCC1(CCCCCC)C2=CC3=C(C=C2C2=C1C=C(/C=C1\C(=O)C4=C(C=CC=C4)C1=C(C#N)C#N)S2)C(CCCCCC)(CCCCCC)C1=C3SC(/C=C2\C(=O)C3=C(C=CC=C3)\C2=C(/C#N)N=O)=C1","IDIC","-5.7","-3.92","0.928","14.7","0.591","8.06","W. Su, Q. Fan, X. Guo, X. Meng, Z. Bi, W. Ma, M. Zhang, Y. Li, Two compatible nonfullerene acceptors with similar structures as alloy for efficient ternary polymer solar cells. Nano Energy. 38, 510–517 (2017)."
