Repository: JinYSun/BiBERTa

BiBERTa

### **<u>Deep learning-assisted to accelerate the discovery of donor/acceptor pairs for high-performance organic solar cells</u>**

## <u>Motivation</u>

It is a deep learning-based framework built for new donor/acceptor pairs discovery. The framework contains data collection section, PCE prediction section and molecular discovery section. Specifically, a large D/A pair dataset was built by collecting experimental data from literature. Then, a novel RoBERTa-based bi-encoder model (BiBERTa) was developed for PCE prediction by using the SMILES of donor and acceptor pairs as the input. Two pretrained ChemBERTa2 encoders were loaded as initial parameters of the bi-encoder.

File: BiBERTa/dataset/OSC/data.csv (part 30 of 41)
"Donor","Donor_Name","HOMO/D","LUMO/D","Acceptor","Acceptor_Name","HOMO/A","LUMO/A","Voc","Jsc","FF","PCE","reference"
"CCCCCCC(CCCC)CC1=CC=C(C2=C3C=C(C4=C(CC(CC)CCCC)C=C(C5=NC6=C(N=C(C7=CC(CC(CC)CCCC)=C(C)S7)S6)S5)S4)SC3=C(C3=CC=C(CC(CCCC)CCCCCC)S3)C3=C2SC(C)=C3)S1","PTZ1","-5.31","-3.34","CCCCCCCCC1(CCCCCCCC)C2=C(C=CC(C3=CC=C4C5=CC=C6C(=O)N(C7=C(C(C)C)C=CC=C7C(C)C)C(=O)C7=C6C5=C(C=C7)C5=C4C3=CC=C5)=C2)C2=C1C=C(C1=C3C=CC=C4C5=CC=C6C(=O)N(C7=C(C(C)C)C=CC=C7C(C)C)C(=O)C7=C6C5=C(C=C7)C(=C43)C=C1)C=C2","PMI-F-PMI","-5.5","-3.42","1.3","7","0.635","6","Y. Zhang, X. Guo, B. Guo, W. Su, M. Zhang, Y. Li, Nonfullerene Polymer Solar Cells based on a Perylene Monoimide Acceptor with a High Open-Circuit Voltage of 1.3 V. Advanced Functional Materials. 27, 1603892 (2017)."
"CCCCC(CC)CC1=C2C(=O)C3=C(C4=CC=C(C)S4)SC(C4=CC=C(C)S4)=C3C(=O)C2=C(CC(CC)CCCC)S1","PBDB-T","-5.34","-3.44","O=C(C(C=CC=C1)=C1C/2=C(C#N)/C#N)C2=C/C(C(OCCCCCC)=C3)=CC(OCCCCCC)=C3C4=CC5=C(C6=CC(C7(C8=CC=C(CCCCCC)C=C8)C9=CC=C(CCCCCC)C=C9)=C(C%10=C7C=C(C%11=C(OCCCCCC)C=C(/C=C%12C(C(C=CC=C%13)=C%13C\%12=C(C#N)\C#N)=O)C(OCCCCCC)=C%11)S%10)C=C6C5(C%14=CC=C(CCCCCC)C=C%14)C%15=CC=C(CCCCCC)C=C%15)S4","IDT-BOC6","-5.51","-3.78","1.01","17.52","0.54","9.6","Y. Liu, Z. Zhang, S. Feng, M. Li, L. Wu, R. Hou, X. Xu, X. Chen, Z. Bo, Exploiting Noncovalently Conformational Locking as a Design Strategy for High Performance Fused-Ring Electron Acceptor Used in Polymer Solar Cells. J. Am. Chem. Soc. 139, 3356–3359 (2017)."
"CCCCCCCCCCCCC(CCCCCCCCCC)CC1=C(C)SC(C2=C3C=CSC3=C(C3=CC(CC(CCCCCCCCCC)CCCCCCCCCCCC)=C(C4=CC=C(C5=C(F)C(F)=C(C6=CC=C(C)S6)C6=NN(CCC)N=C65)S4)S3)C3=C2SC=C3)=C1","PvBDTTAZ","-5.47","-3.42","CCCCCCCCC1(CCCCCCCC)C2=CC3=C(C=C2C2=C1C=C(C1=CC=C(/C=C4\SC(=S)N(CC)C4=O)C4=NSN=C14)S2)C(CCCCCCCC)(CCCCCCCC)C1=C3SC(C2=CC=C(/C=C3\SC(=S)N(CC)C3=O)C3=NSN=C23)=C1","O-IDTBR","-5.67","-3.55","1.08","16.26","0.636","11.6","S. Chen, Y. Liu, L. Zhang, P. C. Y. Chow, Z. Wang, G. Zhang, W. Ma, H. Yan, A Wide-Bandgap Donor Polymer for Highly Efficient Non-fullerene Organic Solar Cells with a Small Voltage Loss. J. Am. Chem. Soc. 139, 6298–6301 (2017)."
"CCCCC(CC)CC1=C2C(=O)C3=C(C4=CC=C(C)S4)SC(C4=CC=C(C)S4)=C3C(=O)C2=C(CC(CC)CCCC)S1","PBDB-T","-5.34","-3.44","CCCCCCC1=CC=C(C2(C3=CC=C(CCCCCC)C=C3)C3=C(C=C4C(=C3)C3SC(C5=C(CCCCCC)C=C(/C=C6\C(=O)C7=C(C=CC=C7)C6=C(C#N)C#N)C(CCCCCC)=C5)CC3C4(C3=CC=C(CCCCCC)C=C3)C3=CC=C(CCCCCC)C=C3)C3SC(C4=C(CCCCCC)C=C(/C=C5\C(=O)C6=C(C=CC=C6)C5=C(C#N)C#N)C(CCCCCC)=C4)=CC32)C=C1","IDT-BC6","-5.55","-3.82","0.92","5.63","0.44","2.3","S. Chen, Y. Liu, L. Zhang, P. C. Y. Chow, Z. Wang, G. Zhang, W. Ma, H. Yan, A Wide-Bandgap Donor Polymer for Highly Efficient Non-fullerene Organic Solar Cells with a Small Voltage Loss. J. Am. Chem. Soc. 139, 6298–6301 (2017)."
"CCCCC(CC)CC1=C2C(=O)C3=C(C4=CC=C(C)S4)SC(C4=CC=C(C)S4)=C3C(=O)C2=C(CC(CC)CCCC)S1","PBDB-T","-5.34","-3.44","CCCCCCC1=CC=C(C2(C3=CC=C(CCCCCC)S3)C3=CC4=C(C=C3C3=C2C=C(C2=C(CC(CC)CCCC)C=C(/C=C5/SC(=C(C#N)C#N)N(CCCCCC)C5=O)S2)S3)C(C2=CC=C(CCCCCC)S2)(C2=CC=C(CCCCCC)S2)C2=C4SC(C3=C(CC(CC)CCCC)C=C(/C=C4/SC(=C(C#N)C#N)N(CCCCCC)C4=O)S3)=C2)S1","ITCN","-5.4","-3.62","0.165","4.97","0.367","2.21","W. Jiang, R. Yu, Z. Liu, R. Peng, D. Mi, L. Hong, Q. Wei, J. Hou, Y. Kuang, Z. Ge, Ternary Nonfullerene Polymer Solar Cells with 12.16% Efficiency by Introducing One Acceptor with Cascading Energy Level and Complementary Absorption. Advanced Materials. 30, 1703005 (2018)."
"CCCCC(CC)COC(=O)C1=CC2=C(C)SC(C3=CC4=C(C5=CC=C(CC(CC)CCCC)S5)C5=C(C=C(C)S5)C(C5=CC=C(CC(CC)CCCC)S5)=C4S3)=C2S1","PBDTTT-E-T","","","CCCCCCCC1=CC=C(C2(C3=CC=C(CCCCCCC)C=C3)C3=CC4=C(C=C3C3=C2C=C(C2=C(OCC(CC)CCCC)C=C(/C=C5\C(=O)C6=C(C=CC=C6)C5=C(C#N)C#N)S2)S3)C(C2=CC=C(CCCCCCC)C=C2)(C2=CC=C(CCCCCCC)C=C2)C2=C4SC(C3=C(OCC(CC)CCCC)C=C(/C=C4\C(=O)C5=C(C=CC=C5)C4=C(C#N)C#N)S3)=C2)C=C1","IEICO","","","0.81","17.98","0.64","9.32","Y. Qin, Y. Chen, Y. Cui, S. Zhang, H. Yao, J. Huang, W. Li, Z. Zheng, J. Hou, Achieving 12.8% Efficiency by Simultaneously Improving Open-Circuit Voltage and Short-Circuit Current Density in Tandem Organic Solar Cells. Advanced Materials. 29, 1606340 (2017)."
"CCCCC(CC)CC1=C2C(=O)C3=C(C4=CC=C(C)S4)SC(C4=CC=C(C)S4)=C3C(=O)C2=C(CC(CC)CCCC)S1","PBDB-T","-5.34","-3.44","CCCCCCC1=CC=C(C2(C3=CC=C(CCCCCC)S3)C3=CC4=C(C=C3C3=C2C2=C(C=C(/C=C5\C(=O)C6=CSC=C6C5=C(C#N)C#N)S2)S3)C(C2=CC=C(CCCCCC)S2)(C2=CC=C(CCCCCC)S2)C2=C4SC3=C2SC(/C=C2\C(=O)C4=CSC=C4C2=C(C#N)C#N)=C3)S1","ITCPTC-Th","-5.68","-4.03","0.856","17.05","0.727","10.61","W. Gao, Q. An, R. Ming, D. Xie, K. Wu, Z. Luo, Y. Zou, F. Zhang, C. Yang, Side Group Engineering of Small Molecular Acceptors for High-Performance Fullerene-Free Polymer Solar Cells: Thiophene Being Superior to Selenophene. Advanced Functional Materials. 27, 1702194 (2017)."
"CCCCC(CC)CC1=C2C(=O)C3=C(C4=CC=C(C)S4)SC(C4=CC=C(C)S4)=C3C(=O)C2=C(CC(CC)CCCC)S1","PBDB-T","-5.34","-3.44","CCCCCCC1=CC=C(C2(C3=CC=C(CCCCCC)[Se]3)C3=CC4=C(C=C3C3=C2C2=C(C=C(/C=C5\C(=O)C6=CSC=C6C5=C(C#N)C#N)S2)S3)C(C2=CC=C(CCCCCC)[Se]2)(C2=CC=C(CCCCCC)[Se]2)C2=C4SC3=C2SC(/C=C2\C(=O)C4=CSC=C4C2=C(C#N)C#N)=C3)[Se]1","ITCPTC-Se","-5.65","-4","0.869","15.2","0.683","9.02","W. Gao, Q. An, R. Ming, D. Xie, K. Wu, Z. Luo, Y. Zou, F. Zhang, C. Yang, Side Group Engineering of Small Molecular Acceptors for High-Performance Fullerene-Free Polymer Solar Cells: Thiophene Being Superior to Selenophene. Advanced Functional Materials. 27, 1702194 (2017)."
"CCCCC(CC)CC1=C2C(=O)C3=C(C4=CC=C(C)S4)SC(C4=CC=C(C)S4)=C3C(=O)C2=C(CC(CC)CCCC)S1","PBDB-T","-5.34","-3.44","CCCCCCC1=CC=C(C2(C3=CC=C(CCCCCC)C=C3)C3=CC4=C(C=C3C3=C2C2=C(C=C(/C=C5\C(=O)C6=C(C=C(OC)C=C6)C5=C(C#N)C#N)S2)S3)C(C2=CC=C(CCCCCC)C=C2)(C2=CC=C(CCCCCC)C=C2)C2=C4SC3=C2SC(/C=C2\C(=O)C4=C(C=C(OC)C=C4)C2=C(C#N)C#N)=C3)C=C1","IT-O1","","","0.93","17.35","0.72","11.6","J. Zhu, S. Li, X. Liu, H. Yao, F. Wang, S. Zhang, M. Sun, J. Hou, Subtle side-chain tuning on terminal groups of small molecule electron acceptors for efficient fullerene-free polymer solar cells. J. Mater. Chem. A. 5, 15175–15182 (2017)."
"CCCCC(CC)CC1=C2C(=O)C3=C(C4=CC=C(C)S4)SC(C4=CC=C(C)S4)=C3C(=O)C2=C(CC(CC)CCCC)S1","PBDB-T","-5.34","-3.44","CCCCCCC1=CC=C(C2(C3=CC=C(CCCCCC)C=C3)C3=CC4=C(C=C3C3=C2C2=C(C=C(/C=C5\C(=O)C6=C(C=C(OCC)C=C6)C5=C(C#N)C#N)S2)S3)C(C2=CC=C(CCCCCC)C=C2)(C2=CC=C(CCCCCC)C=C2)C2=C4SC3=C2SC(/C=C2\C(=O)C4=C(C=C(OCC)C=C4)C2=C(C#N)C#N)=C3)C=C1","IT-O2","","","0.97","15.34","0.626","9.3","J. Zhu, S. Li, X. Liu, H. Yao, F. Wang, S. Zhang, M. Sun, J. Hou, Subtle side-chain tuning on terminal groups of small molecule electron acceptors for efficient fullerene-free polymer solar cells. J. Mater. Chem. A. 5, 15175–15182 (2017)."
"CCCCC(CC)CC1=C2C(=O)C3=C(C4=CC=C(C)S4)SC(C4=CC=C(C)S4)=C3C(=O)C2=C(CC(CC)CCCC)S1","PBDB-T","-5.34","-3.44","CCCCCCC1=CC=C(C2(C3=CC=C(CCCCCC)C=C3)C3=CC4=C(C=C3C3=C2C2=C(C=C(/C=C5\C(=O)C6=C(C=C(OCCC)C=C6)C5=C(C#N)C#N)S2)S3)C(C2=CC=C(CCCCCC)C=C2)(C2=CC=C(CCCCCC)C=C2)C2=C4SC3=C2SC(/C=C2\C(=O)C4=C(C=C(OCCC)C=C4)C2=C(C#N)C#N)=C3)C=C1","IT-O3","","","0.98","9.8","0.514","4.9","J. Zhu, S. Li, X. Liu, H. Yao, F. Wang, S. Zhang, M. Sun, J. Hou, Subtle side-chain tuning on terminal groups of small molecule electron acceptors for efficient fullerene-free polymer solar cells. J. Mater. Chem. A. 5, 15175–15182 (2017)."
"CCCCC(CC)CC1=C2C(=O)C3=C(C4=CC=C(C)S4)SC(C4=CC=C(C)S4)=C3C(=O)C2=C(CC(CC)CCCC)S1","PBDB-T","-5.34","-3.44","CCCCCCC1=CC=C(C2(C3=CC=C(CCCCCC)C=C3)C3=CC4=C(C=C3C3=C2C2=C(C=C(/C=C5\C(=O)C6=C(C=C(OCCCC)C=C6)C5=C(C#N)C#N)S2)S3)C(C2=CC=C(CCCCCC)C=C2)(C2=CC=C(CCCCCC)C=C2)C2=C4SC3=C2SC(/C=C2\C(=O)C4=C(C=C(OCCCC)C=C4)C2=C(C#N)C#N)=C3)C=C1","IT-O4","","","0.95","9.16","0.479","4.2","J. Zhu, S. Li, X. Liu, H. Yao, F. Wang, S. Zhang, M. Sun, J. Hou, Subtle side-chain tuning on terminal groups of small molecule electron acceptors for efficient fullerene-free polymer solar cells. J. Mater. Chem. A. 5, 15175–15182 (2017)."
"CCCCCCC(CCCC)CCC1=C2C=C(C3=CC=C(C4=C(F)C(F)=C(C5=CC=C(C)S5)C5=NN(CC(CCCC)CCCCCC)N=C54)S3)SC2=C(CCC(CCCC)CCCCCC)C2=C1SC(C)=C2","FTAZ","-5.38","-3.17","O=C(C(C=C(F)C(F)=C1)=C1C/2=C(C#N)\C#N)C2=C/C3=CC(C4(C5=CC=C(CCCCCC)C=C5)C6=CC=C(CCCCCC)C=C6)=C(S3)C7=C4C8=C(CCCCCC)C=C(C(SC9=C%10C(C%11=CC=C(CCCCCC)C=C%11)(C%12=CC=C(CCCCCC)C=C%12)C%13=C9SC(/C=C%14C(C(C=C(F)C(F)=C%15)=C%15C\%14=C(C#N)/C#N)=O)=C%13)=C%10C(CCCCCC)=C%16)C%16=C8S7","IOIC2","-5.41","-3.78","0.898","19.4","0.696","12.1","J. Zhu, Z. Ke, Q. Zhang, J. Wang, S. Dai, Y. Wu, Y. Xu, Y. Lin, W. Ma, W. You, X. Zhan, Naphthodithiophene-Based Nonfullerene Acceptor for High-Performance Organic Photovoltaics: Effect of Extended Conjugation. Advanced Materials. 30, 1704713 (2018)."
"CCCCCCC(CCCC)CCC1=C2C=C(C3=CC=C(C4=C(F)C(F)=C(C5=CC=C(C)S5)C5=NN(CC(CCCC)CCCCCC)N=C54)S3)SC2=C(CCC(CCCC)CCCCCC)C2=C1SC(C)=C2","FTAZ","-5.38","-3.17","CCCCCCC1=CC=C(C2(C3=CC=C(CCCCCC)C=C3)C3=C(SC(/C=C4\C(=O)C5=C(C=C(F)C(F)=C5)C4=C(C#N)C#N)=C3)C3=CC=C4C(=C32)C=CC2=C4C(C3=CC=C(CCCCCC)C=C3)(C3=CC=C(CCCCCC)C=C3)C3=C2SC(/C=C2\C(=O)C4=C(C=C(F)C(F)=C4)C2=C(C#N)C#N)=C3)C=C1","IHIC2","-5.69","-3.86","0.774","15.6","0.605","7.3","J. Zhu, Z. Ke, Q. Zhang, J. Wang, S. Dai, Y. Wu, Y. Xu, Y. Lin, W. Ma, W. You, X. Zhan, Naphthodithiophene-Based Nonfullerene Acceptor for High-Performance Organic Photovoltaics: Effect of Extended Conjugation. Advanced Materials. 30, 1704713 (2018)."
"CCCCC(CC)COC(=O)C1=C(F)C2=C(C)SC(C3=CC4=C(C5=CC=C(CC(CC)CCCC)S5)C5=C(C=C(C)S5)C(C5=CC=C(CC(CC)CCCC)S5)=C4S3)=C2S1","PTB7-Th","-5.22","-3.64","O=C(C(C=CC=C1)=C1C/2=C(C#N)/C#N)C2=C/C(S3)=CC4=C3C5=CC6=C(C=C5C4(C7=CC=C(OCCCCCCCC)C=C7)C8=CC=C(OCCCCCCCC)C=C8)C9=CC%10=C(C(SC(/C=C%11C(C(C=CC=C%12)=C%12C\%11=C(C#N)\C#N)=O)=C%13)=C%13C%10(C%14=CC=C(OCCCCCCCC)C=C%14)C%15=CC=C(OCCCCCCCC)C=C%15)C=C9N6CCCCCCCC","DTCC-IC","-5.5","-3.87","0.95","11.23","0.562","6","Q. Cao, W. Xiong, H. Chen, G. Cai, G. Wang, L. Zheng, Y. Sun, Design, synthesis, and structural characterization of the first dithienocyclopentacarbazole-based n-type organic semiconductor and its application in non-fullerene polymer solar cells. J. Mater. Chem. A. 5, 7451–7461 (2017)."
"CCCCCCCCC(CCCCCC)CC1=C(C)SC(C2=CC3=C(S2)C2=C(C=C(C4=CC(CC(CCCCCC)CCCCCCCC)=C(C5=CC=C(C6=C(F)C(F)=C(C7=CC=C(C)S7)C7=NSN=C76)S5)S4)S2)N(CC(CCCCCC)CCCCCCCC)C3=O)=C1","PDTP4TFBT","-5.26","-3.21","CCCCCCC1=CC=C(C2(C3=CC=C(CCCCCC)C=C3)C3=CC4=C(C=C3C3=C2C2=C(C=C(/C=C5\C(=O)C6=C(C=CC=C6)C5=C(C#N)C#N)S2)S3)C(C2=CC=C(CCCCCC)C=C2)(C2=CC=C(CCCCCC)C=C2)C2=C4SC3=C2SC(/C=C2\C(=O)C4=C(C=CC=C4)C2=C(C#N)C#N)=C3)C=C1","ITIC","-5.48","-3.83","0.9","14.18","0.593","7.58","M. An, F. Xie, X. Geng, J. Zhang, J. Jiang, Z. Lei, D. He, Z. Xiao, L. Ding, A High-Performance D–A Copolymer Based on Dithieno[3,2-b:2′,3′-d]Pyridin-5(4H)-One Unit Compatible with Fullerene and Nonfullerene Acceptors in Solar Cells. Advanced Energy Materials. 7, 1602509 (2017)."
"CCCCC(CC)COC(=O)C1=C(F)C2=C(C)SC(C3=CC4=C(C5=CC=C(CC(CC)CCCC)S5)C5=C(C=C(C)S5)C(C5=CC=C(CC(CC)CCCC)S5)=C4S3)=C2S1","PTB7-Th","-5.22","-3.64","CCCCCCCCC1(CCCCCCCC)C2=C(C=CC(C3=CC=C(/C=C4\C(=O)C5=C(C=CC=C5)C4=C(C#N)C#N)S3)=C2)C2=C1C=C(C1=CC=C(/C=C3\C(=O)C4=C(C=CC=C4)C3=C(C#N)C#N)S1)C=C2","DICTF","","","0.85","16.33","0.55","7.63","M. Li, Y. Liu, W. Ni, F. Liu, H. Feng, Y. Zhang, T. Liu, H. Zhang, X. Wan, B. Kan, Q. Zhang, T. P. Russell, Y. Chen, A simple small molecule as an acceptor for fullerene-free organic solar cells with efficiency near 8%. J. Mater. Chem. A. 4, 10409–10413 (2016)."
"CCCCCCC1=C(C)SC(C)=C1","P3HT","-5.1","-3.1","CCCCCCCCC1(CCCCCCCC)C2=C(C=CC(C3=CC=C(C4=C5C(=O)N(CC(CC)CCCC)C(C6=CC=C(C7=CC=C(C#N)S7)S6)=C5C(=O)N4CC(CC)CCCC)S3)=C2)C2=C1C=C(C1=CC=C(C3=C4C(=O)N(CC(CC)CCCC)C(C5=CC=C(C6=CC=C(C#N)S6)S5)=C4C(=O)N3CC(CC)CCCC)S1)C=C2","F8-DPPTCN","","","0.97","6.25","0.39","2.37","S. Li, J. Yan, C.-Z. Li, F. Liu, M. Shi, H. Chen, T. P. Russell, A non-fullerene electron acceptor modified by thiophene-2-carbonitrile for solution-processed organic solar cells. J. Mater. Chem. A. 4, 3777–3783 (2016)."
"CCCCCCCCCCC(CCCCCCCC)CC1=C(C)SC(C2=C(F)C(F)=C(C3=CC(CC(CCCCCCCC)CCCCCCCCCC)=C(C4=CC=C(C5=CC=C(C)S5)S4)S3)C3=NSN=C32)=C1","PffBT4T-2OD","-5.25","-3.62","CCCCCCCCCCC1(CCCCCCCCCC)C2=C(C=CC(C3=CC=C(C=C4SC(=C(C#N)C#N)N(CCCCCC)C4=O)C4=NSN=C34)=C2)C2=C1C=C(C1=CC=C(/C=C3\SC(=C(C#N)C#N)N(CCCCCC)C3=O)C3=NSN=C13)C=C2","BAF-4CN","-5.7","-3.6","0.769","15.52","0.707","8.4","Suman, V. Gupta, A. Bagui, S. P. Singh, Molecular Engineering of Highly Efficient Small Molecule Nonfullerene Acceptor for Organic Solar Cells. Advanced Functional Materials. 27, 1603820 (2017)."
"CCCCCCCCCCCCC(CCCCCCCCCC)CC1=C(C)SC(C2=C(F)C(F)=C(C3=CC(CC(CCCCCCCCCC)CCCCCCCCCCCC)=C(C4=CC=C(C5=C(F)C=C(C6=CC=C(C)S6)C(F)=C5)S4)S3)C3=NN(CCC)N=C32)=C1","PTFB-P","","","CCCCCCC1=CC=C(C2(C3=CC=C(CCCCCC)C=C3)C3=CC4=C(C=C3C3=C2C2=C(C=C(/C=C5\C(=O)C6=C(C=CC=C6)C5=C(C#N)C#N)S2)S3)C(C2=CC=C(CCCCCC)C=C2)(C2=CC=C(CCCCCC)C=C2)C2=C4SC3=C2SC(/C=C2\C(=O)C4=C(C=CC=C4)C2=C(C#N)C#N)=C3)C=C1","ITIC","-5.48","-3.83","0.92","12.8","0.65","7.85","Z. Li, K. Jiang, G. Yang, J. Y. L. Lai, T. Ma, J. Zhao, W. Ma, H. Yan, Donor polymer design enables efficient non-fullerene organic solar cells. Nat Commun. 7, 13094 (2016)."
"CCCCCCCCCCCCC(CCCCCCCCCC)CC1=C(C)SC(C2=C(F)C(F)=C(C3=CC(CC(CCCCCCCCCC)CCCCCCCCCCCC)=C(C4=CC=C(C5=C(F)C(F)=C(C6=CC=C(C)S6)C=C5)S4)S3)C3=NN(CCC)N=C32)=C1","PTFB-O","","","CCCCCCC1=CC=C(C2(C3=CC=C(CCCCCC)S3)C3=CC4=C(C=C3C3=C2C2=C(C=C(/C=C5\C(=O)C6=C(C=CC=C6)\C5=C(/C)C#N)S2)S3)C(C2=CC=C(CCCCCC)S2)(C2=CC=C(CCCCCC)S2)C2=C4SC3=C2SC(/C=C2\C(=O)C4=C(C=CC=C4)C2=C(C#N)C#N)=C3)S1","ITIC-Th","-5.67","-4.06","0.92","17.1","0.67","10.88","Z. Li, K. Jiang, G. Yang, J. Y. L. Lai, T. Ma, J. Zhao, W. Ma, H. Yan, Donor polymer design enables efficient non-fullerene organic solar cells. Nat Commun. 7, 13094 (2016)."
"CCCCCCCCCCCCC(CCCCCCCCCC)CC1=C(C)SC(C2=C(F)C(F)=C(C3=CC(CC(CCCCCCCCCC)CCCCCCCCCCCC)=C(C4=CC=C(C5=C(F)C(F)=C(C6=CC=C(C)S6)C=C5)S4)S3)C3=NN(CCC)N=C32)=C1","PTFB-O","","","CCCCCCC1=CC=C(C2(C3=CC=C(CCCCCC)C=C3)C3=CC4=C(C=C3C3=C2C2=C(C=C(/C=C5\C(=O)C6=C(C=CC=C6)C5=C(C#N)C#N)S2)S3)C(C2=CC=C(CCCCCC)C=C2)(C2=CC=C(CCCCCC)C=C2)C2=C4SC3=C2SC(/C=C2\C(=O)C4=C(C=CC=C4)C2=C(C#N)C#N)=C3)C=C1","ITIC","-5.48","-3.83","0.92","15.5","0.7","10.13","Z. Li, K. Jiang, G. Yang, J. Y. L. Lai, T. Ma, J. Zhao, W. Ma, H. Yan, Donor polymer design enables efficient non-fullerene organic solar cells. Nat Commun. 7, 13094 (2016)."
"CCCCC(CC)COC(=O)C1=C(F)C2=C(C)SC(C3=CC4=C(C5=CC=C(CC(CC)CCCC)S5)C5=C(C=C(C)S5)C(C5=CC=C(CC(CC)CCCC)S5)=C4S3)=C2S1","PTB7-Th","-5.22","-3.64","CCN(C/1=O)/C(SC1=C/C2=C(CC(C(OCCCCCCCC)=O)=C3)C3=C(C4=CC5=C(C(C=C(C(C6=CC=C(CCCCCC)C=C6)(C7=CC=C(CCCCCC)C=C7)C8=C9SC(C%10=C%11C(CC(C(OCCCCCCCC)=O)=C%11)=C(/C=C%12S/C(N(CC)C\%12=O)=C(C#N)/C#N)S%10)=C8)C9=C%13)=C%13C5(C%14=CC=C(CCCCCC)C=C%14)C%15=CC=C(CCCCCC)C=C%15)S4)S2)=C(C#N)\C#N","ATT-1","-5.5","-3.63","0.87","16.48","0.7","10.07","F. Liu, Z. Zhou, C. Zhang, T. Vergote, H. Fan, F. Liu, X. Zhu, A Thieno[3,4-b]thiophene-Based Non-fullerene Electron Acceptor for High-Performance Bulk-Heterojunction Organic Solar Cells. J. Am. Chem. Soc. 138, 15523–15526 (2016)."
"CCCCC(CC)CC1=C2C(=O)C3=C(C4=CC=C(C)S4)SC(C4=CC=C(C)S4)=C3C(=O)C2=C(CC(CC)CCCC)S1","PBDB-T","-5.34","-3.44","CCCCCCC1=CC=C(C2(C3=CC=C(CCCCCC)C=C3)C3=CC4=C(C=C3C3=C2C2=C(C=C(/C=C5\C(=O)C6=CC(C)=C(C)C=C6C5=C(C#N)C#N)S2)S3)C(C2=CC=C(CCCCCC)C=C2)(C2=CC=C(CCCCCC)C=C2)C2=C4SC3=C2SC(/C=C2\C(=O)C4=CC(C)=C(C)C=C4C2=C(C#N)C#N)=C3)C=C1","IT-DM","","","0.96","16.29","0.6878","10.79","L. Ye, W. Zhao, S. Li, S. Mukherjee, J. H. Carpenter, O. Awartani, X. Jiao, J. Hou, H. Ade, High-Efficiency Nonfullerene Organic Solar Cells: Critical Factors that Affect Complex Multi-Length Scale Morphology and Device Performance. Advanced Energy Materials. 7, 1602000 (2017)."
"CCCCCCCCCCCCSC1=CC=C(C2=C3C=C(C4=CC=C(C5=C(F)C(F)=C(C6=CC=C(C)S6)C6=NN(CC(CC)CCCC)N=C65)S4)SC3=C(C3=CC=C(SCCCCCCCCCCCC)S3)C3=C2SC(C)=C3)S1","J61","-5.32","-3.08","CCCCCCC1=CC=C(C2(C3=CC=C(CCCCCC)C=C3)C3=CC4=C(C=C3C3=C2C2=C(C=C(/C=C5\C(=O)C6=C(C=CC=C6)C5=C(C#N)C#N)S2)S3)C(C2=CC=C(CCCCCC)C=C2)(C2=CC=C(CCCCCC)C=C2)C2=C4SC3=C2SC(/C=C2\C(=O)C4=C(C=CC=C4)C2=C(C#N)C#N)=C3)C=C1","ITIC","-5.48","-3.83","0.89","17.43","0.6148","9.53","H. Bin, Z.-G. Zhang, L. Gao, S. Chen, L. Zhong, L. Xue, C. Yang, Y. Li, Non-Fullerene Polymer Solar Cells Based on Alkylthio and Fluorine Substituted 2D-Conjugated Polymers Reach 9.5% Efficiency. J. Am. Chem. Soc. 138, 4657–4664 (2016)."
"C#CC(CCCC)CSC1=CC=C(C2=C3C=C(C4=CC=C(C5=C(F)C(F)=C(C6=CC=C(C)S6)C6=NN(CC(CCCCCC)CCCCCCCC)N=C65)S4)SC3=C(C3=CC=C(SCC(CC)CCCC)S3)C3=C2SC(C)=C3)S1","J60","-5.32","-3.08","CCCCCCC1=CC=C(C2(C3=CC=C(CCCCCC)C=C3)C3=CC4=C(C=C3C3=C2C2=C(C=C(/C=C5\C(=O)C6=C(C=CC=C6)C5=C(C#N)C#N)S2)S3)C(C2=CC=C(CCCCCC)C=C2)(C2=CC=C(CCCCCC)C=C2)C2=C4SC3=C2SC(/C=C2\C(=O)C4=C(C=CC=C4)C2=C(C#N)C#N)=C3)C=C1","ITIC","-5.48","-3.83","0.91","16.33","0.6038","8.97","H. Bin, Z.-G. Zhang, L. Gao, S. Chen, L. Zhong, L. Xue, C. Yang, Y. Li, Non-Fullerene Polymer Solar Cells Based on Alkylthio and Fluorine Substituted 2D-Conjugated Polymers Reach 9.5% Efficiency. J. Am. Chem. Soc. 138, 4657–4664 (2016)."
"CCCCCCCCC(CCCCCC)CN1N=C2C(=N1)C(C1=CC=C(C)S1)=C(F)C(F)=C2C1=CC=C(C)S1","J52","-5.21","-2.99","CCCCCCC1=CC=C(C2(C3=CC=C(CCCCCC)C=C3)C3=CC4=C(C=C3C3=C2C2=C(C=C(/C=C5\C(=O)C6=C(C=CC=C6)C5=C(C#N)C#N)S2)S3)C(C2=CC=C(CCCCCC)C=C2)(C2=CC=C(CCCCCC)C=C2)C2=C4SC3=C2SC(/C=C2\C(=O)C4=C(C=CC=C4)C2=C(C#N)C#N)=C3)C=C1","ITIC","-5.48","-3.83","0.73","13.11","0.578","5.51","H. Bin, Z.-G. Zhang, L. Gao, S. Chen, L. Zhong, L. Xue, C. Yang, Y. Li, Non-Fullerene Polymer Solar Cells Based on Alkylthio and Fluorine Substituted 2D-Conjugated Polymers Reach 9.5% Efficiency. J. Am. Chem. Soc. 138, 4657–4664 (2016)."
"CCCCC(CC)COC(=O)C1=CC2=C(C)SC(C3=CC4=C(C5=CC=C(CC(CC)CCCC)S5)C5=C(C=C(C)S5)C(C5=CC=C(CC(CC)CCCC)S5)=C4S3)=C2S1","PBDTTT-E-T","","","CCCCCCC1=CC=C(C2(C3=CC=C(CCCCCC)C=C3)C3=CC4=C(C=C3C3=C2C=C(C2=C(OCC(CC)CCCC)C=C(/C=C5\C(=O)C6=C(C=CC=C6)C5=C(C#N)C#N)S2)S3)C(C2=CC=C(CCCCCC)C=C2)(C2=CC=C(CCCCCC)C=C2)C2=C4SC(C3=C(OCC(CC)CCCC)C=C(/C=C4\C(=O)C5=C(C=CC=C5)C4=C(C#N)C#N)S3)=C2)C=C1","IEICO","","","0.82","17.7","0.58","8.4","H. Yao, Y. Chen, Y. Qin, R. Yu, Y. Cui, B. Yang, S. Li, K. Zhang, J. Hou, Design and Synthesis of a Low Bandgap Small Molecule Acceptor for Efficient Polymer Solar Cells. Advanced Materials. 28, 8283–8287 (2016)."
"CCCCC(CC)COC(=O)C1=CC2=C(C)SC(C3=CC4=C(C5=CC=C(CC(CC)CCCC)S5)C5=C(C=C(C)S5)C(C5=CC=C(CC(CC)CCCC)S5)=C4S3)=C2S1","PBDTTT-E-T","","","CCCCCCC1=CC=C(C2(C3=CC=C(CCCCCC)C=C3)C3=CC4=C(C=C3C3=C2C=C(C2=C(CC(CC)CCCC)C=C(/C=C5\C(=O)C6=C(C=CC=C6)C5=C(C#N)C#N)S2)S3)C(C2=CC=C(CCCCCC)C=C2)(C2=CC=C(CCCCCC)C=C2)C2=C4SC(C3=C(CC(CC)CCCC)C=C(/C=C4\C(=O)C5=C(C=CC=C5)C4=C(C#N)C#N)S3)=C2)C=C1","IEIC","","","0.9","11.7","0.47","4.9","H. Yao, Y. Chen, Y. Qin, R. Yu, Y. Cui, B. Yang, S. Li, K. Zhang, J. Hou, Design and Synthesis of a Low Bandgap Small Molecule Acceptor for Efficient Polymer Solar Cells. Advanced Materials. 28, 8283–8287 (2016)."
"CCCCCCC1=C(CCCCCC)SC(C2=C3C=C(C4=CC=C(C5=C(F)C(F)=C(C6=CC=C(C)S6)C6=NN(CC(CCCC)CCCCCC)N=C65)S4)SC3=C(C3=CC(CCCCCC)=C(CCCCCC)S3)C3=C2SC(C)=C3)=C1","PBTA-BO","-5.31","-2.89","CCCCCCC1=CC=C(C2(C3=CC=C(CCCCCC)C=C3)C3=CC4=C(C=C3C3=C2C=C(C2=C(F)C=C(/C=C5\SC(=S)N(CC)C5=O)C5=NSN=C52)S3)C(C2=CC=C(CCCCCC)C=C2)(C2=CC=C(CCCCCC)C=C2)C2=C4SC(C3=C(F)C=C(/C=C4\SC(=S)N(CC)C4=O)C4=NSN=C43)=C2)C=C1","IFBR","-5.69","-3.64","1.06","8.34","0.4352","3.85","B. Fan, W. Zhong, X.-F. Jiang, Q. Yin, L. Ying, F. Huang, Y. Cao, Improved Performance of Ternary Polymer Solar Cells Based on A Nonfullerene Electron Cascade Acceptor. Advanced Energy Materials. 7, 1602127 (2017)."
"CCCCC(CC)COC(=O)C1=C(F)C2=C(C)SC(C3=CC4=C(C5=CC=C(CC(CC)CCCC)S5)C5=C(C=C(C)S5)C(C5=CC=C(CC(CC)CCCC)S5)=C4S3)=C2S1","PTB7-Th","-5.22","-3.64","CCCCCCC1=CC=C(C2(C3=CC=C(CCCCCC)C=C3)C3=CC4=C(C=C3C3=C2C2=C(S3)C3=C(S2)C2=C5C6=C3C=C3C(=O)N(C(CCCCCC)CCCCCC)C(=O)C7=CC=C(C8=CC=C9C(=O)N(C(CCCCCC)CCCCCC)C(=O)C(=C2)C9=C85)C6=C73)C(C2=CC=C(CCCCCC)C=C2)(C2=CC=C(CCCCCC)C=C2)C2=C4SC3=C2SC2=C3C3=C4C5=C2C=C2C(=O)N(C(CCCCCC)CCCCCC)C(=O)C6=CC=C(C7=CC=C8C(=O)N(C(CCCCCC)CCCCCC)C(=O)C(=C3)C8=C74)C5=C62)C=C1","FITP","","","0.99","13.24","0.56","7.33","S. Li, W. Liu, C.-Z. Li, T.-K. Lau, X. Lu, M. Shi, H. Chen, A non-fullerene acceptor with a fully fused backbone for efficient polymer solar cells with a high open-circuit voltage. J. Mater. Chem. A. 4, 14983–14987 (2016)."
"CCCCCCCCCCC(CCCCCCCC)CN1N=C2C(=N1)C(C1=CC=C(C3=CC4=C(S3)C(C3=CC=C(CC(CC)CCCC)S3)=C3C=C(C)SC3=C4C3=CC=C(CC(CC)CCCC)S3)S1)=C(F)C(F)=C2C1=CC=C(C)S1","J51","-5.29","-3.3","CCCCCCC1=CC=C(C2(C3=CC=C(CCCCCC)C=C3)C3=CC4=C(C=C3C3=C2C=C(/C=C2\C(=O)C5=C(C=CC=C5)C2=C(C#N)C#N)[Se]3)C(C2=CC=C(CCCCCC)C=C2)(C2=CC=C(CCCCCC)C=C2)C2=C4SC3=C2SC2=C3C(C3=CC=C(CCCCCC)C=C3)(C3=CC=C(CCCCCC)C=C3)C3=CC4=C(C=C32)C(C2=CC=C(CCCCCC)C=C2)(C2=CC=C(CCCCCC)C=C2)C2=C4[Se]C(/C=C3\C(=O)C4=C(C=CC=C4)C3=C(C#N)C#N)=C2)C=C1","IDTIDSe-IC","","","0.91","15.16","0.58","8.02","Y. Li, D. Qian, L. Zhong, J.-D. Lin, Z.-Q. Jiang, Z.-G. Zhang, Z. Zhang, Y. Li, L.-S. Liao, F. Zhang, A fused-ring based electron acceptor for efficient non-fullerene polymer solar cells with small HOMO offset. Nano Energy. 27, 430–438 (2016)."
"CCCCCCCCCCCCOC1=C(C2=CC=C(C)S2)C2=NSN=C2C(C2=CC=C(C3=CC4=C(C5=CC(F)=C(CC(CC)CCCC)C(F)=C5)C5=C(C=C(C)S5)C(C5=CC(F)=C(CC(CC)CCCC)C(F)=C5)=C4S3)S2)=C1OCCCCCCCCCCCC","PTFBDT-BZS","","","CCCCCCC1(CCCCCC)C2=CC3=C(C=C2C2=C1C=C(/C=C1\C(=O)C4=C(C=CC=C4)C1=C(C#N)C#N)S2)C(CCCCCC)(CCCCCC)C1=C3SC(/C=C2\C(=O)C3=C(C=CC=C3)\C2=C(/C#N)N=O)=C1","IDIC","-5.7","-3.92","0.905","17.3","0.708","11.03","Y. Lin, F. Zhao, Y. Wu, K. Chen, Y. Xia, G. Li, S. K. K. Prasad, J. Zhu, L. Huo, H. Bin, Z.-G. Zhang, X. Guo, M. Zhang, Y. Sun, F. Gao, Z. Wei, W. Ma, C. Wang, J. Hodgkiss, Z. Bo, O. Inganäs, Y. Li, X. Zhan, Mapping Polymer Donors toward High-Efficiency Fullerene Free Organic Solar Cells. Advanced Materials. 29, 1604155 (2017)."
"CCCCC(CC)COC(=O)C1=C(F)C2=C(C)SC(C3=CC4=C(C5=CC=C(CC(CC)CCCC)S5)C5=C(C=C(C)S5)C(C5=CC=C(CC(CC)CCCC)S5)=C4S3)=C2S1","PTB7-Th","-5.22","-3.64","CCCCCCC1(CCCCCC)C2=CC3=C(C=C2C2=C1C=C(/C=C1\C(=O)C4=C(C=CC=C4)C1=C(C#N)C#N)S2)C(CCCCCC)(CCCCCC)C1=C3SC(/C=C2\C(=O)C3=C(C=CC=C3)\C2=C(/C#N)N=O)=C1","IDIC","-5.7","-3.92","0.806","10.9","0.561","5.24","Y. Lin, F. Zhao, Y. Wu, K. Chen, Y. Xia, G. Li, S. K. K. Prasad, J. Zhu, L. Huo, H. Bin, Z.-G. Zhang, X. Guo, M. Zhang, Y. Sun, F. Gao, Z. Wei, W. Ma, C. Wang, J. Hodgkiss, Z. Bo, O. Inganäs, Y. Li, X. Zhan, Mapping Polymer Donors toward High-Efficiency Fullerene Free Organic Solar Cells. Advanced Materials. 29, 1604155 (2017)."
"CCCCCCC(CCCC)COC(=O)C1=C(C2=CC=C(C)S2)SC(C2=CC(C(=O)OCC(CCCC)CCCCCC)=C(C3=CC=C(C)S3)S2)=C1","PDCBT","-5.31","-3","CCCCCCC1(CCCCCC)C2=CC3=C(C=C2C2=C1C=C(/C=C1\C(=O)C4=C(C=CC=C4)C1=C(C#N)C#N)S2)C(CCCCCC)(CCCCCC)C1=C3SC(/C=C2\C(=O)C3=C(C=CC=C3)\C2=C(/C#N)N=O)=C1","IDIC","-5.7","-3.92","0.814","11.31","0.641","6.28","Y. Lin, F. Zhao, Y. Wu, K. Chen, Y. Xia, G. Li, S. K. K. Prasad, J. Zhu, L. Huo, H. Bin, Z.-G. Zhang, X. Guo, M. Zhang, Y. Sun, F. Gao, Z. Wei, W. Ma, C. Wang, J. Hodgkiss, Z. Bo, O. Inganäs, Y. Li, X. Zhan, Mapping Polymer Donors toward High-Efficiency Fullerene Free Organic Solar Cells. Advanced Materials. 29, 1604155 (2017)."
"CCCCCCCCC1=C2C(=O)C3=C(C4=CC=C(C)S4)SC(C4=CC=C(C5=CC6=C(S5)C(C5=CC=C(CC(CC)CCCC)S5)=C5C=C(C)SC5=C6C5=CC=C(CC(CC)CCCC)S5)S4)=C3C(=O)C2=C(CCCCCCCC)S1","PBDB-T1","-5.26","-3.46","CCCCCCC1(CCCCCC)C2=CC3=C(C=C2C2=C1C=C(/C=C1\C(=O)C4=C(C=CC=C4)C1=C(C#N)C#N)S2)C(CCCCCC)(CCCCCC)C1=C3SC(/C=C2\C(=O)C3=C(C=CC=C3)\C2=C(/C#N)N=O)=C1","IDIC","-5.7","-3.92","0.834","16.98","0.732","10.37","Y. Lin, F. Zhao, Y. Wu, K. Chen, Y. Xia, G. Li, S. K. K. Prasad, J. Zhu, L. Huo, H. Bin, Z.-G. Zhang, X. Guo, M. Zhang, Y. Sun, F. Gao, Z. Wei, W. Ma, C. Wang, J. Hodgkiss, Z. Bo, O. Inganäs, Y. Li, X. Zhan, Mapping Polymer Donors toward High-Efficiency Fullerene Free Organic Solar Cells. Advanced Materials. 29, 1604155 (2017)."
"CCCCCCCCCCC(CCCCCCCC)CN1N=C2C(=N1)C(C1=CC=C(C3=CC4=C(S3)C(C3=CC=C(CC(CC)CCCC)S3)=C3C=C(C)SC3=C4C3=CC=C(CC(CC)CCCC)S3)S1)=C(F)C(F)=C2C1=CC=C(C)S1","J51","-5.29","-3.3","CCCCCCC1(CCCCCC)C2=CC3=C(C=C2C2=C1C=C(/C=C1\C(=O)C4=C(C=CC=C4)C1=C(C#N)C#N)S2)C(CCCCCC)(CCCCCC)C1=C3SC(/C=C2\C(=O)C3=C(C=CC=C3)\C2=C(/C#N)N=O)=C1","IDIC","-5.7","-3.92","0.796","12.24","0.66","6.94","Y. Lin, F. Zhao, Y. Wu, K. Chen, Y. Xia, G. Li, S. K. K. Prasad, J. Zhu, L. Huo, H. Bin, Z.-G. Zhang, X. Guo, M. Zhang, Y. Sun, F. Gao, Z. Wei, W. Ma, C. Wang, J. Hodgkiss, Z. Bo, O. Inganäs, Y. Li, X. Zhan, Mapping Polymer Donors toward High-Efficiency Fullerene Free Organic Solar Cells. Advanced Materials. 29, 1604155 (2017)."
"CCCCC(CC)COC(=O)C1=C(F)C2=C(C)SC(C3=CC4=C(C5=CC=C(CC(CC)CCCC)S5)C5=C(C=C(C)S5)C(C5=CC=C(CC(CC)CCCC)S5)=C4S3)=C2S1","PTB7-Th","-5.22","-3.64","CCCCCCCCC(CCCCCC)CN1C(=O)C2=CC=C3C4=C(C=CC(=C24)C1=O)C1=C2C4=C(C=C1)C(=O)N(CC(CCCCCC)CCCCCCCC)C(=O)C4=CC(C1=CC=C(C4=C(F)C=C(C5=CC=C(C6=CC7=C8C(=CC=C9C%10=CC=C%11C(=O)N(CC(CCCCCC)CCCCCCCC)C(=O)C%12=C%11C%10=C(C=C%12)C6=C98)C(=O)N(CC(CCCCCC)CCCCCCCC)C7=O)S5)C(F)=C4)S1)=C32","F2B-T2PDI","-5.94","-3.83","0.84","10.6","0.57","5.05","W. T. Hadmojo, S. Y. Nam, T. J. Shin, S. C. Yoon, S.-Y. Jang, I. H. Jung, Geometrically controlled organic small molecule acceptors for efficient fullerene-free organic photovoltaic devices. J. Mater. Chem. A. 4, 12308–12318 (2016)."
"CCCCC(CC)COC(=O)C1=C(F)C2=C(C)SC(C3=CC4=C(C5=CC=C(CC(CC)CCCC)S5)C5=C(C=C(C)S5)C(C5=CC=C(CC(CC)CCCC)S5)=C4S3)=C2S1","PTB7-Th","-5.22","-3.64","CCCCCCCCC(CCCCCC)CN1C(=O)C2=CC=C3C4=C(C=CC(=C24)C1=O)C1=C2C4=C(C=C1)C(=O)N(CC(CCCCCC)CCCCCCCC)C(=O)C4=CC(C1=CC=C(C4=CC=C(C5=CC6=C7C(=CC=C8C9=CC=C%10C(=O)N(CC(CCCCCC)CCCCCCCC)C(=O)C%11=C%10C9=C(C=C%11)C5=C87)C(=O)N(CC(CCCCCC)CCCCCCCC)C6=O)S4)S1)=C32","T2PDI","-5.8","-3.85","0.82","8.95","0.49","3.63","W. T. Hadmojo, S. Y. Nam, T. J. Shin, S. C. Yoon, S.-Y. Jang, I. H. Jung, Geometrically controlled organic small molecule acceptors for efficient fullerene-free organic photovoltaic devices. J. Mater. Chem. A. 4, 12308–12318 (2016)."
"CCCCC(CC)COC(=O)C1=C(F)C2=C(C)SC(C3=CC4=C(C5=CC=C(CC(CC)CCCC)S5)C5=C(C=C(C)S5)C(C5=CC=C(CC(CC)CCCC)S5)=C4S3)=C2S1","PTB7-Th","-5.22","-3.64","CCCCCCC1=CC=C(C2(C3=CC=C(CCCCCC)C=C3)C3=CC4=C(C=C3C3=C2C=C(/C=C2\C(=O)C5=CC=CC=C5C2=C(C#N)C#N)S3)C(C2=CC=C(CCCCCC)C=C2)(C2=CC=C(CCCCCC)C=C2)C2=C4SC(C3=CC4=C(S3)C3=C(C=C5C(=C3)C(C3=CC=C(CCCCCC)C=C3)(C3=CC=C(CCCCCC)C=C3)C3=C5SC(/C=C5\C(=O)C6=CC=CC=C6C5=C(C#N)C#N)=C3)C4(C3=CC=C(CCCCCC)C=C3)C3=CC=C(CCCCCC)C=C3)=C2)C=C1","IC-2IDT-IC","-5.42","-3.8","0.93","12.75","0.37","4.38","Y. Lin, T. Li, F. Zhao, L. Han, Z. Wang, Y. Wu, Q. He, J. Wang, L. Huo, Y. Sun, C. Wang, W. Ma, X. Zhan, Structure Evolution of Oligomer Fused-Ring Electron Acceptors toward High Efficiency of As-Cast Polymer Solar Cells. Advanced Energy Materials. 6, 1600854 (2016)."
"CCCCC(CC)COC(=O)C1=C(F)C2=C(C)SC(C3=CC4=C(C5=CC=C(CC(CC)CCCC)S5)C5=C(C=C(C)S5)C(C5=CC=C(CC(CC)CCCC)S5)=C4S3)=C2S1","PTB7-Th","-5.22","-3.64","CCCCCCC1=CC=C(C2(C3=CC=C(CCCCCC)C=C3)C3=CC4=C(C=C3C3=C2C=C(/C=C2\C(=O)C5=CC=CC=C5C2=C(C#N)C#N)S3)C(C2=CC=C(CCCCCC)C=C2)(C2=CC=C(CCCCCC)C=C2)C2=C4SC(C3=CC4=C(S3)C3=CC5=C(C=C3C4(C3=CC=C(CCCCCC)C=C3)C3=CC=C(CCCCCC)C=C3)C3=C(C=C(C4=CC6=C(S4)C4=C(C=C7C(=C4)C(C4=CC=C(CCCCCC)C=C4)(C4=CC=C(CCCCCC)C=C4)C4=C7SC(/C=C7\C(=O)C8=CC=CC=C8C7=C(C#N)C#N)=C4)C6(C4=CC=C(CCCCCC)C=C4)C4=CC=C(CCCCCC)C=C4)S3)C5(C3=CC=C(CCCCCC)C=C3)C3=CC=C(CCCCCC)C=C3)=C2)C=C1","IC-3IDT-IC","-5.29","-3.79","0.93","3.51","0.32","1.05","Y. Lin, T. Li, F. Zhao, L. Han, Z. Wang, Y. Wu, Q. He, J. Wang, L. Huo, Y. Sun, C. Wang, W. Ma, X. Zhan, Structure Evolution of Oligomer Fused-Ring Electron Acceptors toward High Efficiency of As-Cast Polymer Solar Cells. Advanced Energy Materials. 6, 1600854 (2016)."
"CCCCCCCCC1=C2C(=O)C3=C(C4=CC=C(C)S4)SC(C4=CC=C(C5=CC6=C(S5)C(C5=CC=C(CC(CC)CCCC)S5)=C5C=C(C)SC5=C6C5=CC=C(CC(CC)CCCC)S5)S4)=C3C(=O)C2=C(CCCCCCCC)S1","PBDB-T1","-5.26","-3.46","O=C(C(C=CC=C1)=C1C/2=C(C#N)\C#N)C2=C/C3=CC4=C(C5=CC(C6(CCCCCC)CCCCCC)=C(C7=C6C=C(/C=C8C(C(C=CC=C9)=C9C\8=C(C#N)\C#N)=O)S7)C=C5C4(CCCCCC)CCCCCC)S3","IC-C6IDT-IC","-5.69","-3.91","0.85","15.85","0.68","9.2","Y. Lin, T. Li, F. Zhao, L. Han, Z. Wang, Y. Wu, Q. He, J. Wang, L. Huo, Y. Sun, C. Wang, W. Ma, X. Zhan, Structure Evolution of Oligomer Fused-Ring Electron Acceptors toward High Efficiency of As-Cast Polymer Solar Cells. Advanced Energy Materials. 6, 1600854 (2016)."
"CCCCCCCCC1=C2C(=O)C3=C(C4=CC=C(C)S4)SC(C4=CC=C(C5=CC6=C(S5)C(C5=CC=C(CC(CC)CCCC)S5)=C5C=C(C)SC5=C6C5=CC=C(CC(CC)CCCC)S5)S4)=C3C(=O)C2=C(CCCCCCCC)S1","PBDB-T1","-5.26","-3.46","CCCCCCC1=CC=C(C2(C3=CC=C(CCCCCC)C=C3)C3=CC4=C(C=C3C3=C2C=C(/C=C2\C(=O)C5=CC=CC=C5C2=C(C#N)C#N)S3)C(C2=CC=C(CCCCCC)C=C2)(C2=CC=C(CCCCCC)C=C2)C2=C4SC(/C=C3\C(=O)C4=CC=CC=C4C3=C(C#N)C#N)=C2)C=C1","IC-1IDT-IC","-5.91","-3.83","0.92","13.39","0.6","7.39","Y. Lin, T. Li, F. Zhao, L. Han, Z. Wang, Y. Wu, Q. He, J. Wang, L. Huo, Y. Sun, C. Wang, W. Ma, X. Zhan, Structure Evolution of Oligomer Fused-Ring Electron Acceptors toward High Efficiency of As-Cast Polymer Solar Cells. Advanced Energy Materials. 6, 1600854 (2016)."
"CCCCCCCCC1=C2C(=O)C3=C(C4=CC=C(C)S4)SC(C4=CC=C(C5=CC6=C(S5)C(C5=CC=C(CC(CC)CCCC)S5)=C5C=C(C)SC5=C6C5=CC=C(CC(CC)CCCC)S5)S4)=C3C(=O)C2=C(CCCCCCCC)S1","PBDB-T1","-5.26","-3.46","CCCCCCC1=CC=C(C2(C3=CC=C(CCCCCC)C=C3)C3=CC4=C(C=C3C3=C2C=C(/C=C2\C(=O)C5=CC=CC=C5C2=C(C#N)C#N)S3)C(C2=CC=C(CCCCCC)C=C2)(C2=CC=C(CCCCCC)C=C2)C2=C4SC(C3=CC4=C(S3)C3=C(C=C5C(=C3)C(C3=CC=C(CCCCCC)C=C3)(C3=CC=C(CCCCCC)C=C3)C3=C5SC(/C=C5\C(=O)C6=CC=CC=C6C5=C(C#N)C#N)=C3)C4(C3=CC=C(CCCCCC)C=C3)C3=CC=C(CCCCCC)C=C3)=C2)C=C1","IC-2IDT-IC","-5.42","-3.8","1.02","5.28","0.48","2.58","Y. Lin, T. Li, F. Zhao, L. Han, Z. Wang, Y. Wu, Q. He, J. Wang, L. Huo, Y. Sun, C. Wang, W. Ma, X. Zhan, Structure Evolution of Oligomer Fused-Ring Electron Acceptors toward High Efficiency of As-Cast Polymer Solar Cells. Advanced Energy Materials. 6, 1600854 (2016)."
"CCCCC(CC)COC(=O)C1=C(F)C2=C(C)SC(C3=CC4=C(C5=CC=C(CC(CC)CCCC)S5)C5=C(C=C(C)S5)C(C5=CC=C(CC(CC)CCCC)S5)=C4S3)=C2S1","PTB7-Th","-5.22","-3.64","CCCCCCC1=CC=C(C2(C3=CC=C(CCCCCC)C=C3)C3=CC4=C(C=C3C3=C2C=C(/C=C2\C(=O)C5=C(C=CC=C5)C2=C(C#N)C#N)S3)C(C2=CC=C(CCCCCC)C=C2)(C2=CC=C(CCCCCC)C=C2)C2=C4SC3=C2SC2=C3C(C3=CC=C(CCCCCC)C=C3)(C3=CC=C(CCCCCC)C=C3)C3=CC4=C(C=C32)C(C2=CC=C(CCCCCC)C=C2)(C2=CC=C(CCCCCC)C=C2)C2=C4SC(/C=C3\C(=O)C4=C(C=CC=C4)C3=C(C#N)C#N)=C2)C=C1","IDTIDT-IC","-5.42","-3.82","0.94","14.49","0.475","6.48","Y. Li, X. Liu, F.-P. Wu, Y. Zhou, Z.-Q. Jiang, B. Song, Y. Xia, Z.-G. Zhang, F. Gao, O. Inganäs, Y. Li, L.-S. Liao, Non-fullerene acceptor with low energy loss and high external quantum efficiency: towards high performance polymer solar cells. J. Mater. Chem. A. 4, 5890–5897 (2016)."
"CCCCCCCCOC1=CC(C2=NC3=C(N=C2C2=CC=CC(OCCCCCCCC)=C2)C(C2=CC=C(C4=CC5=C(C6=CC=C(CC(CC)CCCC)S6)C6=C(C=C(C)S6)C(C6=CC=C(CC(CC)CCCC)S6)=C5S4)S2)=C(F)C(F)=C3C2=CC=C(C)S2)=CC=C1","PBQ-QF","","","CCCCCCC1=CC=C(C2(C3=CC=C(CCCCCC)C=C3)C3=CC4=C(C=C3C3=C2C2=C(C=C(/C=C5\C(=O)C6=C(C=CC=C6)C5=C(C#N)C#N)S2)S3)C(C2=CC=C(CCCCCC)C=C2)(C2=CC=C(CCCCCC)C=C2)C2=C4SC3=C2SC(/C=C2\C(=O)C4=C(C=CC=C4)C2=C(C#N)C#N)=C3)C=C1","ITIC","-5.48","-3.83","0.83","17.16","0.6249","8.9","Z. Zheng, O. M. Awartani, B. Gautam, D. Liu, Y. Qin, W. Li, A. Bataller, K. Gundogdu, H. Ade, J. Hou, Efficient Charge Transfer and Fine-Tuned Energy Level Alignment in a THF-Processed Fullerene-Free Organic Solar Cell with 11.3% Efficiency. Advanced Materials. 29, 1604241 (2017)."
"CCCCCCCCOC1=CC(C2=NC3=C(N=C2C2=CC=CC(OCCCCCCCC)=C2)C(C2=CC=C(C4=CC5=C(C6=CC(F)=C(CC(CC)CCCC)S6)C6=C(C=C(C)S6)C(C6=CC(F)=C(CC(CC)CCCC)S6)=C5S4)S2)=C(F)C(F)=C3C2=CC=C(C)S2)=CC=C1","PBQ-4F","","","CCCCCCC1=CC=C(C2(C3=CC=C(CCCCCC)C=C3)C3=CC4=C(C=C3C3=C2C2=C(C=C(/C=C5\C(=O)C6=C(C=CC=C6)C5=C(C#N)C#N)S2)S3)C(C2=CC=C(CCCCCC)C=C2)(C2=CC=C(CCCCCC)C=C2)C2=C4SC3=C2SC(/C=C2\C(=O)C4=C(C=CC=C4)C2=C(C#N)C#N)=C3)C=C1","ITIC","-5.48","-3.83","0.95","17.87","0.668","11.34","Z. Zheng, O. M. Awartani, B. Gautam, D. Liu, Y. Qin, W. Li, A. Bataller, K. Gundogdu, H. Ade, J. Hou, Efficient Charge Transfer and Fine-Tuned Energy Level Alignment in a THF-Processed Fullerene-Free Organic Solar Cell with 11.3% Efficiency. Advanced Materials. 29, 1604241 (2017)."
"CCCCCCCCOC1=CC(C2=NC3=C(N=C2C2=CC=CC(OCCCCCCCC)=C2)C(C2=CC=C(C4=CC5=C(C6=CC=C(CC(CC)CCCC)S6)C6=C(C=C(C)S6)C(C6=CC=C(CC(CC)CCCC)S6)=C5S4)S2)=CC=C3C2=CC=C(C)S2)=CC=C1","PBQ-0F","","","CCCCCCC1=CC=C(C2(C3=CC=C(CCCCCC)C=C3)C3=CC4=C(C=C3C3=C2C2=C(C=C(/C=C5\C(=O)C6=C(C=CC=C6)C5=C(C#N)C#N)S2)S3)C(C2=CC=C(CCCCCC)C=C2)(C2=CC=C(CCCCCC)C=C2)C2=C4SC3=C2SC(/C=C2\C(=O)C4=C(C=CC=C4)C2=C(C#N)C#N)=C3)C=C1","ITIC","-5.48","-3.83","0.69","16.16","0.5991","6.68","Z. Zheng, O. M. Awartani, B. Gautam, D. Liu, Y. Qin, W. Li, A. Bataller, K. Gundogdu, H. Ade, J. Hou, Efficient Charge Transfer and Fine-Tuned Energy Level Alignment in a THF-Processed Fullerene-Free Organic Solar Cell with 11.3% Efficiency. Advanced Materials. 29, 1604241 (2017)."
"CCCCCCC1=C(C)SC(C)=C1","P3HT","-5.1","-3.1","CCCCCCCCN1C2=CC=CC=C2C(=C(C#N)C#N)C2=C1C=C1C(=C2)N(CCCCCC)C2=C(C=CC=C2)C1=C(C#N)C#N","DCN-8CQA","-5.9","-4.1","0.48","5.72","0.57","1.57","T. Zhou, T. Jia, B. Kang, F. Li, M. Fahlman, Y. Wang, Nitrile-Substituted QA Derivatives: New Acceptor Materials for Solution-Processable Organic Bulk Heterojunction Solar Cells. Advanced Energy Materials. 1, 431–439 (2011)."
"CCCCCCC1=C(C)SC(C)=C1","P3HT","-5.1","-3.1","CCCCN1C2=CC3=C(C=C2C(=C(C#N)C#N)C2=C1C=CC=C2)N(CCCC)C1=CC=CC=C1C3=C(C#N)C#N","DCN-4CQA","-5.75","-4","0.4","1.45","0.48","0.28","T. Zhou, T. Jia, B. Kang, F. Li, M. Fahlman, Y. Wang, Nitrile-Substituted QA Derivatives: New Acceptor Materials for Solution-Processable Organic Bulk Heterojunction Solar Cells. Advanced Energy Materials. 1, 431–439 (2011)."
"CCCCCCC1=C(C)SC(C)=C1","P3HT","-5.1","-3.1","CCCCCCN1C2=CC3=C(C=C2C(=C(C#N)C#N)C2=C1C=CC=C2)N(CCCCCC)C1=CC=CC=C1C3=C(C#N)C#N","DCN-6CQA","-5.8","-4","0.42","1.43","0.49","0.3","T. Zhou, T. Jia, B. Kang, F. Li, M. Fahlman, Y. Wang, Nitrile-Substituted QA Derivatives: New Acceptor Materials for Solution-Processable Organic Bulk Heterojunction Solar Cells. Advanced Energy Materials. 1, 431–439 (2011)."
"CCCCC(CC)COC(=O)C1=C(F)C2=C(C)SC(C3=CC4=C(OCC(CC)CCCC)C5=C(C=C(C)S5)C(OCC(CC)CCCC)=C4S3)=C2S1","PTB7","-5.21","-3.36","CCCCCCC(CCCC)CN1C(=O)C2=CC=C3C4=C(C5=CC=C(C1=O)C2=C35)C(C1=CC=CC=C1)=C1C=C2N=C3C5=CC=C6C(=O)N(CC(CCCC)CCCCCC)C(=O)C7=CC=C(C5=C67)C3=C(C3=CC=CC=C3)C2=CC1=N4","BNIDPA-BO","","","0.98","8.13","0.39","3.08","H. Li, T. Earmme, S. Subramaniyan, S. A. Jenekhe, Bis(Naphthalene Imide)diphenylanthrazolines: A New Class of Electron Acceptors for Efficient Nonfullerene Organic Solar Cells and Applicable to Multiple Donor Polymers. Advanced Energy Materials. 5, 1402041 (2015)."
"CCCCC(CC)COC(=O)C1=C(F)C2=C(C)SC(C3=CC4=C(OCC(CC)CCCC)C5=C(C=C(C)S5)C(OCC(CC)CCCC)=C4S3)=C2S1","PTB7","-5.21","-3.36","CCCCCCCCCCCCC(CCCCCCCCCC)CN1C(=O)C2=CC=C3C4=C(C5=CC=C(C1=O)C2=C35)C(C1=CC=CC=C1)=C1C=C2N=C3C5=CC=C6C(=O)N(CC(CCCCCCCCCC)CCCCCCCCCCCC)C(=O)C7=CC=C(C5=C67)C3=C(C3=CC=CC=C3)C2=CC1=N4","BNIDPA-DT","","","0.95","4.12","0.36","1.42","H. Li, T. Earmme, S. Subramaniyan, S. A. Jenekhe, Bis(Naphthalene Imide)diphenylanthrazolines: A New Class of Electron Acceptors for Efficient Nonfullerene Organic Solar Cells and Applicable to Multiple Donor Polymers. Advanced Energy Materials. 5, 1402041 (2015)."
"CCCCC(CC)COC(=O)C1=C(F)C2=C(C3=CC4=C(C5=CC=C(CC(CC)CCCC)S5)C5=C(C=C(C)S5)C(C5=CC=C(CC(CC)CCCC)S5)=C4S3)SC(C)=C2S1","PBDTT-FTTE","","","CCCCCCC(CCCC)CN1C(=O)C2=CC=C3C4=C(C5=CC=C(C1=O)C2=C35)C(C1=CC=CC=C1)=C1C=C2N=C3C5=CC=C6C(=O)N(CC(CCCC)CCCCCC)C(=O)C7=CC=C(C5=C67)C3=C(C3=CC=CC=C3)C2=CC1=N4","BNIDPA-BO","","","0.96","9.02","0.35","3","H. Li, T. Earmme, S. Subramaniyan, S. A. Jenekhe, Bis(Naphthalene Imide)diphenylanthrazolines: A New Class of Electron Acceptors for Efficient Nonfullerene Organic Solar Cells and Applicable to Multiple Donor Polymers. Advanced Energy Materials. 5, 1402041 (2015)."
"CCCCC(CC)COC(=O)C1=C(F)C2=C(C3=CC4=C(C5=CC=C(CC(CC)CCCC)S5)C5=C(C=C(C)S5)C(C5=CC=C(CC(CC)CCCC)S5)=C4S3)SC(C)=C2S1","PBDTT-FTTE","","","CCCCCCCCCCCCC(CCCCCCCCCC)CN1C(=O)C2=CC=C3C4=C(C5=CC=C(C1=O)C2=C35)C(C1=CC=CC=C1)=C1C=C2N=C3C5=CC=C6C(=O)N(CC(CCCCCCCCCC)CCCCCCCCCCCC)C(=O)C7=CC=C(C5=C67)C3=C(C3=CC=CC=C3)C2=CC1=N4","BNIDPA-DT","","","0.9","5.2","0.36","1.71","H. Li, T. Earmme, S. Subramaniyan, S. A. Jenekhe, Bis(Naphthalene Imide)diphenylanthrazolines: A New Class of Electron Acceptors for Efficient Nonfullerene Organic Solar Cells and Applicable to Multiple Donor Polymers. Advanced Energy Materials. 5, 1402041 (2015)."
"CCCCCCC1=C(C)SC(C)=C1","P3HT","-5.1","-3.1","CCCC1(CCC)C2=C(C=CC=C2)C2=C1C=C(C1=CC=C(C=C(C#N)C#N)C3=NSN=C13)C=C2","K12","-6.2","-3.6","0.62","2.4","0.491","0.73","P. E. Schwenn, K. Gui, A. M. Nardes, K. B. Krueger, K. H. Lee, K. Mutkins, H. Rubinstein-Dunlop, P. E. Shaw, N. Kopidakis, P. L. Burn, P. Meredith, A Small Molecule Non-fullerene Electron Acceptor for Organic Solar Cells. Advanced Energy Materials. 1, 73–81 (2011)."
"CCCCCCC1=C(C)SC(C)=C1","P3HT","-5.1","-3.1","CCCCCCOC1=CC(/C=C(\C#N)C2=CC=C(C3=CC=C4C(=O)N(CC(CC)CCCC)C(=O)C5=C4C3=CC=C5)S2)=C(OCCCCCC)C=C1/C=C(\C#N)C1=CC=C(C2=CC=C3C(=O)N(CC(CC)CCCC)C(=O)C4=C3C2=CC=C4)S1","NIDCS-HO","-5.79","-3.41","0.67","8.15","0.47","2.55","O. K. Kwon, J.-H. Park, S. K. Park, S. Y. Park, Soluble Dicyanodistyrylbenzene-Based Non-Fullerene Electron Acceptors with Optimized Aggregation Behavior for High-Efficiency Organic Solar Cells. Advanced Energy Materials. 5, 1400929 (2015)."
"CCCCCCC1=C(C)SC(C)=C1","P3HT","-5.1","-3.1","CCCCC(CC)CN1C(=O)C2=CC=C(C3=CC=C(/C(C#N)=C/C4=CC=C(/C=C(\C#N)C5=CC=C(C6=CC=C7C(=O)N(CC(CC)CCCC)C(=O)C8=C7C6=CC=C8)S5)C=C4)S3)C3=CC=CC(=C23)C1=O","NIDCS","-5.9","-3.42","0.73","8.04","0.46","2.71","O. K. Kwon, J.-H. Park, S. K. Park, S. Y. Park, Soluble Dicyanodistyrylbenzene-Based Non-Fullerene Electron Acceptors with Optimized Aggregation Behavior for High-Efficiency Organic Solar Cells. Advanced Energy Materials. 5, 1400929 (2015)."
"CCCCCCC1=C(C)SC(C)=C1","P3HT","-5.1","-3.1","CCCCC(CC)CN1C(=O)C2=CC=C(C3=CC=C(/C(C#N)=C/C4=CC(OC)=C(/C=C(\C#N)C5=CC=C(C6=CC=C7C(=O)N(CC(CC)CCCC)C(=O)C8=C7C6=CC=C8)S5)C=C4OC)S3)C3=CC=CC(=C23)C1=O","NIDCS-MO","-5.75","-3.66","0.54","6.23","0.43","1.45","O. K. Kwon, J.-H. Park, S. K. Park, S. Y. Park, Soluble Dicyanodistyrylbenzene-Based Non-Fullerene Electron Acceptors with Optimized Aggregation Behavior for High-Efficiency Organic Solar Cells. Advanced Energy Materials. 5, 1400929 (2015)."
"CCCCCCC1=C(C)SC(C)=C1","P3HT","-5.1","-3.1","CCCCC(CC)CN1C(=O)C2=C(C3=CC=C(C4=CC=C5C6=CC=C(C7=CC=C(C8=C9C(=O)N(CC(CC)CCCC)C(C%10=CC=CS%10)=C9C(=O)N8CC(CC)CCCC)S7)C=C6C6(C5=C4)C4=C(C=CC(C5=CC=C(C7=C8C(=O)N(CC(CC)CCCC)C(C9=CC=CS9)=C8C(=O)N7CC(CC)CCCC)S5)=C4)C4=C6C=C(C5=CC=C(C6=C7C(=O)N(CC(CC)CCCC)C(C8=CC=CS8)=C7C(=O)N6CC(CC)CCCC)S5)C=C4)S3)N(CC(C)CC)C(=O)C2=C1C1=CC=CS1","SF-DPPEH","-5.26","-3.6","1.1","6.96","0.475","3.63","X.-F. Wu, W.-F. Fu, Z. Xu, M. Shi, F. Liu, H.-Z. Chen, J.-H. Wan, T. P. Russell, Spiro Linkage as an Alternative Strategy for Promising Nonfullerene Acceptors in Organic Solar Cells. Advanced Functional Materials. 25, 5954–5966 (2015)."
"CCCCCCC1=C(C)SC(C)=C1","P3HT","-5.1","-3.1","CCCCCCCCN1C(=O)C2=C(C3=CC=C(C4=CC=C5C6=CC=C(C7=CC=C(C8=C9C(=O)N(CCCCCCCC)C(C%10=CC=CS%10)=C9C(=O)N8CCCCCCCC)S7)C=C6C6(C5=C4)C4=C(C=CC(C5=CC=C(C7=C8C(=O)N(CCCCCCCC)C(C9=CC=CS9)=C8C(=O)N7CCCCCCCC)S5)=C4)C4=C6C=C(C5=CC=C(C6=C7C(=O)N(CCCCCCCC)C(C8=CC=CS8)=C7C(=O)N6CCCCCCCC)S5)C=C4)S3)N(CCCCCCCC)C(=O)C2=C1C1=CC=CS1","SF-DPPC8","-5.24","-3.55","0.88","5.21","0.409","1.87","X.-F. Wu, W.-F. Fu, Z. Xu, M. Shi, F. Liu, H.-Z. Chen, J.-H. Wan, T. P. Russell, Spiro Linkage as an Alternative Strategy for Promising Nonfullerene Acceptors in Organic Solar Cells. Advanced Functional Materials. 25, 5954–5966 (2015)."
