Repository: JinYSun/BiBERTa

BiBERTa

### **<u>Deep learning-assisted to accelerate the discovery of donor/acceptor pairs for high-performance organic solar cells</u>**

## <u>Motivation</u>

It is a deep learning-based framework built for new donor/acceptor pairs discovery. The framework contains data collection section, PCE prediction section and molecular discovery section. Specifically, a large D/A pair dataset was built by collecting experimental data from literature. Then, a novel RoBERTa-based bi-encoder model (BiBERTa) was developed for PCE prediction by using the SMILES of donor and acceptor pairs as the input. Two pretrained ChemBERTa2 encoders were loaded as initial parameters of the bi-encoder.

File: BiBERTa/dataset/OSC/data.csv (part 31 of 41)
"Donor","Donor_Name","HOMO/D","LUMO/D","Acceptor","Acceptor_Name","HOMO/A","LUMO/A","Voc","Jsc","FF","PCE","reference"
"CCCCCCC1=C(C)SC(C)=C1","P3HT","-5.1","-3.1","CCCCCCCCCCCCN1C(=O)C2=C(C3=CC=C(C4=CC=C5C6=CC=C(C7=CC=C(C8=C9C(=O)N(CCCCCCCCCCCC)C(C%10=CC=CS%10)=C9C(=O)N8CCCCCCCCCCCC)S7)C=C6C6(C5=C4)C4=C(C=CC(C5=CC=C(C7=C8C(=O)N(CCCCCCCCCCCC)C(C9=CC=CS9)=C8C(=O)N7CCCCCCCCCCCC)S5)=C4)C4=C6C=C(C5=CC=C(C6=C7C(=O)N(CCCCCCCCCCCC)C(C8=CC=CS8)=C7C(=O)N6CCCCCCCCCCCC)S5)C=C4)S3)N(CCCCCCCCCCCC)C(=O)C2=C1C1=CC=CS1","SF-DPPC12","-5.23","-3.57","0.91","3.88","0.401","1.42","X.-F. Wu, W.-F. Fu, Z. Xu, M. Shi, F. Liu, H.-Z. Chen, J.-H. Wan, T. P. Russell, Spiro Linkage as an Alternative Strategy for Promising Nonfullerene Acceptors in Organic Solar Cells. Advanced Functional Materials. 25, 5954–5966 (2015)."
"CCCCCCC1=C(C)SC(C)=C1","P3HT","-5.1","-3.1","CCCCC(CC)CN1C(=O)C2=C(C3=CC=C(C#CC4=CC=C5C6=CC=C(C#CC7=CC=C(C8=C9C(=O)N(CC(CC)CCCC)C(C%10=CC=CS%10)=C9C(=O)N8CC(CC)CCCC)S7)C=C6C6(C5=C4)C4=C(C=CC(C#CC5=CC=C(C7=C8C(=O)N(CC(CC)CCCC)C(C9=CC=CS9)=C8C(=O)N7CC(CC)CCCC)S5)=C4)C4=C6C=C(C#CC5=CC=C(C6=C7C(=O)N(CC(CC)CCCC)C(C8=CC=CS8)=C7C(=O)N6CC(CC)CCCC)S5)C=C4)S3)N(CC(CC)CCCC)C(=O)C2=C1C1=CC=CS1","SF-A-DPPEH","-5.3","-3.58","0.75","2.37","0.426","0.76","X.-F. Wu, W.-F. Fu, Z. Xu, M. Shi, F. Liu, H.-Z. Chen, J.-H. Wan, T. P. Russell, Spiro Linkage as an Alternative Strategy for Promising Nonfullerene Acceptors in Organic Solar Cells. Advanced Functional Materials. 25, 5954–5966 (2015)."
"CCCCCCC1=C(C)SC(C)=C1","P3HT","-5.1","-3.1","CCCCCCCCCCCCN1C(=O)C2=C(C3=CC=C(C#CC4=CC=C5C6=CC=C(C#CC7=CC=C(C8=C9C(=O)N(CCCCCCCCCCCC)C(C%10=CC=CS%10)=C9C(=O)N8CCCCCCCCCCCC)S7)C=C6C6(C5=C4)C4=C(C=CC(C#CC5=CC=C(C7=C8C(=O)N(CCCCCCCCCCCC)C(C9=CC=CS9)=C8C(=O)N7CCCCCCCCCCCC)S5)=C4)C4=C6C=C(C#CC5=CC=C(C6=C7C(=O)N(CCCCCCCCCCCC)C(C8=CC=CS8)=C7C(=O)N6CCCCCCCCCCCC)S5)C=C4)S3)N(CCCCCCCCCCCC)C(=O)C2=C1C1=CC=CS1","SF-A-DPPC12","-5.29","-3.57","0.7","1.96","0.331","0.45","X.-F. Wu, W.-F. Fu, Z. Xu, M. Shi, F. Liu, H.-Z. Chen, J.-H. Wan, T. P. Russell, Spiro Linkage as an Alternative Strategy for Promising Nonfullerene Acceptors in Organic Solar Cells. Advanced Functional Materials. 25, 5954–5966 (2015)."
"CCCCCCC1=C(C)SC(C)=C1","P3HT","-5.1","-3.1","CCCCCCCCN1C(=O)C2=C(C3=CC=C(C#CC4=CC=C5C6=CC=C(C#CC7=CC=C(C8=C9C(=O)N(CCCCCCCC)C(C%10=CC=CS%10)=C9C(=O)N8CCCCCCCC)S7)C=C6C6(C5=C4)C4=C(C=CC(C#CC5=CC=C(C7=C8C(=O)N(CCCCCCCC)C(C9=CC=CS9)=C8C(=O)N7CCCCCCCC)S5)=C4)C4=C6C=C(C#CC5=CC=C(C6=C7C(=O)N(CCCCCCCC)C(C8=CC=CS8)=C7C(=O)N6CCCCCCCC)S5)C=C4)S3)N(CCCCCCCC)C(=O)C2=C1C1=CC=CS1","SF-A-DPPC8","-5.29","-3.56","0.79","1.21","0.289","0.28","X.-F. Wu, W.-F. Fu, Z. Xu, M. Shi, F. Liu, H.-Z. Chen, J.-H. Wan, T. P. Russell, Spiro Linkage as an Alternative Strategy for Promising Nonfullerene Acceptors in Organic Solar Cells. Advanced Functional Materials. 25, 5954–5966 (2015)."
"CCCCC(CC)CC1=CC=C(C2=C3C=C(C4=C5C=C(C(=O)C(CC)CCCC)SC5=C(C)S4)SC3=C(C3=CC=C(CC(CC)CCCC)S3)C3=C2SC(C)=C3)S1","PBDTTT-C-T","","","CCCCCCC1=CC=C(C2(C3=CC=C(CCCCCC)C=C3)C3=CC4=C(C=C3C3=C2C=C(C2=CC=C(/C=C5\C(=O)C6=C(C=CC=C6)C5=C(C#N)C#N)S2)S3)C(C2=CC=C(CCCCCC)C=C2)(C2=CC=C(CCCCCC)C=C2)C2=C4SC(C3=CC=C(/C=C4\C(=O)C5=C(C=CC=C5)C4=C(C#N)C#N)S3)=C2)C=C1","DC-IDT2T","","","0.9","8.33","0.523","3.93","H. Bai, Y. Wang, P. Cheng, J. Wang, Y. Wu, J. Hou, X. Zhan, An electron acceptor based on indacenodithiophene and 1,1-dicyanomethylene-3-indanone for fullerene-free organic solar cells. J. Mater. Chem. A. 3, 1910–1914 (2015)."
"CCCCCCC1=C(C)SC(C)=C1","P3HT","-5.1","-3.1","CCCCCCN1C(=O)C2=CC=C(C#CC3=CC=C(C4=C5C(=O)N(CC(CC)CCCC)C(C6=CC=C(C#CC7=CC=C8C(=O)N(CCCCC)C(=O)C8=C7)S6)=C5C(=O)N4CC(CC)CCCC)S3)C=C2C1=O","DPP-Pht2","-5.88","-4.13","0.89","5.91","0.5","3.28","P. Josse, C. Dalinot, Y. Jiang, S. Dabos-Seignon, J. Roncali, P. Blanchard, C. Cabanetos, Phthalimide end-capped thienoisoindigo and diketopyrrolopyrrole as non-fullerene molecular acceptors for organic solar cells. J. Mater. Chem. A. 4, 250–256 (2015)."
"CCCCCCC1=C(C)SC(C)=C1","P3HT","-5.1","-3.1","CCCCCCN1C(=O)C2=CC=C(C#CC3=CC4=C(S3)/C(=C3\C(=O)N(CC(CC)CCCC)C5=C3SC(C#CC3=CC=C6C(=O)N(CCCCCC)C(=O)C6=C3)=C5)C(=O)N4CC(CC)CCCC)C=C2C1=O","TII-Pht2","-5.89","-4.24","0.66","1.62","0.27","0.36","P. Josse, C. Dalinot, Y. Jiang, S. Dabos-Seignon, J. Roncali, P. Blanchard, C. Cabanetos, Phthalimide end-capped thienoisoindigo and diketopyrrolopyrrole as non-fullerene molecular acceptors for organic solar cells. J. Mater. Chem. A. 4, 250–256 (2015)."
"CCCCCCC1=C(C)SC(C)=C1","P3HT","-5.1","-3.1","CCCCCCCCN1C(=O)C2=C(C3=CC=CS3)C3=C(C4=C5C3=CC=CC5=C(C#N)C=C4)C(C3=CC=CS3)=C2C1=O","FFI-1","-5.1","-3.5","0.58","11.48","0.62","4.1","Y. Zhou, L. Ding, K. Shi, Y.-Z. Dai, N. Ai, J. Wang, J. Pei, A Non-Fullerene Small Molecule as Efficient Electron Acceptor in Organic Bulk Heterojunction Solar Cells. Advanced Materials. 24, 957–961 (2012)."
"CCCCC(CC)COC(=O)C1=C(F)C2=C(C)SC(C3=CC4=C(OCC(CC)CCCC)C5=C(C=C(C)S5)C(OCC(CC)CCCC)=C4S3)=C2S1","PTB7","-5.21","-3.36","N#CC(C#N)=C1C2=CC3=C(C=C2C2=C1C=CC=C2)C1=C(C=CC=C1)C31C2=C(C=CC=C2)C2=C1C=C1C(=C2)C2=C(C=CC=C2)C1=C(C#N)C#N","4CN-spiro","","","0.89","1.41","0.48","0.8","D. Xia, D. Gehrig, X. Guo, M. Baumgarten, F. Laquai, K. Müllen, A spiro-bifluorene based 3D electron acceptor with dicyanovinylene substitution for solution-processed non-fullerene organic solar cells. J. Mater. Chem. A. 3, 11086–11092 (2015)."
"CCCCCCC1=C(C)SC(C)=C1","P3HT","-5.1","-3.1","CCCCCCCCC(CCCCCCCC)N1C(=O)C2=CC=C3C4=C2C(=CC=C4C2=C4C5=CC=C6C(=O)N(C(CCCCCCCC)CCCCCCCC)C(=O)C7=CC=C(C5=C67)C4=C4C5=CC=C6C(=O)N(C(CCCCCCCC)CCCCCCCC)C(=O)C7=CC=C(C5=C76)C4=C32)C1=O","DTI","-6.1","-3.9","0.58","4.87","0.57","1.6","G. M. Su, T. V. Pho, N. D. Eisenmenger, C. Wang, F. Wudl, E. J. Kramer, M. L. Chabinyc, Linking morphology and performance of organic solar cells based on decacyclene triimide acceptors. J. Mater. Chem. A. 2, 1781–1789 (2014)."
"CCCCC(CC)COC(=O)C1=C(F)C2=C(C)SC(C3=CC4=C(C5=CC=C(CC(CC)CCCC)S5)C5=C(C=C(C)S5)C(C5=CC=C(CC(CC)CCCC)S5)=C4S3)=C2S1","PTB7-Th","-5.22","-3.64","O=C1C2=CC(C3=CC=CC=C3)=C3C4=C(C5=CC=CC=C5)C=C5C(=O)N(C6CCCCC6)C(=O)C6=C5C4=C(C(C4=CC=CC=C4)=C6)C4=C3C2=C(C=C4C2=CC=CC=C2)C(=O)N1C1CCCCC1","TP-PDI","-5.69","-3.82","0.87","10.1","0.464","4.1","Y. Cai, L. Huo, X. Sun, D. Wei, M. Tang, Y. Sun, High Performance Organic Solar Cells Based on a Twisted Bay-Substituted Tetraphenyl Functionalized Perylenediimide Electron Acceptor. Advanced Energy Materials. 5, 1500032 (2015)."
"CCCCCCC1=C(C)SC(C)=C1","P3HT","-5.1","-3.1","CCCCCCC1=CC=C(C2(C3=CC=C(CCCCCC)C=C3)C3=CC4=C(C=C3C3=C2C=C(C2=CC=C(/C=C5\SC(=S)N(CC)C5=O)C5=NSN=C25)S3)C(C2=CC=C(CCCCCC)C=C2)(C2=CC=C(CCCCCC)C=C2)C2=C4SC(C3=CC=C(/C=C4\SC(=S)N(CC)C4=O)C4=NSN=C34)=C2)C=C1","IDT-2BR","","","0.84","8.91","0.681","5.12","Y. Wu, H. Bai, Z. Wang, P. Cheng, S. Zhu, Y. Wang, W. Ma, X. Zhan, A planar electron acceptor for efficient polymer solar cells. Energy Environ. Sci. 8, 3215–3221 (2015)."
"CCCCC(CC)COC(=O)C1=C(F)C2=C(C)SC(C3=CC4=C(C5=CC=C(CC(CC)CCCC)S5)C5=C(C=C(C)S5)C(C5=CC=C(CC(CC)CCCC)S5)=C4S3)=C2S1","PTB7-Th","-5.22","-3.64","CCCCCCC(CCCCCC)N1C(=O)C2=CC=C3C4=CC=C5C(=O)N(C(CCCCCC)CCCCCC)C(=O)C6=CC(C7=CC8=C(C=C7)C7=C(C=C(C9=C%10C%11=CC=C%12C(=O)N(C(CCCCCC)CCCCCC)C(=O)C%13=CC=C(C%14=CC=C%15C(=O)N(C(CCCCCC)CCCCCC)C(=O)C(=C9)C%15=C%14%10)C%11=C%13%12)C=C7)C87C8=C(C=CC=C8)C8=C7C=CC=C8)=C(C7=CC=C(C1=O)C2=C37)C4=C56","SF-PDI2","-5.9","-3.79","1","7.4","0.39","3","J. Zhao, Y. Li, H. Lin, Y. Liu, K. Jiang, C. Mu, T. Ma, J. Y. L. Lai, H. Hu, D. Yu, H. Yan, High-efficiency non-fullerene organic solar cells enabled by a difluorobenzothiadiazole-based donor polymer combined with a properly matched small molecule acceptor. Energy Environ. Sci. 8, 520–525 (2015)."
"CCCCCCCCCCCCC(CCCCCCCCCC)CC1=C(C)SC(C2=C(F)C(F)=C(C3=CC(CC(CCCCCCCCCC)CCCCCCCCCCCC)=C(C4=CC=C(C5=CC=C(C)S5)S4)S3)C3=NSN=C32)=C1","PffBT4T-2DT","-5.36","-3.71","CCCCCCC(CCCCCC)N1C(=O)C2=CC=C3C4=CC=C5C(=O)N(C(CCCCCC)CCCCCC)C(=O)C6=CC(C7=C8C9=CC=C%10C(=O)N(C(CCCCCC)CCCCCC)C(=O)C%11=CC=C(C%12=CC=C%13C(=O)N(C(CCCCCC)CCCCCC)C(=O)C(=C7)C%13=C%128)C9=C%11%10)=C(C7=CC=C(C1=O)C2=C37)C4=C56","diPDI","-5.99","-3.83","0.84","11.4","0.53","5.4","J. Zhao, Y. Li, H. Lin, Y. Liu, K. Jiang, C. Mu, T. Ma, J. Y. L. Lai, H. Hu, D. Yu, H. Yan, High-efficiency non-fullerene organic solar cells enabled by a difluorobenzothiadiazole-based donor polymer combined with a properly matched small molecule acceptor. Energy Environ. Sci. 8, 520–525 (2015)."
"CCCCCCCCCCCCC(CCCCCCCCCC)CC1=C(C)SC(C2=C(F)C(F)=C(C3=CC(CC(CCCCCCCCCC)CCCCCCCCCCCC)=C(C4=CC=C(C5=CC=C(C)S5)S4)S3)C3=NSN=C32)=C1","PffBT4T-2DT","-5.36","-3.71","CCCCCCC(CCCCCC)N1C(=O)C2=CC=C3C4=CC=C5C(=O)N(C(CCCCCC)CCCCCC)C(=O)C6=CC(C7=CC8=C(C=C7)C7=C(C=C(C9=C%10C%11=CC=C%12C(=O)N(C(CCCCCC)CCCCCC)C(=O)C%13=CC=C(C%14=CC=C%15C(=O)N(C(CCCCCC)CCCCCC)C(=O)C(=C9)C%15=C%14%10)C%11=C%13%12)C=C7)C87C8=C(C=CC=C8)C8=C7C=CC=C8)=C(C7=CC=C(C1=O)C2=C37)C4=C56","SF-PDI2","-5.9","-3.79","0.98","10.7","0.57","6.3","J. Zhao, Y. Li, H. Lin, Y. Liu, K. Jiang, C. Mu, T. Ma, J. Y. L. Lai, H. Hu, D. Yu, H. Yan, High-efficiency non-fullerene organic solar cells enabled by a difluorobenzothiadiazole-based donor polymer combined with a properly matched small molecule acceptor. Energy Environ. Sci. 8, 520–525 (2015)."
"CCCCC(CC)COC(=O)C1=C(F)C2=C(C)SC(C3=CC4=C(S3)C(C3=CC=C(CC(CC)CCCC)S3)=C3C=C(C)SC3=C4C3=CC=C(CC(CC)CCCC)S3)=C2S1","PBDTT-FTTE","-5.44","-3.34","CCCCCCCCCCCCC(CCCCCCCCCC)CN1C(=O)C2=CC=C3C4=NC5=C(N=C4C4=C3C2=C(C=C4)C1=O)C(C1=CC=CC=C1)=C1N=C2C(=NC1=C5C1=C3OCCOC3=C(C3=C4N=C5C6=CC=C7C(=O)N(CC(CCCCCCCCCC)CCCCCCCCCCCC)C(=O)C8=C7C6=C(C=C8)C5=NC4=C(C4=CC=CC=C4)C4=C3N=C3C5=CC=C6C(=O)N(CC(CCCCCCCCCC)CCCCCCCCCCCC)C(=O)C7=C6C5=C(C=C7)C3=N4)S1)C1=CC=C3C(=O)N(CC(CCCCCCCCCC)CCCCCCCCCCCC)C(=O)C4=C3C1=C2C=C4","DBFI-EDOT","-5.76","-3.65","0.95","3.99","0.51","6.7","Y.-J. Hwang, H. Li, B. A. E. Courtright, S. Subramaniyan, S. A. Jenekhe, Nonfullerene Polymer Solar Cells with 8.5% Efficiency Enabled by a New Highly Twisted Electron Acceptor Dimer. Advanced Materials. 28, 124–131 (2016)."
"CCCCCCC1=C(C)SC(C)=C1","P3HT","-5.1","-3.1","CCCCCCCCCCCCC1=C(C2=CC=C(N(C3=CC=C(C4=C(CCCCCCCCCCCC)C=C(C5=C(C6=CC7=NSN=C7C=C6)C=CC6=NSN=C65)S4)C=C3)C3=CC=C(C4=C(CCCCCCCCCCCC)C=C(C5=C(C6=CC7=NSN=C7C=C6)C=CC6=NSN=C65)S4)C=C3)C=C2)SC(C2=C(C3=CC4=NSN=C4C=C3)C=CC3=NSN=C32)=C1","S(TPA-BBT)","","","0.99","1.81","0.452","0.81","Y. Lin, H. Wang, Y. Li, D. Zhu, X. Zhan, A star-shaped electron acceptor based on 5,5′-bibenzothiadiazole for solution processed solar cells. J. Mater. Chem. A. 1, 14627–14632 (2013)."
"CCCCC(CC)CC1=CC=C(C2=C3C=C(C4=C5C=C(C(=O)C(CC)CCCC)SC5=C(C)S4)SC3=C(C3=CC=C(CC(CC)CCCC)S3)C3=C2SC(C)=C3)S1","PBDTTT-C-T","","","CCCCC(CC)CN1C(=O)C2=CC(OCCOC)=C3C4=C5C6=C(C=C4)C(=O)N(CC(CC)CCCC)C(=O)C6=CC(C4=CC=C(C6=CC7=C8C(=CC=C9C%10=C%11C(=CC=C%12C(=O)N(CC(CC)CCCC)C(=O)C(=C%12%11)C=C%10OCCOC)C6=C98)C(=O)N(CC(CC)CCCC)C7=O)S4)=C5C4=C3C2=C(C=C4)C1=O","Bis-PDI-T-EG","","","0.85","8.86","0.541","4.03","X. Zhang, Z. Lu, L. Ye, C. Zhan, J. Hou, S. Zhang, B. Jiang, Y. Zhao, J. Huang, S. Zhang, Y. Liu, Q. Shi, Y. Liu, J. Yao, A Potential Perylene Diimide Dimer-Based Acceptor Material for Highly Efficient Solution-Processed Non-Fullerene Organic Solar Cells with 4.03% Efficiency. Advanced Materials. 25, 5791–5797 (2013)."
"CCCCC(CC)CC1=CC=C(C2=C3C=C(C4=C5C=C(C(=O)C(CC)CCCC)SC5=C(C)S4)SC3=C(C3=CC=C(CC(CC)CCCC)S3)C3=C2SC(C)=C3)S1","PBDTTT-C-T","","","CCCCC(CC)CN1C(=O)C2=CC=C3C4=C5C(=CC=C6C(=O)N(CC(CC)CCCC)C(=O)C(=C65)C=C4OCCOC)C4=C3C2=C(C=C4OCCOC)C1=O","PDI","","","0.97","0.33","0.418","0.13","X. Zhang, Z. Lu, L. Ye, C. Zhan, J. Hou, S. Zhang, B. Jiang, Y. Zhao, J. Huang, S. Zhang, Y. Liu, Q. Shi, Y. Liu, J. Yao, A Potential Perylene Diimide Dimer-Based Acceptor Material for Highly Efficient Solution-Processed Non-Fullerene Organic Solar Cells with 4.03% Efficiency. Advanced Materials. 25, 5791–5797 (2013)."
"CCCCCCCCC1=CC=C(C2=C3SC4=C(SC(C5=CC=C(C6=C7C(=O)C8=C(CC(CC)CCCC)SC(CC(CC)CCCC)=C8C(=O)C7=C(C7=CC=C(C)S7)S6)S5)=C4)C3=C(C3=CC=C(CCCCCCCC)S3)C3=C2C2=C(C=C(C)S2)S3)S1","PDBT-T1","-5.36","-3.43","CCCCCC(CCCCC)N1C(=O)C2=CC3=C4C5=C(C=C6C(=O)N(C(CCCCC)CCCCC)C(=O)C7=C6C5=C(C(C5=C6C8=CC=C9C(=O)N(C(CCCCC)CCCCC)C(=O)C%10=C9C8=C8C(=C%10)SC9=CC%10=C(C(=C5)C(=O)N(C(CCCCC)CCCCC)C%10=O)C6=C98)=C7)C5=C4C2=C(C=C5)C1=O)S3","SdiPBI-S","","","0.9","11.65","0.655","7.16","D. Sun, D. Meng, Y. Cai, B. Fan, Y. Li, W. Jiang, L. Huo, Y. Sun, Z. Wang, Non-Fullerene-Acceptor-Based Bulk-Heterojunction Organic Solar Cells with Efficiency over 7%. J. Am. Chem. Soc. 137, 11156–11162 (2015)."
"CCCCC(CC)CC1=CC=C(C2=C3C=C(C4=C5C=C(C(=O)C(CC)CCCC)SC5=C(C)S4)SC3=C(C3=CC=C(CC(CC)CCCC)S3)C3=C2SC(C)=C3)S1","PBDTTT-C-T","","","CCCCCCC1=CC=C(C2(C3=CC=C(CCCCCC)C=C3)C3=CC4=C(C=C3C3=C2C=C(C2=CC=C(/C=C5\C(=O)C6=C(C=CC=C6)C5=C(C#N)C#N)O2)S3)C(C2=CC=C(CCCCCC)C=C2)(C2=CC=C(CCCCCC)C=C2)C2=C4SC(C3=CC=C(/C=C4\C(=O)C5=C(C=CC=C5)C4=C(C#N)C#N)O3)=C2)C=C1","DC-IDT2F","","","0.96","6.32","0.508","3.08","Y. Wang, H. Bai, X. Zhan, Comparison of conventional and inverted structures in fullerene-free organic solar cells. Journal of Energy Chemistry. 24, 744–749 (2015)."
"CCCCC(CC)CC1=CC=C(C2=C3C=C(C4=C5C=C(C(=O)C(CC)CCCC)SC5=C(C)S4)SC3=C(C3=CC=C(CC(CC)CCCC)S3)C3=C2SC(C)=C3)S1","PBDTTT-C-T","","","CCCCCCC1=CC=C(C2(C3=CC=C(CCCCCC)C=C3)C3=CC4=C(C=C3C3=C2C=C(C2=CC=C(C=C(C#N)C#N)C5=NSN=C25)S3)C(C2=CC=C(CCCCCC)C=C2)(C2=CC=C(CCCCCC)C=C2)C2=C4SC(C3=CC=C(C=C(C#N)C#N)C4=NSN=C34)=C2)C=C1","IDT–2BM","-5.6","-3.8","0.766","9.81","0.544","4.19","H. Bai, Y. Wu, Y. Wang, Y. Wu, R. Li, P. Cheng, M. Zhang, J. Wang, W. Ma, X. Zhan, Nonfullerene acceptors based on extended fused rings flanked with benzothiadiazolylmethylenemalononitrile for polymer solar cells. J. Mater. Chem. A. 3, 20758–20766 (2015)."
"CCCCC(CC)CC1=CC=C(C2=C3C=C(C4=C5C=C(C(=O)C(CC)CCCC)SC5=C(C)S4)SC3=C(C3=CC=C(CC(CC)CCCC)S3)C3=C2SC(C)=C3)S1","PBDTTT-C-T","","","CCCCCCC1=CC=C(C2(C3=CC=C(CCCCCC)C=C3)C3=CC4=C(C=C3C3=C2C2=C(C=C(C5=CC=C(C=C(C#N)C#N)C6=NSN=C56)S2)S3)C(C2=CC=C(CCCCCC)C=C2)(C2=CC=C(CCCCCC)C=C2)C2=C4SC3=C2SC(C2=CC=C(C=C(C#N)C#N)C4=NSN=C24)=C3)C=C1","IDTT–2BM","-5.5","-3.8","0.845","9.67","0.568","4.7","H. Bai, Y. Wu, Y. Wang, Y. Wu, R. Li, P. Cheng, M. Zhang, J. Wang, W. Ma, X. Zhan, Nonfullerene acceptors based on extended fused rings flanked with benzothiadiazolylmethylenemalononitrile for polymer solar cells. J. Mater. Chem. A. 3, 20758–20766 (2015)."
"CCCCCCC1=C(C)SC(C)=C1","P3HT","-5.1","-3.1","CCCCCCCCN1C2=CC=CC=C2C2=C(C#N)C(=O)C3=C2C1=CC1=C3N(CCCCCCCC)C2=CC=CC=C2C1=O","5","-5.49","-3.59","0.5","1.8","0.47","0.42","I. Javed, Z. Zhang, T. Peng, T. Zhou, H. Zhang, M. Issa Khan, Y. Liu, Y. Wang, Solution processable quinacridone based materials as acceptor for organic heterojunction solar cells. Solar Energy Materials and Solar Cells. 95, 2670–2676 (2011)."
"CCCCCCC1=C(C)SC(C)=C1","P3HT","-5.1","-3.1","CCCCCCCCN1C2=CC=CC=C2C2=C(C#N)C(=O)C3=C2C1=CC1=C3N(CCCCCCCC)C2=CC=CC=C2/C1=C(/C#N)C(=O)O","6","-5.48","-3.74","0.34","1.57","0.49","0.27","I. Javed, Z. Zhang, T. Peng, T. Zhou, H. Zhang, M. Issa Khan, Y. Liu, Y. Wang, Solution processable quinacridone based materials as acceptor for organic heterojunction solar cells. Solar Energy Materials and Solar Cells. 95, 2670–2676 (2011)."
"CCCCCCC1=C(C)SC(C)=C1","P3HT","-5.1","-3.1","CCCCCCN1C2=CC=CC=C2C2=C(C#N)C(=O)C3=C2C1=CC1=C3N(CCCCCC)C2=CC=CC=C2C1=O","3","-5.51","-3.6","0.48","0.9","0.51","0.22","I. Javed, Z. Zhang, T. Peng, T. Zhou, H. Zhang, M. Issa Khan, Y. Liu, Y. Wang, Solution processable quinacridone based materials as acceptor for organic heterojunction solar cells. Solar Energy Materials and Solar Cells. 95, 2670–2676 (2011)."
"CCCCCCC1=C(C)SC(C)=C1","P3HT","-5.1","-3.1","CCCCCCN1C2=CC=CC=C2C2=C(C#N)C(=O)C3=C2C1=CC1=C3N(CCCCCC)C2=CC=CC=C2/C1=C(/C#N)C(=O)O","4","-5.48","-3.74","0.3","0.89","0.45","0.13","I. Javed, Z. Zhang, T. Peng, T. Zhou, H. Zhang, M. Issa Khan, Y. Liu, Y. Wang, Solution processable quinacridone based materials as acceptor for organic heterojunction solar cells. Solar Energy Materials and Solar Cells. 95, 2670–2676 (2011)."
"CCCCCCC1=C(C)SC(C)=C1","P3HT","-5.1","-3.1","*N1C2=CC=CC=C2C2=C(C#N)C(=O)C3=C2C1=CC1=C3N(CCCC)C2=CC=CC=C2C1=O","1","-5.7","-3.61","0.81","0.44","0.41","0.15","I. Javed, Z. Zhang, T. Peng, T. Zhou, H. Zhang, M. Issa Khan, Y. Liu, Y. Wang, Solution processable quinacridone based materials as acceptor for organic heterojunction solar cells. Solar Energy Materials and Solar Cells. 95, 2670–2676 (2011)."
"CCCCCCC1=C(C)SC(C)=C1","P3HT","-5.1","-3.1","CCCCN1C2=CC=CC=C2C2=C(C#N)C(=O)C3=C2C1=CC1=C3N(CCCC)C2=CC=CC=C2/C1=C(/C#N)C(=O)O","2","-5.5","-3.77","0.28","0.23","0.42","0.03","I. Javed, Z. Zhang, T. Peng, T. Zhou, H. Zhang, M. Issa Khan, Y. Liu, Y. Wang, Solution processable quinacridone based materials as acceptor for organic heterojunction solar cells. Solar Energy Materials and Solar Cells. 95, 2670–2676 (2011)."
"CCCCCCC1=C(C)SC(C)=C1","P3HT","-5.1","-3.1","CCCCC(CC)CN1C(=O)C2=C(C3=CC=C(C=O)S3)N(CC(CC)CCCC)C(=O)C2=C1C1=CC=C(C=O)S1","DPP–TA1","-5.9","-4.09","0.52","1.93","0.31","0.31","B. P. Karsten, J. C. Bijleveld, R. A. J. Janssen, Diketopyrrolopyrroles as Acceptor Materials in Organic Photovoltaics. Macromolecular Rapid Communications. 31, 1554–1559 (2010)."
"CCCCCCC1=C(C)SC(C)=C1","P3HT","-5.1","-3.1","CCCCCCCCC1=C(C2=CC=C(C3=C4C(=O)N(CC(CC)CCCC)C(C5=CC=C(C6=C(CCCCCCCC)C=CS6)S5)=C4C(=O)N3CC(CC)CCCC)S2)SC=C1","DPP–T2","-5.39","-3.68","0.85","0.87","0.32","0.24","B. P. Karsten, J. C. Bijleveld, R. A. J. Janssen, Diketopyrrolopyrroles as Acceptor Materials in Organic Photovoltaics. Macromolecular Rapid Communications. 31, 1554–1559 (2010)."
"CCCCCCC1=C(C)SC(C)=C1","P3HT","-5.1","-3.1","CCCCCCCCC1=C(C2=CC=C(C3=C4C(=O)N(CC(CC)CCCC)C(C5=CC=C(C6=C(CCCCCCCC)C=C(C=O)S6)S5)=C4C(=O)N3CC(CC)CCCC)S2)SC(C=O)=C1","DPP–TA2","-5.54","-3.94","0.6","0.86","0.29","0.15","B. P. Karsten, J. C. Bijleveld, R. A. J. Janssen, Diketopyrrolopyrroles as Acceptor Materials in Organic Photovoltaics. Macromolecular Rapid Communications. 31, 1554–1559 (2010)."
"CCCCCCC1=C(C)SC(C)=C1","P3HT","-5.1","-3.1","CCCCC(CC)CN1C(=O)C2=C(C3=CC=CS3)N(CC(CC)CCCC)C(=O)C2=C1C1=CC=CS1","DPP–T1","-5.55","-3.59","0.85","0.79","0.25","0.17","B. P. Karsten, J. C. Bijleveld, R. A. J. Janssen, Diketopyrrolopyrroles as Acceptor Materials in Organic Photovoltaics. Macromolecular Rapid Communications. 31, 1554–1559 (2010)."
"CCCCC(CC)CC1=CC=C(C2=C3C=C(C4=C5C=C(C(=O)C(CC)CCCC)SC5=C(C)S4)SC3=C(C3=CC=C(CC(CC)CCCC)S3)C3=C2SC(C)=C3)S1","PBDTTT-C-T","","","CCCCCC(CCCCC)N1CC2=CC=C3C4=C(C=CC(=C24)C1=O)C1=C2C4=C(C=C1)C(=O)N(C(CCCCC)CCCCC)C(=O)C4=CC(C1=CC4=C5C(=CC=C6C7=CC=C8C(=O)N(C(CCCCC)CCCCC)C(=O)C9=C8C7=C(C=C9)C1=C65)C(=O)N(C(CCCCC)CCCCC)C4=O)=C32","SDIPBI","","","0.73","10.58","0.47","3.63","L. Ye, K. Sun, W. Jiang, S. Zhang, W. Zhao, H. Yao, Z. Wang, J. Hou, Enhanced Efficiency in Fullerene-Free Polymer Solar Cell by Incorporating Fine-designed Donor and Acceptor Materials. ACS Appl. Mater. Interfaces. 7, 9274–9280 (2015)."
"CCCCC(CC)CC1=CC=C(C2=C3C=C(C4=C5C=C(C(=O)C(CC)CCCC)SC5=C(C)S4)SC3=C(C3=CC=C(CC(CC)CCCC)S3)C3=C2SC(C)=C3)S1","PBDTTT-C-T","","","CCCCCC(CCCCC)N1C(=O)C2=CC=C3C4=CC=C5C(=O)N(N6C(=O)C7=CC=C8C9=CC=C%10C(=O)N(C(CCCCC)CCCCC)C(=O)C%11=C%10C9=C(C=C%11)C9=C8C7=C(C=C9)C6=O)C(=O)C6=C5C4=C(C=C6)C4=C3C2=C(C=C4)C1=O","PPDI","","","0.76","10.46","0.49","3.78","L. Ye, K. Sun, W. Jiang, S. Zhang, W. Zhao, H. Yao, Z. Wang, J. Hou, Enhanced Efficiency in Fullerene-Free Polymer Solar Cell by Incorporating Fine-designed Donor and Acceptor Materials. ACS Appl. Mater. Interfaces. 7, 9274–9280 (2015)."
"CCCCC(CC)CC1=CC=C(C2=C3C=C(C4=C5C=C(C(=O)C(CC)CCCC)SC5=C(C)S4)SC3=C(C3=CC=C(CC(CC)CCCC)S3)C3=C2SC(C)=C3)S1","PBDTTT-C-T","","","CCCCCCCC(CCCCCCC)N1C(=O)C2=CC=C3C4=CC=C5C(=O)N(N6C(=O)C7=CC=C8C9=CC=C%10C(=O)N(C(CCCCCCC)CCCCCCC)C(=O)C%11=C%10C9=C(C=C%11)C9=C8C7=C(C=C9)C6=O)C(=O)C6=C5C4=C(C=C6)C4=C3C2=C(C=C4)C1=O","PPDI-1","","","0.77","9","0.46","3.2","L. Ye, K. Sun, W. Jiang, S. Zhang, W. Zhao, H. Yao, Z. Wang, J. Hou, Enhanced Efficiency in Fullerene-Free Polymer Solar Cell by Incorporating Fine-designed Donor and Acceptor Materials. ACS Appl. Mater. Interfaces. 7, 9274–9280 (2015)."
"CCCCC(CC)CC1=CC=C(C2=C3C=C(C4=C5C=C(C(=O)C(CC)CCCC)SC5=C(C)S4)SC3=C(C3=CC=C(CC(CC)CCCC)S3)C3=C2SC(C)=C3)S1","PBDTTT-C-T","","","CCCCCCCC(CCCCCCC)N1CC2=CC=C3C4=C(C=CC(=C24)C1=O)C1=C2C4=C(C=C1)C(=O)N(C(CCCCCCC)CCCCCCC)C(=O)C4=CC(C1=CC4=C5C(=CC=C6C7=CC=C8C(=O)N(C(CCCCCCC)CCCCCCC)C(=O)C9=C8C7=C(C=C9)C1=C65)C(=O)N(C(CCCCCCC)CCCCCCC)C4=O)=C32","SDIPBI-1","","","0.72","8.86","0.4","2.54","L. Ye, K. Sun, W. Jiang, S. Zhang, W. Zhao, H. Yao, Z. Wang, J. Hou, Enhanced Efficiency in Fullerene-Free Polymer Solar Cell by Incorporating Fine-designed Donor and Acceptor Materials. ACS Appl. Mater. Interfaces. 7, 9274–9280 (2015)."
"CCCCCCCCSC1=CC=C(C2=C3C=C(C4=C5SC(C(=O)OCC(CC)CCCC)=C(F)C5=C(C)S4)SC3=C(C3=CC=C(SCCCCCCCC)S3)C3=C2SC(C)=C3)S1","PBDT-TS1","","","CCCCCC(CCCCC)N1C(=O)C2=CC=C3C4=CC=C5C(=O)N(N6C(=O)C7=CC=C8C9=CC=C%10C(=O)N(C(CCCCC)CCCCC)C(=O)C%11=C%10C9=C(C=C%11)C9=C8C7=C(C=C9)C6=O)C(=O)C6=C5C4=C(C=C6)C4=C3C2=C(C=C4)C1=O","PPDI","","","0.82","12.51","0.53","5.4","L. Ye, K. Sun, W. Jiang, S. Zhang, W. Zhao, H. Yao, Z. Wang, J. Hou, Enhanced Efficiency in Fullerene-Free Polymer Solar Cell by Incorporating Fine-designed Donor and Acceptor Materials. ACS Appl. Mater. Interfaces. 7, 9274–9280 (2015)."
"CCCCCCC1=C(C)SC(C)=C1","P3HT","-5.1","-3.1","CC(C)(C)C1=CC=C2C(=C1)C1=C(C=CC(C(C)(C)C)=C1)N2CCCCCCN1C2=CC=CC=C2SC2=C1C=CC(C=C(C#N)C#N)=C2","CSORG5","","","0.98","5.96","0.56","2.8","G. D. Sharma, M. A. Reddy, D. V. Ramana, M. Chandrasekharam, A novel carbazole–phenothiazine dyad small molecule as a non-fullerene electron acceptor for polymer bulk heterojunction solar cells. RSC Adv. 4, 33279–33285 (2014)."
"CCCCCCCCC(CCCCCC)COC1=C(C2=CC=C(C)S2)C2=NSN=C2C(C2=CC=C(C3=CC4=C(C=C3)C3=CC=C(C)C=C3N4CC(CC)CCCC)S2)=C1F","P2","-5.28","-3.33","CCCCCCCCN1C(=O)C2=CC=CC3=C2C(=CC=C3C#CC#CC2=CC=C3C(=O)N(CCCCCCCC)C(=O)C4=CC=CC2=C43)C1=O","NI-AA-NI","-6","-3.57","1.07","6.29","0.55","3.71","J. Zhang, X. Zhang, G. Li, H. Xiao, W. Li, S. Xie, C. Li, Z. Bo, A nonfullerene acceptor for wide band gap polymer based organic solar cells. Chem. Commun. 52, 469–472 (2015)."
"CCCCCCCCCCCCOC1=C(C2=CC=C(C)S2)C2=NSN=C2C(C2=CC=C(C3=CC4=C(C=C3)C3=CC=C(C)C=C3N4CCCCCCCC)S2)=C1OCCCCCCCCCCCC","P1","-5.23","-3.26","CCCCCCCCN1C(=O)C2=CC=CC3=C2C(=CC=C3C#CC#CC2=CC=C3C(=O)N(CCCCCCCC)C(=O)C4=CC=CC2=C43)C1=O","NI-AA-NI","-6","-3.57","1.06","4.1","0.43","1.87","J. Zhang, X. Zhang, G. Li, H. Xiao, W. Li, S. Xie, C. Li, Z. Bo, A nonfullerene acceptor for wide band gap polymer based organic solar cells. Chem. Commun. 52, 469–472 (2015)."
"CCCCCCC1=C(C)SC(C)=C1","P3HT","-5.1","-3.1","CCCCCCCCN1C(=O)C2=C(C3=CC=CC=C3C)C3=C(C4=CC=CC5=C(C#N)C=CC3=C45)C(C3=C(C)C=CC=C3)=C2C1=O","o-CH3Ph-CN","-6.27","-3.44","0.95","6.35","0.48","2.9","Y. Zhou, Y.-Z. Dai, Y.-Q. Zheng, X.-Y. Wang, J.-Y. Wang, J. Pei, Non-fullerene acceptors containing fluoranthene-fused imides for solution-processed inverted organic solar cells. Chem. Commun. 49, 5802–5804 (2013)."
"CCCCCCC1=C(C)SC(C)=C1","P3HT","-5.1","-3.1","CCCCCCCCN1C(=O)C2=C(C3=CC4=C(C=CC=C4)C=C3)C3=C(C4=C5C3=CC=CC5=C(C#N)C=C4)C(C3=CC=C4C=CC=CC4=C3)=C2C1=O","α-Naph-CN","-6.15","-3.43","0.94","5.85","0.47","2.58","Y. Zhou, Y.-Z. Dai, Y.-Q. Zheng, X.-Y. Wang, J.-Y. Wang, J. Pei, Non-fullerene acceptors containing fluoranthene-fused imides for solution-processed inverted organic solar cells. Chem. Commun. 49, 5802–5804 (2013)."
"CCCCCCC1=C(C)SC(C)=C1","P3HT","-5.1","-3.1","CCCCCCCCN1C(=O)C2=C(C3=CC=CC=C3)C3=C(C4=C5C3=CC=CC5=C(C#N)C=C4)C(C3=CC=CC=C3)=C2C1=O","Ph-CN","-6.24","-3.43","0.96","5.6","0.49","2.61","Y. Zhou, Y.-Z. Dai, Y.-Q. Zheng, X.-Y. Wang, J.-Y. Wang, J. Pei, Non-fullerene acceptors containing fluoranthene-fused imides for solution-processed inverted organic solar cells. Chem. Commun. 49, 5802–5804 (2013)."
"CCCCCCC1=C(C)SC(C)=C1","P3HT","-5.1","-3.1","CCCCCCCCN1C(=O)C2=C(C3=CC=CS3)C3=C(C4=C5C3=CC=CC5=C(C#N)C=C4)C(C3=CC=CS3)=C2C1=O","Th-CN","-6.23","-3.48","0.88","4.83","0.53","2.25","Y. Zhou, Y.-Z. Dai, Y.-Q. Zheng, X.-Y. Wang, J.-Y. Wang, J. Pei, Non-fullerene acceptors containing fluoranthene-fused imides for solution-processed inverted organic solar cells. Chem. Commun. 49, 5802–5804 (2013)."
"CCCCCCC1=C(C)SC(C)=C1","P3HT","-5.1","-3.1","CCCCCCCCN1C(=O)C2=C(C3=CC=C(OC)C=C3)C3=C(C4=C5C3=CC=CC5=C(C#N)C=C4)C(C3=CC=C(OC)C=C3)=C2C1=O","p-CH3OPh-CN","-6.04","-3.4","0.96","4.63","0.48","2.12","Y. Zhou, Y.-Z. Dai, Y.-Q. Zheng, X.-Y. Wang, J.-Y. Wang, J. Pei, Non-fullerene acceptors containing fluoranthene-fused imides for solution-processed inverted organic solar cells. Chem. Commun. 49, 5802–5804 (2013)."
"CCCCCCC1=C(C)SC(C)=C1","P3HT","-5.1","-3.1","CCCCCCCCN1C(=O)C2=C(C3=CC=CC4=C3C=CC=C4)C3=C(C4=C5C3=CC=CC5=C(C#N)C=C4)C(C3=CC=CC4=C3C=CC=C4)=C2C1=O","β-Naph-CN","-6.12","-3.43","0.93","4.59","0.49","2.11","Y. Zhou, Y.-Z. Dai, Y.-Q. Zheng, X.-Y. Wang, J.-Y. Wang, J. Pei, Non-fullerene acceptors containing fluoranthene-fused imides for solution-processed inverted organic solar cells. Chem. Commun. 49, 5802–5804 (2013)."
"CCCCC(CC)COC(=O)C1=C(F)C2=C(C)SC(C3=CC4=C(OCC(CC)CCCC)C5=C(C=C(C)S5)C(OCC(CC)CCCC)=C4S3)=C2S1","PTB7","-5.21","-3.36","CCCCC(CC)CN1C(=O)C2=C(C3=CC=C(C4=CC=C(C5=C(F)C(F)=C(C6=CC=C(C7=CC=C(C8=C9C(=O)N(CC(CC)CCCC)C(C%10=CC=CS%10)=C9C(=O)N8CC(CC)CCCC)S7)S6)C6=NSN=C65)S4)S3)N(CC(CC)CCCC)C(=O)C2=C1C1=CC=CS1","DTDfBT(TDPP)2","-5.85","-4.33","0.81","12.1","0.51","5","J. W. Jung, W. H. Jo, Low-Bandgap Small Molecules as Non-Fullerene Electron Acceptors Composed of Benzothiadiazole and Diketopyrrolopyrrole for All Organic Solar Cells. Chem. Mater. 27, 6038–6043 (2015)."
"CCCCC(CC)COC(=O)C1=C(F)C2=C(C)SC(C3=CC4=C(OCC(CC)CCCC)C5=C(C=C(C)S5)C(OCC(CC)CCCC)=C4S3)=C2S1","PTB7","-5.21","-3.36","CCCCC(CC)CN1C(=O)C2=C(C3=CC=C(C4=CC=C(C5=CC=C(C6=CC=C(C7=CC=C(C8=C9C(=O)N(CC(CC)CCCC)C(C%10=CC=CS%10)=C9C(=O)N8CC(CC)CCCC)S7)S6)C6=NSN=C56)S4)S3)N(CC(CC)CCCC)C(=O)C2=C1C1=CC=CS1","DTBT(TDPP)2","-5.7","-4.18","0.83","7.77","0.47","3.03","J. W. Jung, W. H. Jo, Low-Bandgap Small Molecules as Non-Fullerene Electron Acceptors Composed of Benzothiadiazole and Diketopyrrolopyrrole for All Organic Solar Cells. Chem. Mater. 27, 6038–6043 (2015)."
"CCCCCCC1=C(C)SC(C)=C1","P3HT","-5.1","-3.1","CCCCC(CC)CN1C(=O)C2=C3C(=C(C4=CC=C(C5=C6C(=O)N(CC(CC)CCCC)C(C7=CC=CS7)=C6C(=O)N5CC(CC)CCCC)S4)C=C4C(=O)N(CC(CC)CCCC)C(=O)C(=C43)C(C3=CC=C(C4=C5C(=O)N(CC(CC)CCCC)C(C6=CC=CS6)=C5C(=O)N4CC(CC)CCCC)S3)=C2)C1=O","HP1","","","1.05","2.15","0.45","1.02","H. Patil, A. Gupta, A. Bilic, S. V. Bhosale, S. V. Bhosale, A solution-processable electron acceptor based on diketopyrrolopyrrole and naphthalenediimide motifs for organic solar cells. Tetrahedron Letters. 55, 4430–4432 (2014)."
"CCCCCCC1=C(C)SC(C)=C1","P3HT","-5.1","-3.1","CCCCCCN1C(=O)C2=CC=C(/C=C/C3=CC=C(/C=C/C4=CC5=C(C=C4)C(=O)N(CCCCCC)C5=O)C4=NSN=C34)C=C2C1=O","PI-BT","","","0.96","4.7","0.56","2.54","J. T. Bloking, X. Han, A. T. Higgs, J. P. Kastrop, L. Pandey, J. E. Norton, C. Risko, C. E. Chen, J.-L. Brédas, M. D. McGehee, A. Sellinger, Solution-Processed Organic Solar Cells with Power Conversion Efficiencies of 2.5% using Benzothiadiazole/Imide-Based Acceptors. Chem. Mater. 23, 5484–5490 (2011)."
"CCCCCCC1=C(C)SC(C)=C1","P3HT","-5.1","-3.1","CCCCC(CC)CN1C(/C=C/C2=CC=C(/C=C/C3=NC(C#N)=C(C#N)N3CC(CC)CCC)C3=NSN=C23)=NC(C#N)=C1C#N","EV-BT","","","0.77","1.9","0.51","0.73","J. T. Bloking, X. Han, A. T. Higgs, J. P. Kastrop, L. Pandey, J. E. Norton, C. Risko, C. E. Chen, J.-L. Brédas, M. D. McGehee, A. Sellinger, Solution-Processed Organic Solar Cells with Power Conversion Efficiencies of 2.5% using Benzothiadiazole/Imide-Based Acceptors. Chem. Mater. 23, 5484–5490 (2011)."
"CCCCCCC1=C(C)SC(C)=C1","P3HT","-5.1","-3.1","CCCCCCN1C(=O)C2=CC=C(/C=C/C3=CC=C(/C=C/C4=CC=C5C(=O)N(CCCCCC)C(=O)C6=C5C4=CC=C6)C4=NSN=C34)C3=CC=CC(=C23)C1=O","NI-BT","","","0.65","0.5","0.4","0.12","J. T. Bloking, X. Han, A. T. Higgs, J. P. Kastrop, L. Pandey, J. E. Norton, C. Risko, C. E. Chen, J.-L. Brédas, M. D. McGehee, A. Sellinger, Solution-Processed Organic Solar Cells with Power Conversion Efficiencies of 2.5% using Benzothiadiazole/Imide-Based Acceptors. Chem. Mater. 23, 5484–5490 (2011)."
"CCCCC(CC)COC(=O)C1=C(F)C2=C(C)SC(C3=CC4=C(C5=CC=C(CC(CC)CCCC)S5)C5=C(C=C(C)S5)C(C5=CC=C(CC(CC)CCCC)S5)=C4S3)=C2S1","PTB7-Th","-5.22","-3.64","CCCCC(CC)CN1C(=O)C2=CC=C3C4=NC5=C(N=C4C4=C3C2=C(C=C4)C1=O)C(C1=CC=CS1)=C1C(=O)N(CC(CC)CCCC)C(=O)C1=C5C1=CC=CS1","AQI-T2","-5.97","-3.61","0.86","2.04","0.4398","0.77","L. Lan, Z. Chen, L. Ying, F. Huang, Y. Cao, Acenaphtho[1,2-b]quinoxaline diimides derivative as a potential small molecule non-fullerene acceptor for organic solar cells. Organic Electronics. 30, 176–181 (2016)."
"CCCCC(CC)COC(=O)C1=C(F)C2=C(C3=CC=C(C4=C5C(=O)C6=C(CC(CC)CCCC)SC(CC(CC)CCCC)=C6C(=O)C5=C(C5=CC=C(C6=C7C(F)=C(C(=O)OCC(CC)CCCC)SC7=C(C7=CC8=C(C9=CC=C(CC(CC)CCCC)S9)C9=C(C=C(C)S9)C(C9=CC=C(CC(CC)CCCC)S9)=C8S7)S6)S5)S4)S3)SC(C)=C2S1","PL-H","","","CCCCCCC1=CC=C(C2(C3=CC=C(CCCCCC)C=C3)C3=C(SC4=C3SC(/C=C3\C(=O)C5=C(C=C(F)C(F)=C5)C3=C(C#N)C#N)=C4)C3=C2C2=C(S3)C3=C(S2)C2=C(C4=C(C=C(/C=C5\C(=O)C6=C(C=C(F)C(F)=C6)C5=C(C#N)C#N)S4)S2)C3(C2=CC=C(CCCCCC)C=C2)C2=CC=C(CCCCCC)C=C2)C=C1","F8IC","-5.43","-4","0.63","25.48","0.634","10.2","Y. Chang, X. Zhu, L. Zhu, Y. Wang, C. Yang, X. Gu, Y. Zhang, J. Zhang, K. Lu, X. Sun, Z. Wei, Regioregular narrow bandgap copolymer with strong aggregation ability for high-performance semitransparent photovoltaics. Nano Energy. 86, 106098 (2021)."
"CCCCC(CC)COC(=O)C1=C(F)C2=C(C3=CC=C(C4=C5C(=O)C6=C(CC(CC)CCCC)SC(CC(CC)CCCC)=C6C(=O)C5=C(C5=CC=C(C6=C7C(F)=C(C(=O)OCC(CC)CCCC)SC7=C(C7=CC8=C(C9=CC(Cl)=C(CC(CC)CCCC)S9)C9=C(C=C(C)S9)C(C9=CC(Cl)=C(CC(CC)CCCC)S9)=C8S7)S6)S5)S4)S3)SC(C)=C2S1","PL-Cl","","","CCCCCCC1=CC=C(C2(C3=CC=C(CCCCCC)C=C3)C3=C(SC4=C3SC(/C=C3\C(=O)C5=C(C=C(F)C(F)=C5)C3=C(C#N)C#N)=C4)C3=C2C2=C(S3)C3=C(S2)C2=C(C4=C(C=C(/C=C5\C(=O)C6=C(C=C(F)C(F)=C6)C5=C(C#N)C#N)S4)S2)C3(C2=CC=C(CCCCCC)C=C2)C2=CC=C(CCCCCC)C=C2)C=C1","F8IC","-5.43","-4","0.71","26.27","0.692","12.9","Y. Chang, X. Zhu, L. Zhu, Y. Wang, C. Yang, X. Gu, Y. Zhang, J. Zhang, K. Lu, X. Sun, Z. Wei, Regioregular narrow bandgap copolymer with strong aggregation ability for high-performance semitransparent photovoltaics. Nano Energy. 86, 106098 (2021)."
"CCCCC(CC)COC(=O)C1=C(F)C2=C(C)SC(C3=CC4=C(C5=CC(F)=C(SC(CC)CCCC)S5)C5=C(C=C(C)S5)C(C5=CC(F)=C(SC(CC)CCCC)S5)=C4S3)=C2S1","PCE10-SF","-5.53","-3.76","CCCCCCC1=CC=C(C2(C3=CC=C(CCCCCC)C=C3)C3=CC4=C(C=C3C3=C2C2=C(C=C(/C=C5\C(=O)C6=C(C=C(F)C(F)=C6)C5=C(C#N)C#N)S2)S3)C(C2=CC=C(CCCCCC)C=C2)(C2=CC=C(CCCCCC)C=C2)C2=C4SC3=C2SC(/C=C2\C(=O)C4=C(C=C(F)C(F)=C4)C2=C(C#N)C#N)=C3)C=C1","IT-4F","-5.59","-4.06","0.682","8.48","0.415","2.4","X. Huang, J. Oh, Y. Cheng, B. Huang, S. Ding, Q. He, F. Wu, C. Yang, L. Chen, Y. Chen, Narrow band-gap materials with overlapping absorption simultaneously increase the open circuit voltage and average visible transmittance of semitransparent organic solar cells. J. Mater. Chem. A. 9, 5711–5719 (2021)."
"CCCCC(CC)COC(=O)C1=C(F)C2=C(C)SC(C3=CC4=C(C5=CC(F)=C(CC(CC)CCCC)S5)C5=C(C=C(C)S5)C(C5=CC(F)=C(CC(CC)CCCC)S5)=C4S3)=C2S1","PCE10-2F","-5.47","-3.9","CCCCCCC1=CC=C(C2(C3=CC=C(CCCCCC)C=C3)C3=CC4=C(C=C3C3=C2C2=C(C=C(/C=C5\C(=O)C6=C(C=C(F)C(F)=C6)C5=C(C#N)C#N)S2)S3)C(C2=CC=C(CCCCCC)C=C2)(C2=CC=C(CCCCCC)C=C2)C2=C4SC3=C2SC(/C=C2\C(=O)C4=C(C=C(F)C(F)=C4)C2=C(C#N)C#N)=C3)C=C1","IT-4F","-5.59","-4.06","0.78","11.12","0.425","3.71","X. Huang, J. Oh, Y. Cheng, B. Huang, S. Ding, Q. He, F. Wu, C. Yang, L. Chen, Y. Chen, Narrow band-gap materials with overlapping absorption simultaneously increase the open circuit voltage and average visible transmittance of semitransparent organic solar cells. J. Mater. Chem. A. 9, 5711–5719 (2021)."
"CCCCC(CC)COC(=O)C1=C(F)C2=C(C)SC(C3=CC4=C(C5=CC(Cl)=C(CC(CC)CCCC)S5)C5=C(C=C(C)S5)C(C5=CC(Cl)=C(CC(CC)CCCC)S5)=C4S3)=C2S1","PCE10-2Cl","-5.5","-3.93","CCCCCCC1=CC=C(C2(C3=CC=C(CCCCCC)C=C3)C3=CC4=C(C=C3C3=C2C2=C(C=C(/C=C5\C(=O)C6=C(C=C(F)C(F)=C6)C5=C(C#N)C#N)S2)S3)C(C2=CC=C(CCCCCC)C=C2)(C2=CC=C(CCCCCC)C=C2)C2=C4SC3=C2SC(/C=C2\C(=O)C4=C(C=C(F)C(F)=C4)C2=C(C#N)C#N)=C3)C=C1","IT-4F","-5.59","-4.06","0.828","18.43","0.635","9.7","X. Huang, J. Oh, Y. Cheng, B. Huang, S. Ding, Q. He, F. Wu, C. Yang, L. Chen, Y. Chen, Narrow band-gap materials with overlapping absorption simultaneously increase the open circuit voltage and average visible transmittance of semitransparent organic solar cells. J. Mater. Chem. A. 9, 5711–5719 (2021)."
"CCCCCCC(CCCC)CC1=C(Cl)C=C(C2=C3C=C(C4=CC=C(C)S4)SC3=C(C3=CC(Cl)=C(CC(CCCC)CCCCCC)S3)C3=C2SC(C2=CC=C(C4=C(CC(CC)CCCC)C=C(C5=C6C7=CC=C8C(=O)N(CC(CC)CCCC)C(=O)C9=C8C7=C(C=C9)C6=C(C6=CC(CC(CC)CCCC)=C(C)S6)S5)S4)S2)=C3)S1","PNTB-Cl","-5.49","-3.5","CCCCCCCCCCCC1=C(/C=C2\C(=O)C3=C(C=C(F)C(F)=C3)C2=C(C#N)C#N)SC2=C1SC1=C2N(CCC(C)CC)C2=C1C1=NSN=C1C1=C2N(CCC(CC)CCCC)C2=C1SC1=C2SC(/C=C2\C(=O)C3=C(C=C(F)C(F)=C3)C2=C(C#N)C#N)=C1CCCCCCCCCCC","N3","-5.69","-3.89","0.859","24.46","0.725","15.24","H. Ning, Q. Jiang, P. Han, M. Lin, G. Zhang, J. Chen, H. Chen, S. Zeng, J. Gao, J. Liu, F. He, Q. Wu, Manipulating the solubility properties of polymer donors for high-performance layer-by-layer processed organic solar cells. Energy Environ. Sci. 14, 5919–5928 (2021)."
"CCCCCCC(CCCC)CC1=C(Cl)C=C(C2=C3C=C(C4=CC=C(C)S4)SC3=C(C3=CC(Cl)=C(CC(CCCC)CCCCCC)S3)C3=C2SC(C2=CC=C(C4=C(CC(CC)CCCC)C=C(C5=C6C7=CC=C8C(=O)N(CCCCCC)C(=O)C9=C8C7=C(C=C9)C6=C(C6=CC(CC(CC)CCCC)=C(C)S6)S5)S4)S2)=C3)S1","PNTB6-Cl","-5.47","-3.49","CCCCCCCCCCCC1=C(/C=C2\C(=O)C3=C(C=C(F)C(F)=C3)C2=C(C#N)C#N)SC2=C1SC1=C2N(CCC(C)CC)C2=C1C1=NSN=C1C1=C2N(CCC(CC)CCCC)C2=C1SC1=C2SC(/C=C2\C(=O)C3=C(C=C(F)C(F)=C3)C2=C(C#N)C#N)=C1CCCCCCCCCCC","N3","-5.69","-3.89","0.857","26.58","0.773","17.59","H. Ning, Q. Jiang, P. Han, M. Lin, G. Zhang, J. Chen, H. Chen, S. Zeng, J. Gao, J. Liu, F. He, Q. Wu, Manipulating the solubility properties of polymer donors for high-performance layer-by-layer processed organic solar cells. Energy Environ. Sci. 14, 5919–5928 (2021)."
"CCCCCCC(CCCC)CC1=C(C)SC(C2=CC3=C(S2)C2=C(C=C(C4=CC(CC(CCCC)CCCCCC)=C(C5=CC6=C(C7=CC(Cl)=C(CC(CC)CCCC)S7)C7=C(C=C(C)S7)C(C7=CC(Cl)=C(CC(CC)CCCC)S7)=C6S5)S4)S2)C2=NSN=C23)=C1","D18-Cl","-5.42","-2.72","CCCCCCCCCCCC1=C(/C=C2\C(=O)C3=C(C=C(F)C(F)=C3F)C2=C(C#N)C#N)SC2=C1SC1=C2N(CC(CCCC)CCCCCC)C2=C1C1=NSN=C1C1=C2N(CC(CCCC)CCCCCC)C2=C1SC1=C2SC(/C=C2\C(=O)C3=C(C=C(F)C(F)=C3F)C2=C(C#N)C#N)=C1CCCCCCCCCCC","BTF","-5.65","-4.07","0.863","26.87","0.7457","17.3","G. Li, L.-W. Feng, S. Mukherjee, L. O. Jones, R. M. Jacobberger, W. Huang, R. M. Young, R. M. Pankow, W. Zhu, N. Lu, K. L. Kohlstedt, V. K. Sangwan, M. R. Wasielewski, M. C. Hersam, G. C. Schatz, D. M. DeLongchamp, A. Facchetti, T. J. Marks, Non-fullerene acceptors with direct and indirect hexa-fluorination afford >17% efficiency in polymer solar cells. Energy Environ. Sci. 15, 645–659 (2022)."
"CCCCCCC(CCCC)CC1=C(C)SC(C2=CC3=C(S2)C2=C(C=C(C4=CC(CC(CCCC)CCCCCC)=C(C5=CC6=C(C7=CC(Cl)=C(CC(CC)CCCC)S7)C7=C(C=C(C)S7)C(C7=CC(Cl)=C(CC(CC)CCCC)S7)=C6S5)S4)S2)C2=NSN=C23)=C1","D18-Cl","-5.42","-2.72","CCCCCCCCCCCC1=C(/C=C2\C(=O)C3=C(C=CC(C(F)(F)F)=C3)C2=C(C#N)C#N)SC2=C1SC1=C2N(CC(CCCC)CCCCCC)C2=C1C1=NSN=C1C1=C2N(CC(CCCC)CCCCCC)C2=C1SC1=C2SC(/C=C2\C(=O)C3=C(C=CC(C(F)(F)F)=C3)C2=C(C#N)C#N)=C1CCCCCCCCCCC","BTFM","-5.62","-4.04","0.875","26.72","0.7312","17.1","G. Li, L.-W. Feng, S. Mukherjee, L. O. Jones, R. M. Jacobberger, W. Huang, R. M. Young, R. M. Pankow, W. Zhu, N. Lu, K. L. Kohlstedt, V. K. Sangwan, M. R. Wasielewski, M. C. Hersam, G. C. Schatz, D. M. DeLongchamp, A. Facchetti, T. J. Marks, Non-fullerene acceptors with direct and indirect hexa-fluorination afford >17% efficiency in polymer solar cells. Energy Environ. Sci. 15, 645–659 (2022)."
"CCCCCCCCC(CCCCCC)CC1=C(F)C=C(C2=C3C=C(C4=CC=C(C5=C6C(=O)N(CCCCCCCC)C(=O)C6=C(C6=CC=C(C)S6)S5)S4)SC3=C(C3=CC(F)=C(CC(CCCCCC)CCCCCCCC)S3)C3=C2SC(C)=C3)S1","TPD-3F","-5.32","-3.5","CCCCCCCCCCCC1=C(/C=C2\C(=O)C3=C(C=C(F)C(F)=C3)C2=C(C#N)C#N)SC2=C1SC1=C2N(CC(CC)CCCC)C2=C1C1=NSN=C1C1=C2N(CC(CC)CCCC)C2=C1SC1=C2SC(/C=C2\C(=O)C3=C(C=C(F)C(F)=C3)C2=C(C#N)C#N)=C1CCCCCCCCCCC","Y6","-5.65","-4.1","0.87","21.07","0.622","11.4","J. Wu, C.-Y. Liao, Y. Chen, R. M. Jacobberger, W. Huang, D. Zheng, K.-W. Tsai, W.-L. Li, Z. Lu, Y. Huang, M. R. Wasielewski, Y.-M. Chang, T. J. Marks, A. Facchetti, To Fluorinate or Not to Fluorinate in Organic Solar Cells: Achieving a Higher PCE of 15.2% when the Donor Polymer is Halogen-Free. Advanced Energy Materials. 11, 2102648 (2021)."
"CCCCCCCCC(CCCCCC)CC1=CC=C(C2=C3C=C(C4=CC=C(C5=C6C(=O)N(CCCCCCCC)C(=O)C6=C(C6=CC=C(C)S6)S5)S4)SC3=C(C3=CC=C(CC(CCCCCC)CCCCCCCC)S3)C3=C2SC(C)=C3)S1","TPD-3","-5.14","-3.32","CCCCCCCCCCCC1=C(/C=C2\C(=O)C3=C(C=C(F)C(F)=C3)C2=C(C#N)C#N)SC2=C1SC1=C2N(CC(CC)CCCC)C2=C1C1=NSN=C1C1=C2N(CC(CC)CCCC)C2=C1SC1=C2SC(/C=C2\C(=O)C3=C(C=C(F)C(F)=C3)C2=C(C#N)C#N)=C1CCCCCCCCCCC","Y6","-5.65","-4.1","0.83","26.7","0.685","15.2","J. Wu, C.-Y. Liao, Y. Chen, R. M. Jacobberger, W. Huang, D. Zheng, K.-W. Tsai, W.-L. Li, Z. Lu, Y. Huang, M. R. Wasielewski, Y.-M. Chang, T. J. Marks, A. Facchetti, To Fluorinate or Not to Fluorinate in Organic Solar Cells: Achieving a Higher PCE of 15.2% when the Donor Polymer is Halogen-Free. Advanced Energy Materials. 11, 2102648 (2021)."
"CCCCC(CC)CC1=CC=C(C2=C3C=C(C4=CC(CC(CC)CCCC)=C(C5=NN=C(C6=C(CC(CC)CCCC)C=C(C)S6)S5)S4)SC3=C(C3=CC=C(CC(CC)CCCC)S3)C3=C2SC(C)=C3)S1","PB2","-5.48","-3.42","CCCCCCCCCC1=C(/C=C2\C(=O)C3=C(C=C(Cl)C(Cl)=C3)C2=C(C#N)C#N)SC2=C1SC1=C2N(CC(CCCC)CCCCCC)C2=C1C1=NSN=C1C1=C2N(CC(CCCC)CCCCCC)C2=C1SC1=C2SC(/C=C2\C(=O)C3=C(C=C(Cl)C(Cl)=C3)C2=C(C#N)C#N)=C1CCCCCCCCC","BTP-eC9","-5.6","-4","0.863","26.2","0.784","17.7","T. Zhang, C. An, Y. Cui, J. Zhang, P. Bi, C. Yang, S. Zhang, J. Hou, A Universal Nonhalogenated Polymer Donor for High-Performance Organic Photovoltaic Cells. Advanced Materials. 34, 2105803 (2022)."
"CCCCC(CC)CC1=CC=C(C2=C3C=C(C4=C(CC(CC)CCCC)C=C(C5=NN=C(C6=CC(CC(CC)CCCC)=C(C)S6)S5)S4)SC3=C(C3=CC=C(CC(CC)CCCC)S3)C3=C2SC(C)=C3)S1","PB1","-5.49","-3.4","CCCCCCCCCC1=C(/C=C2\C(=O)C3=C(C=C(Cl)C(Cl)=C3)C2=C(C#N)C#N)SC2=C1SC1=C2N(CC(CCCC)CCCCCC)C2=C1C1=NSN=C1C1=C2N(CC(CCCC)CCCCCC)C2=C1SC1=C2SC(/C=C2\C(=O)C3=C(C=C(Cl)C(Cl)=C3)C2=C(C#N)C#N)=C1CCCCCCCCC","BTP-eC9","-5.6","-4","0.855","13.1","0.477","5.3","T. Zhang, C. An, Y. Cui, J. Zhang, P. Bi, C. Yang, S. Zhang, J. Hou, A Universal Nonhalogenated Polymer Donor for High-Performance Organic Photovoltaic Cells. Advanced Materials. 34, 2105803 (2022)."
"CCCCCCCCN1C(=O)C2=C(C3=CC=C(C)S3)C3=NN(CCC(CC)CCCC)N=C3C(C3=CC=C(C4=CC5=C(C6=CC(F)=C(CC(CC)CCCC)C(F)=C6)C6=C(C=C(C)S6)C(C6=CC(F)=C(CC(CC)CCCC)C(F)=C6)=C5S4)S3)=C2C1=O","P2F-EHP","-5.46","-3.13","CCCCCCCCCCCC1=C(/C=C2\C(=O)C3=C(C=C(F)C(F)=C3)C2=C(C#N)C#N)SC2=C1SC1=C2N(CCCC(CC)CCCC)C2=C1C1=NSN=C1C1=C2N(CCCC(CC)CCCC)C2=C1SC1=C2SC(/C=C2\C(=O)C3=C(C=C(F)C(F)=C3)C2=C(C#N)C#N)=C1CCCCCCCCCCC","M4–4F","-5.73","-3.91","0.83","25.26","0.6683","14.21","D. Zhang, W. Zhong, L. Ying, B. Fan, M. Li, Z. Gan, Z. Zeng, D. Chen, N. Li, F. Huang, Y. Cao, Overcoming incompatibility of donors and acceptors by constructing planar heterojunction organic solar cells. Nano Energy. 85, 105957 (2021)."
"CCCCC(CC)CC1=C(F)C=C(C2=C3C=C(C4=CC=C(C5=C6C(=O)C7=C(CC(CC)CCCC)SC(CC(CC)CCCC)=C7C(=O)C6=C(C6=CC=C(C)S6)S5)S4)SC3=C(C3=CC(F)=C(CC(CC)CCCC)S3)C3=C2SC(C)=C3)S1","PM6","-5.45","-3.64","CCCCCCC1=CC=C(C2(C3=CC=C(CCCCCC)C=C3)C3=CC4=C(C=C3C3=C2C2=C(S3)C(CCCCCC)=C(/C=C3\C(=O)C5=C(C=C(Cl)C(Cl)=C5)C3=C(C#N)C#N)S2)C(C2=CC=C(CCCCCC)C=C2)(C2=CC=C(CCCCCC)C=C2)C2=C4SC3=C2SC(/C=C2\C(=O)C4=C(C=C(Cl)C(Cl)=C4)C2=C(C#N)C#N)=C3CCCCCC)C=C1","ITC6-4Cl","-5.87","-4.07","0.859","21.16","0.744","13.52","H. Wang, L. Yang, P.-C. Lin, C.-C. Chueh, X. Liu, S. Qu, S. Guang, J. Yu, W. Tang, A Simple Dithieno[3,2-b:2′,3′-d]pyrrol-Rhodanine Molecular Third Component Enables Over 16.7% Efficiency and Stable Organic Solar Cells. Small. 17, 2007746 (2021)."
