Repository: JinYSun/BiBERTa

BiBERTa

### **<u>Deep learning-assisted to accelerate the discovery of donor/acceptor pairs for high-performance organic solar cells</u>**

## <u>Motivation</u>

It is a deep learning-based framework built for new donor/acceptor pairs discovery. The framework contains data collection section, PCE prediction section and molecular discovery section. Specifically, a large D/A pair dataset was built by collecting experimental data from literature. Then, a novel RoBERTa-based bi-encoder model (BiBERTa) was developed for PCE prediction by using the SMILES of donor and acceptor pairs as the input. Two pretrained ChemBERTa2 encoders were loaded as initial parameters of the bi-encoder.

File: BiBERTa/dataset/OSC/data.csv (part 32 of 41)
"Donor","Donor_Name","HOMO/D","LUMO/D","Acceptor","Acceptor_Name","HOMO/A","LUMO/A","Voc","Jsc","FF","PCE","reference"
"CCCCCCCCC(CCCCCC)CN1N=C2C(=N1)C(C1=CC=C(C3=CC(C(=O)OCC(CCCC)CCCCCC)=C(/C=C/C4=C(C(=O)OCC(CCCC)CCCCCC)C=C(C)S4)S3)S1)=C(F)C(F)=C2C1=CC=C(C)S1","PV2TC-FTAZ","-5.35","-3.56","CCCCCCC1=CC=C(C2(C3=CC=C(CCCCCC)C=C3)C3=CC4=C(C=C3C3=C2C2=C(C=C(/C=C5\C(=O)C6=C(C=C(F)C(F)=C6)C5=C(C#N)C#N)S2)S3)C(C2=CC=C(CCCCCC)C=C2)(C2=CC=C(CCCCCC)C=C2)C2=C4SC3=C2SC(/C=C2\C(=O)C4=C(C=C(F)C(F)=C4)C2=C(C#N)C#N)=C3)C=C1","IT-4F","-5.59","-4.06","0.71","20.49","0.5857","8.56","Z. Liu, X. Chen, S. Huang, H. Guo, F. Wu, J. Wang, J. Liu, X. Huang, L. Chen, Y. Chen, Novel efficient accptor1-acceptor2 type copolymer donors: Vinyl induced planar geometry and high performance organic solar cells. Chemical Engineering Journal. 419, 129532 (2021)."
"CCCCCCC(CCCC)COC(=O)C1=C(/C=C/C2=C(C(=O)OCC(CCCC)CCCCCC)C=C(C3=CC=C(C4=C5C(=O)C6=C(CC(CC)CCCC)SC(CC(CC)CCCC)=C6C(=O)C5=C(C5=CC=C(C)S5)S4)S3)S2)SC(C)=C1","PV2TC-BDD","-5.5","-3.74","CCCCCCC1=CC=C(C2(C3=CC=C(CCCCCC)C=C3)C3=CC4=C(C=C3C3=C2C2=C(C=C(/C=C5\C(=O)C6=C(C=C(F)C(F)=C6)C5=C(C#N)C#N)S2)S3)C(C2=CC=C(CCCCCC)C=C2)(C2=CC=C(CCCCCC)C=C2)C2=C4SC3=C2SC(/C=C2\C(=O)C4=C(C=C(F)C(F)=C4)C2=C(C#N)C#N)=C3)C=C1","IT-4F","-5.59","-4.06","0.87","18.83","0.6997","11.5","Z. Liu, X. Chen, S. Huang, H. Guo, F. Wu, J. Wang, J. Liu, X. Huang, L. Chen, Y. Chen, Novel efficient accptor1-acceptor2 type copolymer donors: Vinyl induced planar geometry and high performance organic solar cells. Chemical Engineering Journal. 419, 129532 (2021)."
"CCCCC(CC)COC1=C(F)C(F)=C(C2=NC3=C(C4=CC=C(C)S4)C=CC(C4=CC=C(C5=CC6=C(S5)C(C5=CC=C(CC(CC)CCCC)S5)=C5C=C(C)SC5=C6C5=CC=C(CC(CC)CCCC)S5)S4)=C3N=C2C2=C(F)C(F)=C(OCC(CC)CCCC)C(F)=C2F)C(F)=C1F","Qx-8F","-5.11","-3.45","CCCCCCCCCCCC1=C(/C=C2\C(=O)C3=C(C=C(F)C(F)=C3)C2=C(C#N)C#N)SC2=C1SC1=C2N(CC(CC)CCCC)C2=C1C1=NSN=C1C1=C2N(CC(CC)CCCC)C2=C1SC1=C2SC(/C=C2\C(=O)C3=C(C=C(F)C(F)=C3)C2=C(C#N)C#N)=C1CCCCCCCCCCC","Y6","-5.65","-4.1","0.627","19.06","0.5071","6.07","X. Wang, H. Chen, J. Yuan, Q. Wei, J. Li, L. Jiang, J. Huang, Y. Li, Y. Li, Y. Zou, Precise fluorination of polymeric donors towards efficient non-fullerene organic solar cells with balanced open circuit voltage, short circuit current and fill factor. J. Mater. Chem. A. 9, 14752–14757 (2021)."
"CCCCC(CC)COC1=C(F)C(F)=C(C2=NC3=C(C4=CC=C(C)S4)C(F)=C(F)C(C4=CC=C(C5=CC6=C(S5)C(C5=CC=C(CC(CC)CCCC)S5)=C5C=C(C)SC5=C6C5=CC(F)=C(CC(CC)CCCC)S5)S4)=C3N=C2C2=C(F)C(F)=C(OCC(CC)CCCC)C(F)=C2F)C(F)=C1F","Qx-12F","-5.22","-3.5","CCCCCCCCCCCC1=C(/C=C2\C(=O)C3=C(C=C(F)C(F)=C3)C2=C(C#N)C#N)SC2=C1SC1=C2N(CC(CC)CCCC)C2=C1C1=NSN=C1C1=C2N(CC(CC)CCCC)C2=C1SC1=C2SC(/C=C2\C(=O)C3=C(C=C(F)C(F)=C3)C2=C(C#N)C#N)=C1CCCCCCCCCCC","Y6","-5.65","-4.1","0.847","24.55","0.7288","15.21","X. Wang, H. Chen, J. Yuan, Q. Wei, J. Li, L. Jiang, J. Huang, Y. Li, Y. Li, Y. Zou, Precise fluorination of polymeric donors towards efficient non-fullerene organic solar cells with balanced open circuit voltage, short circuit current and fill factor. J. Mater. Chem. A. 9, 14752–14757 (2021)."
"CCCCC(CC)COC1=C(F)C(F)=C(C2=NC3=C(C4=CC=C(C)S4)C(F)=C(F)C(C4=CC=C(C5=CC6=C(S5)C(C5=CC=C(CC(CC)CCCC)S5)=C5C=C(C)SC5=C6C5=CC=C(CC(CC)CCCC)S5)S4)=C3N=C2C2=C(F)C(F)=C(OCC(CC)CCCC)C(F)=C2F)C(F)=C1F","Qx-10F","-5.18","-3.49","CCCCCCCCCCCC1=C(/C=C2\C(=O)C3=C(C=C(F)C(F)=C3)C2=C(C#N)C#N)SC2=C1SC1=C2N(CC(CC)CCCC)C2=C1C1=NSN=C1C1=C2N(CC(CC)CCCC)C2=C1SC1=C2SC(/C=C2\C(=O)C3=C(C=C(F)C(F)=C3)C2=C(C#N)C#N)=C1CCCCCCCCCCC","Y6","-5.65","-4.1","0.779","24.83","0.658","12.75","X. Wang, H. Chen, J. Yuan, Q. Wei, J. Li, L. Jiang, J. Huang, Y. Li, Y. Li, Y. Zou, Precise fluorination of polymeric donors towards efficient non-fullerene organic solar cells with balanced open circuit voltage, short circuit current and fill factor. J. Mater. Chem. A. 9, 14752–14757 (2021)."
"CCCCCCCCC1=C(C)SC2=C1SC(C1=C3C(=O)N(CCCCCCCC)C(=O)C3=C(C3=CC4=C(S3)C(CCCCCCCC)=C(C3=CC5=C(C6=CC=C(CC(CC)CCCC)S6)C6=C(C=C(C)S6)C(C6=CC=C(CC(CC)CCCC)S6)=C5S3)S4)S1)=C2","PBDT-H","-5.35","-3.48","CCCCCCCCCCCC1=C(/C=C2\C(=O)C3=CC(F)=C(F)C=C3C2=C(C#N)C#N)SC2=C1SC1=C2N(CCCCCCOC2=CC=CC=C2)C2=C1C1=NSN=C1C1=C2N(CCCCCCOC2=CC=CC=C2)C2=C1SC1=C2SC(/C=C2\C(=O)C3=CC(F)=C(F)C=C3C2=C(C#N)C#N)=C1CCCCCCCCCCC","C6OB-F","-5.68","-4.28","0.697","23.02","0.63","10.06","G.-U. Kim, C. Sun, J. S. Park, H. G. Lee, D. Lee, J.-W. Lee, H. J. Kim, S. Cho, Y.-H. Kim, S.-K. Kwon, B. J. Kim, Importance of Terminal Group Pairing of Polymer Donor and Small-Molecule Acceptor in Optimizing Blend Morphology and Voltage Loss of High-Performance Solar Cells. Advanced Functional Materials. 31, 2100870 (2021)."
"CCCCCCCCC1=C(C)SC2=C1SC(C1=C3C(=O)N(CCCCCCCC)C(=O)C3=C(C3=CC4=C(S3)C(CCCCCCCC)=C(C3=CC5=C(C6=CC=C(CC(CC)CCCC)S6)C6=C(C=C(C)S6)C(C6=CC=C(CC(CC)CCCC)S6)=C5S3)S4)S1)=C2","PBDT-H","-5.35","-3.48","CCCCCCCCCCCC1=C(/C=C2\C(=O)C3=CC=CC=C3C2=C(C#N)C#N)SC2=C1SC1=C2N(CCCCCCOC2=CC=CC=C2)C2=C1C1=NSN=C1C1=C2N(CCCCCCOC2=CC=CC=C2)C2=C1SC1=C2SC(/C=C2\C(=O)C3=CC=CC=C3C2=C(C#N)C#N)=C1CCCCCCCCCCC","C6OB-H","-5.64","-4.21","0.816","21.66","0.68","12.07","G.-U. Kim, C. Sun, J. S. Park, H. G. Lee, D. Lee, J.-W. Lee, H. J. Kim, S. Cho, Y.-H. Kim, S.-K. Kwon, B. J. Kim, Importance of Terminal Group Pairing of Polymer Donor and Small-Molecule Acceptor in Optimizing Blend Morphology and Voltage Loss of High-Performance Solar Cells. Advanced Functional Materials. 31, 2100870 (2021)."
"CCCCCCCCC1=C(C)SC2=C1SC(C1=C3C(=O)N(CCCCCCCC)C(=O)C3=C(C3=CC4=C(S3)C(CCCCCCCC)=C(C3=CC5=C(C6=CC=C(CC(CC)CCCC)S6)C6=C(C=C(C)S6)C(C6=CC=C(CC(CC)CCCC)S6)=C5S3)S4)S1)=C2","PBDT-H","-5.35","-3.48","CCCCCCCCCCCC1=C(/C=C2\C(=O)C3=CC(C)=CC=C3C2=C(C#N)C#N)SC2=C1SC1=C2N(CCCCCCOC2=CC=CC=C2)C2=C1C1=NSN=C1C1=C2N(CCCCCCOC2=CC=CC=C2)C2=C1SC1=C2SC(/C=C2\C(=O)C3=CC(C)=CC=C3C2=C(C#N)C#N)=C1CCCCCCCCCCC","C6OB-Me","-5.6","-4.15","0.903","21.42","0.65","12.53","G.-U. Kim, C. Sun, J. S. Park, H. G. Lee, D. Lee, J.-W. Lee, H. J. Kim, S. Cho, Y.-H. Kim, S.-K. Kwon, B. J. Kim, Importance of Terminal Group Pairing of Polymer Donor and Small-Molecule Acceptor in Optimizing Blend Morphology and Voltage Loss of High-Performance Solar Cells. Advanced Functional Materials. 31, 2100870 (2021)."
"CCCCCCCCC1=C(C)SC2=C1SC(C1=C3C(=O)N(CCCCCCCC)C(=O)C3=C(C3=CC4=C(S3)C(CCCCCCCC)=C(C3=CC5=C(C6=CC(F)=C(CC(CC)CCCC)S6)C6=C(C=C(C)S6)C(C6=CC(F)=C(CC(CC)CCCC)S6)=C5S3)S4)S1)=C2","PBDT-F","-5.51","-3.64","CCCCCCCCCCCC1=C(/C=C2\C(=O)C3=CC(F)=C(F)C=C3C2=C(C#N)C#N)SC2=C1SC1=C2N(CCCCCCOC2=CC=CC=C2)C2=C1C1=NSN=C1C1=C2N(CCCCCCOC2=CC=CC=C2)C2=C1SC1=C2SC(/C=C2\C(=O)C3=CC(F)=C(F)C=C3C2=C(C#N)C#N)=C1CCCCCCCCCCC","C6OB-F","-5.68","-4.28","0.839","24.97","0.73","15.21","G.-U. Kim, C. Sun, J. S. Park, H. G. Lee, D. Lee, J.-W. Lee, H. J. Kim, S. Cho, Y.-H. Kim, S.-K. Kwon, B. J. Kim, Importance of Terminal Group Pairing of Polymer Donor and Small-Molecule Acceptor in Optimizing Blend Morphology and Voltage Loss of High-Performance Solar Cells. Advanced Functional Materials. 31, 2100870 (2021)."
"CCCCCCCCC1=C(C)SC2=C1SC(C1=C3C(=O)N(CCCCCCCC)C(=O)C3=C(C3=CC4=C(S3)C(CCCCCCCC)=C(C3=CC5=C(C6=CC(F)=C(CC(CC)CCCC)S6)C6=C(C=C(C)S6)C(C6=CC(F)=C(CC(CC)CCCC)S6)=C5S3)S4)S1)=C2","PBDT-F","-5.51","-3.64","CCCCCCCCCCCC1=C(/C=C2\C(=O)C3=CC=CC=C3C2=C(C#N)C#N)SC2=C1SC1=C2N(CCCCCCOC2=CC=CC=C2)C2=C1C1=NSN=C1C1=C2N(CCCCCCOC2=CC=CC=C2)C2=C1SC1=C2SC(/C=C2\C(=O)C3=CC=CC=C3C2=C(C#N)C#N)=C1CCCCCCCCCCC","C6OB-H","-5.64","-4.21","0.89","20.79","0.61","11.2","G.-U. Kim, C. Sun, J. S. Park, H. G. Lee, D. Lee, J.-W. Lee, H. J. Kim, S. Cho, Y.-H. Kim, S.-K. Kwon, B. J. Kim, Importance of Terminal Group Pairing of Polymer Donor and Small-Molecule Acceptor in Optimizing Blend Morphology and Voltage Loss of High-Performance Solar Cells. Advanced Functional Materials. 31, 2100870 (2021)."
"CCCCCCCCC1=C(C)SC2=C1SC(C1=C3C(=O)N(CCCCCCCC)C(=O)C3=C(C3=CC4=C(S3)C(CCCCCCCC)=C(C3=CC5=C(C6=CC(F)=C(CC(CC)CCCC)S6)C6=C(C=C(C)S6)C(C6=CC(F)=C(CC(CC)CCCC)S6)=C5S3)S4)S1)=C2","PBDT-F","-5.51","-3.64","CCCCCCCCCCCC1=C(/C=C2\C(=O)C3=CC(C)=CC=C3C2=C(C#N)C#N)SC2=C1SC1=C2N(CCCCCCOC2=CC=CC=C2)C2=C1C1=NSN=C1C1=C2N(CCCCCCOC2=CC=CC=C2)C2=C1SC1=C2SC(/C=C2\C(=O)C3=CC(C)=CC=C3C2=C(C#N)C#N)=C1CCCCCCCCCCC","C6OB-Me","-5.6","-4.15","0.96","20","0.56","10.73","G.-U. Kim, C. Sun, J. S. Park, H. G. Lee, D. Lee, J.-W. Lee, H. J. Kim, S. Cho, Y.-H. Kim, S.-K. Kwon, B. J. Kim, Importance of Terminal Group Pairing of Polymer Donor and Small-Molecule Acceptor in Optimizing Blend Morphology and Voltage Loss of High-Performance Solar Cells. Advanced Functional Materials. 31, 2100870 (2021)."
"CCCCCCCCCCCCOC1=C2C=C(C3=CC4=C(S3)C3=C(C(=O)N(CC(CCCCCCCC)CCCCCCCCCC)C3=O)C3=C4C=C(C)S3)SC2=C(OCCCCCCCCCCCC)C2=C1SC(C)=C2","P3","-5.46","-3.53","CCCCCCC1(CCCCCC)C2=CC3=C(C=C2C2=C1C=C(/C=C1\C(=O)C4=CC(Cl)=CC=C4C1=C(C#N)C#N)S2)C(CCCCCC)(CCCCCC)C1=C3SC(/C=C2\C(=O)C3=CC(Cl)=CC=C3C2=C(C#N)C#N)=C1","BThIND-Cl","-5.64","-3.96","0.97","21.48","0.63","13.13","M. L. Keshtov, S. A. Kuklin, Y. Zou, H. Dahiya, A. Agrawal, G. D. Sharma, Wide bandgap D-A copolymers with same medium dithieno [2,3-e;3′2′-g]isoindole-7,9 (8H) acceptor and different donors for high-performance fullerene free polymer solar cells with efficiency up to 14.76%. Chemical Engineering Journal. 427, 131404 (2022)."
"CCCCCCCCCCCC1=C(CCCCCCCCCCC)C2=C(SC(C3=CC4=C(S3)C3=C(C(=O)N(CC(CCCCCCCC)CCCCCCCCCC)C3=O)C3=C4C=C(C)S3)=C2)C2=C1C=C(C)S2","P2","-5.67","-3.49","CCCCCCC1(CCCCCC)C2=CC3=C(C=C2C2=C1C=C(/C=C1\C(=O)C4=CC(Cl)=CC=C4C1=C(C#N)C#N)S2)C(CCCCCC)(CCCCCC)C1=C3SC(/C=C2\C(=O)C3=CC(Cl)=CC=C3C2=C(C#N)C#N)=C1","BThIND-Cl","-5.64","-3.96","1.02","13.36","0.53","7.22","M. L. Keshtov, S. A. Kuklin, Y. Zou, H. Dahiya, A. Agrawal, G. D. Sharma, Wide bandgap D-A copolymers with same medium dithieno [2,3-e;3′2′-g]isoindole-7,9 (8H) acceptor and different donors for high-performance fullerene free polymer solar cells with efficiency up to 14.76%. Chemical Engineering Journal. 427, 131404 (2022)."
"CCCCC(CC)CC1=CC=C(C2=C3C=C(C4=CC(Cl)=C(C5=CC6=C(S5)C(C5=CC=C(CC(CC)CCCC)S5)=C5C=C(C7=C(Cl)C=C(C)S7)SC5=C6C5=CC=C(CC(CC)CCCC)S5)S4)SC3=C(C3=CC=C(CC(CC)CCCC)S3)C3=C2SC(C)=C3)S1","PBDTT2Cl","-5.6","-3.49","CCCCCCCCC1=C(/C=C2\C(=O)C3=C(C=CC(F)=C3)C2=C(C#N)C#N)SC2=C1SC1=C2N(CC(CC)CCCC)C2=C1C1=NN(CC(CC)CCCC)N=C1C1=C2N(CC(CC)CCCC)C2=C1SC1=C2SC(/C=C2\C(=O)C3=C(C=CC(F)=C3)C2=C(C#N)C#N)=C1CCCCCCCC","Y18-1F","-5.61","-3.96","0.9","21.86","0.586","11.47","H. Wang, H. Lu, Y.-N. Chen, G. Ran, A. Zhang, D. Li, N. Yu, Z. Zhang, Y. Liu, X. Xu, W. Zhang, Q. Bao, Z. Tang, Z. Bo, Chlorination Enabling a Low-Cost Benzodithiophene-Based Wide-Bandgap Donor Polymer with an Efficiency of over 17%. Advanced Materials. 34, 2105483 (2022)."
"CCCCC(CC)CC1=CC=C(C2=C3C=C(C4=C(Cl)C(Cl)=C(C)S4)SC3=C(C3=CC=C(CC(CC)CCCC)S3)C3=C2SC(C)=C3)S1","PBDTT1Cl","-5.47","-3.48","CCCCCCCCC1=C(/C=C2\C(=O)C3=C(C=CC(F)=C3)C2=C(C#N)C#N)SC2=C1SC1=C2N(CC(CC)CCCC)C2=C1C1=NN(CC(CC)CCCC)N=C1C1=C2N(CC(CC)CCCC)C2=C1SC1=C2SC(/C=C2\C(=O)C3=C(C=CC(F)=C3)C2=C(C#N)C#N)=C1CCCCCCCC","Y18-1F","-5.61","-3.96","0.87","27.7","0.7135","17.1","H. Wang, H. Lu, Y.-N. Chen, G. Ran, A. Zhang, D. Li, N. Yu, Z. Zhang, Y. Liu, X. Xu, W. Zhang, Q. Bao, Z. Tang, Z. Bo, Chlorination Enabling a Low-Cost Benzodithiophene-Based Wide-Bandgap Donor Polymer with an Efficiency of over 17%. Advanced Materials. 34, 2105483 (2022)."
"CCCCC(CC)CC1=CC=C(C2=C3C=C(C4=C(Cl)C(Cl)=C(C)S4)SC3=C(C3=CC=C(CC(CC)CCCC)S3)C3=C2SC(C)=C3)S1","PBDTT1Cl","-5.47","-3.48","CCCCCCC1=C(/C=C2\C(=O)C3=C(C=C(F)C(F)=C3)C2=C(C#N)C#N)SC2=C1SC1=C2N(CC(CC)CCCC)C2=C1C1=NN(CC(CC)CCCC)N=C1C1=C2N(CC(CC)CCCC)C2=C1SC1=C2SC(/C=C2\C(=O)C3=C(C=C(F)C(F)=C3)C2=C(C#N)C#N)=C1CCCCCC","Y18","","","0.82","27.26","0.6789","15.16","H. Wang, H. Lu, Y.-N. Chen, G. Ran, A. Zhang, D. Li, N. Yu, Z. Zhang, Y. Liu, X. Xu, W. Zhang, Q. Bao, Z. Tang, Z. Bo, Chlorination Enabling a Low-Cost Benzodithiophene-Based Wide-Bandgap Donor Polymer with an Efficiency of over 17%. Advanced Materials. 34, 2105483 (2022)."
"CCCCC(CC)CC1=CC=C(C2=C3C=C(C4=C(Cl)C(Cl)=C(C)S4)SC3=C(C3=CC=C(CC(CC)CCCC)S3)C3=C2SC(C)=C3)S1","PBDTT1Cl","-5.47","-3.48","CCCCCCCCCC1=C(/C=C2\C(=O)C3=C(C=C(Cl)C(Cl)=C3)C2=C(C#N)C#N)SC2=C1SC1=C2N(CC(CCCC)CCCCCC)C2=C1C1=NSN=C1C1=C2N(CC(CCCC)CCCCCC)C2=C1SC1=C2SC(/C=C2\C(=O)C3=C(C=C(Cl)C(Cl)=C3)C2=C(C#N)C#N)=C1CCCCCCCCC","BTP-eC9","-5.6","-4","0.72","25.98","0.7045","13.24","H. Wang, H. Lu, Y.-N. Chen, G. Ran, A. Zhang, D. Li, N. Yu, Z. Zhang, Y. Liu, X. Xu, W. Zhang, Q. Bao, Z. Tang, Z. Bo, Chlorination Enabling a Low-Cost Benzodithiophene-Based Wide-Bandgap Donor Polymer with an Efficiency of over 17%. Advanced Materials. 34, 2105483 (2022)."
"CCCCC(CC)CC1=CC=C(C2=C3C=C(C4=C(Cl)C(Cl)=C(C)S4)SC3=C(C3=CC=C(CC(CC)CCCC)S3)C3=C2SC(C)=C3)S1","PBDTT1Cl","-5.47","-3.48","CCCCCCCCCCCC1=C(/C=C2\C(=O)C3=C(C=C(F)C(F)=C3)C2=C(C#N)C#N)SC2=C1SC1=C2N(CC(CC)CCCC)C2=C1C1=NSN=C1C1=C2N(CC(CC)CCCC)C2=C1SC1=C2SC(/C=C2\C(=O)C3=C(C=C(F)C(F)=C3)C2=C(C#N)C#N)=C1CCCCCCCCCCC","Y6","-5.65","-4.1","0.69","25.7","0.6301","11.24","H. Wang, H. Lu, Y.-N. Chen, G. Ran, A. Zhang, D. Li, N. Yu, Z. Zhang, Y. Liu, X. Xu, W. Zhang, Q. Bao, Z. Tang, Z. Bo, Chlorination Enabling a Low-Cost Benzodithiophene-Based Wide-Bandgap Donor Polymer with an Efficiency of over 17%. Advanced Materials. 34, 2105483 (2022)."
"CCCCC(CC)CC1=CC=C(C2=C3C=C(C4=C(Cl)C(Cl)=C(C)S4)SC3=C(C3=CC=C(CC(CC)CCCC)S3)C3=C2SC(C)=C3)S1","PBDTT1Cl","-5.47","-3.48","CCCCC(CC)CN1N=C2C(=N1)C1=C(C3=C2C2=C(C4=C(C=C(/C=C5\C(=O)C6=C(C=CC=C6)C5=C(C#N)C#N)S4)S2)N3CC(CC)CCCC)N(CC(CC)CCCC)C2=C1SC1=C2SC(/C=C2\C(=O)C3=C(C=CC=C3)C2=C(C#N)C#N)=C1","Y1","-5.45","-3.95","0.9","23.5","0.6508","13.67","H. Wang, H. Lu, Y.-N. Chen, G. Ran, A. Zhang, D. Li, N. Yu, Z. Zhang, Y. Liu, X. Xu, W. Zhang, Q. Bao, Z. Tang, Z. Bo, Chlorination Enabling a Low-Cost Benzodithiophene-Based Wide-Bandgap Donor Polymer with an Efficiency of over 17%. Advanced Materials. 34, 2105483 (2022)."
"CCCCC(CC)CC1=CC=C(C2=C3C=C(C4=C(Cl)C(Cl)=C(C)S4)SC3=C(C3=CC=C(CC(CC)CCCC)S3)C3=C2SC(C)=C3)S1","PBDTT1Cl","-5.47","-3.48","CCCCC(CC)CC1=C(/C=C2\C(=O)C3=CC(F)=C(F)C=C3C2=C(C#N)C#N)SC(C2=CC(CC(CC)CCCC)=C(C3=C(CC(CC)CCCC)C=C(C4=CC(CC(CC)CCCC)=C(/C=C5\C(=O)C6=CC(F)=C(F)C=C6C5=C(C#N)C#N)S4)S3)S2)=C1","4T-3","-5.86","-3.98","0.82","20.93","0.697","11.97","H. Wang, H. Lu, Y.-N. Chen, G. Ran, A. Zhang, D. Li, N. Yu, Z. Zhang, Y. Liu, X. Xu, W. Zhang, Q. Bao, Z. Tang, Z. Bo, Chlorination Enabling a Low-Cost Benzodithiophene-Based Wide-Bandgap Donor Polymer with an Efficiency of over 17%. Advanced Materials. 34, 2105483 (2022)."
"CCCCC(CC)CC1=CC=C(C2=C3C=C(C4=C(Cl)C(Cl)=C(C)S4)SC3=C(C3=CC=C(CC(CC)CCCC)S3)C3=C2SC(C)=C3)S1","PBDTT1Cl","-5.47","-3.48","CCCCCCC1=CC=C(C2(C3=CC=C(CCCCCC)C=C3)C3=CC4=C(C=C3C3=C2C2=C(C=C(/C=C5\C(=O)C6=C(C=CC=C6)C5=C(C#N)C#N)S2)S3)C(C2=CC=C(CCCCCC)C=C2)(C2=CC=C(CCCCCC)C=C2)C2=C4SC3=C2SC(/C=C2\C(=O)C4=C(C=CC=C4)C2=C(C#N)C#N)=C3)C=C1","ITIC","-5.48","-3.83","0.91","19.22","0.65","11.34","H. Wang, H. Lu, Y.-N. Chen, G. Ran, A. Zhang, D. Li, N. Yu, Z. Zhang, Y. Liu, X. Xu, W. Zhang, Q. Bao, Z. Tang, Z. Bo, Chlorination Enabling a Low-Cost Benzodithiophene-Based Wide-Bandgap Donor Polymer with an Efficiency of over 17%. Advanced Materials. 34, 2105483 (2022)."
"CCCCC(CC)CC1=CC=C(C2=C3C=C(C4=CC=C(C)S4)SC3=C(C3=CC=C(CC(CC)CCCC)S3)C3=C2SC(C)=C3)S1","PBDTT","-5.39","-3.47","CCCCCCCCC1=C(/C=C2\C(=O)C3=C(C=CC(F)=C3)C2=C(C#N)C#N)SC2=C1SC1=C2N(CC(CC)CCCC)C2=C1C1=NN(CC(CC)CCCC)N=C1C1=C2N(CC(CC)CCCC)C2=C1SC1=C2SC(/C=C2\C(=O)C3=C(C=CC(F)=C3)C2=C(C#N)C#N)=C1CCCCCCCC","Y18-1F","-5.61","-3.96","0.76","22.42","0.5189","8.84","H. Wang, H. Lu, Y.-N. Chen, G. Ran, A. Zhang, D. Li, N. Yu, Z. Zhang, Y. Liu, X. Xu, W. Zhang, Q. Bao, Z. Tang, Z. Bo, Chlorination Enabling a Low-Cost Benzodithiophene-Based Wide-Bandgap Donor Polymer with an Efficiency of over 17%. Advanced Materials. 34, 2105483 (2022)."
"CCCCC(CC)CC1=C2C(=O)C3=C(C4=CC=C(C)S4)SC(C4=CC=C(C)S4)=C3C(=O)C2=C(CC(CC)CCCC)S1","PBDB-T","-5.34","-3.44","CCCCCCCCC(CCCC)COC1=C(OCC(CCCC)CCCCCCCC)C(C2=CC3=C(S2)C2=C(CC(/C=C4\C(=O)C5=C(C=C(Cl)C(Cl)=C5)C4=C(C#N)C#N)S2)C3(CC(CC)CCCC)CC(CC)CCCC)=C2N=CC=NC2=C1C1=CC2=C(S1)C1=C(C=C(/C=C3\C(=O)C4=C(C=C(Cl)C(Cl)=C4)C3=C(C#N)C#N)S1)C2(CC(CC)CCCC)CC(CC)CCCC.Cl","QCIC3","-5.53","-3.89","0.816","19.39","0.669","10.55","S. Ye, S. Chen, S. Li, Y. Pan, X. Xia, W. Fu, L. Zuo, X. Lu, M. Shi, H. Chen, Synergistic Effects of Chlorination and Branched Alkyl Side Chain on the Photovoltaic Properties of Simple Non-Fullerene Acceptors with Quinoxaline as the Core. ChemSusChem. 14, 3599–3606 (2021)."
"CCCCC(CC)CC1=C2C(=O)C3=C(C4=CC=C(C)S4)SC(C4=CC=C(C)S4)=C3C(=O)C2=C(CC(CC)CCCC)S1","PBDB-T","-5.34","-3.44","CCCCCCCCC(CCCC)COC1=C(OCC(CCCC)CCCCCCCC)C(C2=CC3=C(S2)C2=C(CC(/C=C4\C(=O)C5=C(C=C(Cl)C(Cl)=C5)C4=C(C#N)C#N)S2)C3(CCCCCC)CCCCCC)=C2N=CC=NC2=C1C1=CC2=C(S1)C1=C(C=C(/C=C3\C(=O)C4=C(C=C(Cl)C(Cl)=C4)C3=C(C#N)C#N)S1)C2(CCCCCC)CCCCCC.Cl","QCIC4","-5.49","-3.9","0.78","19.16","0.638","9.53","S. Ye, S. Chen, S. Li, Y. Pan, X. Xia, W. Fu, L. Zuo, X. Lu, M. Shi, H. Chen, Synergistic Effects of Chlorination and Branched Alkyl Side Chain on the Photovoltaic Properties of Simple Non-Fullerene Acceptors with Quinoxaline as the Core. ChemSusChem. 14, 3599–3606 (2021)."
"CCCCC(CC)CC1=C2C(=O)C3=C(C4=CC=C(C)S4)SC(C4=CC=C(C)S4)=C3C(=O)C2=C(CC(CC)CCCC)S1","PBDB-T","-5.34","-3.44","CCCCC(CC)COC1=C(OCC(CC)CCCC)C(C2=CC3=C(S2)C2=C(CC(/C=C4\C(=O)C5=C(C=C(F)C(F)=C5)C4=C(C#N)C#N)S2)C3(CC(CC)CCCC)CC(CC)CCCC)=C2N=CC=NC2=C1C1=CC2=C(S1)C1=C(C=C(/C=C3\C(=O)C4=C(C=C(F)C(F)=C4)C3=C(C#N)C#N)S1)C2(CC(CC)CCCC)CC(CC)CCCC","QCIC1","-5.53","-3.8","0.822","18.81","0.555","8.58","S. Ye, S. Chen, S. Li, Y. Pan, X. Xia, W. Fu, L. Zuo, X. Lu, M. Shi, H. Chen, Synergistic Effects of Chlorination and Branched Alkyl Side Chain on the Photovoltaic Properties of Simple Non-Fullerene Acceptors with Quinoxaline as the Core. ChemSusChem. 14, 3599–3606 (2021)."
"CCCCC(CC)CC1=C2C(=O)C3=C(C4=CC=C(C)S4)SC(C4=CC=C(C)S4)=C3C(=O)C2=C(CC(CC)CCCC)S1","PBDB-T","-5.34","-3.44","CCCCC(CC)COC1=C(OCC(CC)CCCC)C(C2=CC3=C(S2)C2=C(CC(/C=C4\C(=O)C5=C(C=C(F)C(F)=C5)C4=C(C#N)C#N)S2)C3(CC(CC)CCCC)CC(CC)CCCC)=C2N=CC=NC2=C1C1=CC2=C(S1)C1=C(C=C(/C=C3\C(=O)C4=C(C=C(Cl)C(Cl)=C4)C3=C(C#N)C#N)S1)C2(CC(CC)CCCC)CC(CC)CCCC.Cl","QCIC2","-5.52","-3.84","0.807","18.65","0.6603","9.09","S. Ye, S. Chen, S. Li, Y. Pan, X. Xia, W. Fu, L. Zuo, X. Lu, M. Shi, H. Chen, Synergistic Effects of Chlorination and Branched Alkyl Side Chain on the Photovoltaic Properties of Simple Non-Fullerene Acceptors with Quinoxaline as the Core. ChemSusChem. 14, 3599–3606 (2021)."
"CCCCCCC(CCCC)CCC1=C2C=C(C3=CC=C(C4=C(F)C(F)=C(C5=CC=C(C)S5)C5=NN(CC(CCCC)CCCCCC)N=C54)S3)SC2=C(CCC(CCCC)CCCCCC)C2=C1SC(C)=C2","FTAZ","-5.38","-3.17","CCCCCCC1=CC=C(C2(C3=CC=C(CCCCCC)S3)C3=CC4=C(C=C3C3=C2C2=C(C=C(/C=C5\C(=O)C6=C(C=CC(F)=C6)C5=C(C#N)C#N)S2)S3)C(C2=CC=C(CCCCCC)S2)(C2=CC=C(CCCCCC)S2)C2=C4SC3=C2SC(/C=C2\C(=O)C4=C(C=C(F)C(F)=C4)C2=C(C#N)C#N)=C3)S1","ITIC-Th2","-5.75","-4.07","0.751","17.19","0.7007","9.06","Z. Li, S. Dai, J. Xin, L. Zhang, Y. Wu, J. Rech, F. Zhao, T. Li, K. Liu, Q. Liu, W. Ma, W. You, C. Wang, X. Zhan, Enhancing the performance of the electron acceptor ITIC-Th via tailoring its end groups. Mater. Chem. Front. 2, 537–543 (2018)."
"CCCCCCC(CCCC)CCC1=C2C=C(C3=CC=C(C4=C(F)C(F)=C(C5=CC=C(C)S5)C5=NN(CC(CCCC)CCCCCC)N=C54)S3)SC2=C(CCC(CCCC)CCCCCC)C2=C1SC(C)=C2","FTAZ","-5.38","-3.17","CCCCCCC1=CC=C(C2(C3=CC=C(CCCCCC)S3)C3=CC4=C(C=C3C3=C2C2=C(C=C(/C=C5\C(=O)C6=C(C=C(OC)C=C6)C5=C(C#N)C#N)S2)S3)C(C2=CC=C(CCCCCC)S2)(C2=CC=C(CCCCCC)S2)C2=C4SC3=C2SC(/C=C2\C(=O)C4=C(C=C(OC)C=C4)C2=C(C#N)C#N)=C3)S1","ITIC-Th3","-5.67","-3.73","0.962","16.34","0.6833","10.7","Z. Li, S. Dai, J. Xin, L. Zhang, Y. Wu, J. Rech, F. Zhao, T. Li, K. Liu, Q. Liu, W. Ma, W. You, C. Wang, X. Zhan, Enhancing the performance of the electron acceptor ITIC-Th via tailoring its end groups. Mater. Chem. Front. 2, 537–543 (2018)."
"CCCCCCC(CCCC)CCC1=C2C=C(C3=CC=C(C4=C(F)C(F)=C(C5=CC=C(C)S5)C5=NN(CC(CCCC)CCCCCC)N=C54)S3)SC2=C(CCC(CCCC)CCCCCC)C2=C1SC(C)=C2","FTAZ","-5.38","-3.17","O=C(C(C=CC=C1)=C1C/2=C(C#N)\C#N)C2=C/C3=CC4=C(S3)C5=C(C6=CC(C7(C8=CC=C(CCCCCC)S8)C9=CC=C(CCCCCC)S9)=C(C%10=C7C(SC(/C=C%11C(C(C=CC=C%12)=C%12C\%11=C(C#N)\C#N)=O)=C%13)=C%13S%10)C=C6C5(C%14=CC=C(CCCCCC)S%14)C%15=CC=C(CCCCCC)S%15)S4","ITIC-Th","-5.66","-3.93","0.915","15.84","0.6126","8.88","Z. Li, S. Dai, J. Xin, L. Zhang, Y. Wu, J. Rech, F. Zhao, T. Li, K. Liu, Q. Liu, W. Ma, W. You, C. Wang, X. Zhan, Enhancing the performance of the electron acceptor ITIC-Th via tailoring its end groups. Mater. Chem. Front. 2, 537–543 (2018)."
"CCCCC(CC)CC1=C(F)C=C(C2=C3C=C(C4=CC=C(C5=C6C(=O)C7=C(CC(CC)CCCC)SC(CC(CC)CCCC)=C7C(=O)C6=C(C6=CC=C(C)S6)S5)S4)SC3=C(C3=CC(F)=C(CC(CC)CCCC)S3)C3=C2SC(C)=C3)S1","PM6","-5.45","-3.64","CCCCC(CC)CC1=C2C(=O)C3=C(C4=CC5=C(S4)C4=C(C=C(/C=C6\C(=O)C7=C(C=C(F)C(F)=C7)C6=C(C#N)C#N)S4)C5(CC(CC)CCCC)CC(CC)CCCC)SC(C4=CC5=C(S4)C4=C(C=C(/C=C6\C(=O)C7=C(C=C(F)C(F)=C7)C6=C(C#N)C#N)S4)C5(CC(CC)CCCC)CC(CC)CCCC)=C3C(=O)C2=C(CC(CC)CCCC)S1","BDDEH-4F","-5.57","-3.94","0.89","18.58","0.5067","8.39","Z. Wu, Y. Chen, L. Zhang, D. Yuan, R. Qiu, S. Deng, H. Liu, Z. Zhang, J. Chen, A ligand-free direct heteroarylation approach for benzodithiophenedione-based simple small molecular acceptors toward high efficiency polymer solar cells. J. Mater. Chem. A. 9, 3314–3321 (2021)."
"CCCCC(CC)CC1=C(F)C=C(C2=C3C=C(C4=CC=C(C5=C6C(=O)C7=C(CC(CC)CCCC)SC(CC(CC)CCCC)=C7C(=O)C6=C(C6=CC=C(C)S6)S5)S4)SC3=C(C3=CC(F)=C(CC(CC)CCCC)S3)C3=C2SC(C)=C3)S1","PM6","-5.45","-3.64","CCCCCCC(CCCC)CC1=C2C(=O)C3=C(C4=CC5=C(S4)C4=C(C=C(/C=C6\C(=O)C7=C(C=C(F)C(F)=C7)C6=C(C#N)C#N)S4)C5(CC(CC)CCCC)CC(CC)CCCC)SC(C4=CC5=C(S4)C4=C(C=C(/C=C6\C(=O)C7=C(C=C(F)C(F)=C7)C6=C(C#N)C#N)S4)C5(CC(CC)CCCC)CC(CC)CCCC)=C3C(=O)C2=C(CC(CCCC)CCCCCC)S1","BDDBO-4F","-5.56","-3.93","0.91","16.38","0.474","7.07","Z. Wu, Y. Chen, L. Zhang, D. Yuan, R. Qiu, S. Deng, H. Liu, Z. Zhang, J. Chen, A ligand-free direct heteroarylation approach for benzodithiophenedione-based simple small molecular acceptors toward high efficiency polymer solar cells. J. Mater. Chem. A. 9, 3314–3321 (2021)."
"CCCCC(CC)CC1=C(F)C=C(C2=C3C=C(C4=CC=C(C5=C6C(=O)C7=C(CC(CC)CCCC)SC(CC(CC)CCCC)=C7C(=O)C6=C(C6=CC=C(C)S6)S5)S4)SC3=C(C3=CC(F)=C(CC(CC)CCCC)S3)C3=C2SC(C)=C3)S1","PM6","-5.45","-3.64","CCCCCCC1=CC=C(C2(C3=CC=C(CCCCCC)C=C3)C3=C(SC(/C=C4\C(=O)C5=C(C=C(F)C(F)=C5)C4=C(C#N)C#N)=C3)C3=C2C2=C(O3)C(C3=CC=C(CC(CC)CCCC)S3)=C3C(=C2C2=CC=C(CC(CC)CCCC)S2)OC2=C3C(C3=CC=C(CCCCCC)C=C3)(C3=CC=C(CCCCCC)C=C3)C3=C2SC(/C=C2\C(=O)C4=C(C=CC(F)=C4)C2=C(C#N)C#N)=C3)C=C1","BFHIC-4F","-5.63","-3.99","0.87","22.8","0.677","13.4","K. Wang, J. Chen, J. Hu, X. Guo, M. Zhang, Y. Li, A small molecule acceptor with a heptacyclic benzodi(thienocyclopentafuran) central unit achieving 13.4% efficiency in polymer solar cells with low energy loss. J. Mater. Chem. C. 9, 2744–2751 (2021)."
"CCCCC(CC)CC1=C(F)C=C(C2=C3C=C(C4=CC=C(C5=C6C(=O)C7=C(CC(CC)CCCC)SC(CC(CC)CCCC)=C7C(=O)C6=C(C6=CC=C(C)S6)S5)S4)SC3=C(C3=CC(F)=C(CC(CC)CCCC)S3)C3=C2SC(C)=C3)S1","PM6","-5.45","-3.64","CCCCCCC1=CC=C(C2(C3=CC=C(CCCCCC)C=C3)C3=C(SC(/C=C4\C(=O)C5=C(C=CC=C5)C4=C(C#N)C#N)=C3)C3=C2C2=C(O3)C(C3=CC=C(CC(CC)CCCC)S3)=C3C(=C2C2=CC=C(CC(CC)CCCC)S2)OC2=C3C(C3=CC=C(CCCCCC)C=C3)(C3=CC=C(CCCCCC)C=C3)C3=C2SC(/C=C2\C(=O)C4=C(C=CC=C4)C2=C(C#N)C#N)=C3)C=C1","BFHIC","-5.61","-3.83","0.97","15.9","0.558","8.7","K. Wang, J. Chen, J. Hu, X. Guo, M. Zhang, Y. Li, A small molecule acceptor with a heptacyclic benzodi(thienocyclopentafuran) central unit achieving 13.4% efficiency in polymer solar cells with low energy loss. J. Mater. Chem. C. 9, 2744–2751 (2021)."
"CCCCCCCCCCC1=C(C2=CC3=C(S2)C2=C(C=C(C4=C(CCCCCCCCCC)C=C(C5=CC6=C(C7=CC=C(CC(CC)CCCC)S7)C7=C(C=C(C)S7)C(C7=CC=C(CC(CC)CCCC)S7)=C6S5)S4)S2)C(=O)N(CC(CCCCCC)CCCCCCCC)C3=O)SC(C)=C1","PBTIBDTT","-5.47","-3.6","CCCCCCCCC(CCCCCCCC)CN1C2=CC3=C(C=C2C2=C1C=C1C(=C2)C(C2=CC=C(CCCCCC)C=C2)(C2=CC=C(CCCCCC)C=C2)C2=C1SC1=C2SC(/C=C2\C(=O)C4=C(C=C(F)C(F)=C4)C2=C(C#N)C#N)=C1)C(C1=CC=C(CCCCCC)C=C1)(C1=CC=C(CCCCCC)C=C1)C1=C3SC2=C1SC(/C=C1\C(=O)C3=C(C=C(F)C(F)=C3)C1=C(C#N)C#N)=C2","4TC-4F-C8C8","-5.6","-3.96","0.9","18.61","0.72","12.06","J. Ouyang, B. Zhang, G. Zeng, J. Zhang, X. Zhao, X. Yang, Improving Efficiency of Organic Solar Cells by Restricting the Rotation of Side Chain on Small Molecule Acceptor. Solar RRL. 4, 2000359 (2020)."
"CCCCCCCCCCC1=C(C2=CC3=C(S2)C2=C(C=C(C4=C(CCCCCCCCCC)C=C(C5=CC6=C(C7=CC=C(CC(CC)CCCC)S7)C7=C(C=C(C)S7)C(C7=CC=C(CC(CC)CCCC)S7)=C6S5)S4)S2)C(=O)N(CC(CCCCCC)CCCCCCCC)C3=O)SC(C)=C1","PBTIBDTT","-5.47","-3.6","CCCCCCCCCCCCCCCCN1C2=CC3=C(C=C2C2=C1C=C1C(=C2)C(C2=CC=C(CCCCCC)C=C2)(C2=CC=C(CCCCCC)C=C2)C2=C1SC1=C2SC(/C=C2\C(=O)C4=C(C=C(F)C(F)=C4)C2=C(C#N)C#N)=C1)C(C1=CC=C(CCCCCC)C=C1)(C1=CC=C(CCCCCC)C=C1)C1=C3SC2=C1SC(/C=C1\C(=O)C3=C(C=C(F)C(F)=C3)C1=C(C#N)C#N)=C2","4TC-4F-C16","-5.53","-3.96","0.91","16.12","0.65","9.53","J. Ouyang, B. Zhang, G. Zeng, J. Zhang, X. Zhao, X. Yang, Improving Efficiency of Organic Solar Cells by Restricting the Rotation of Side Chain on Small Molecule Acceptor. Solar RRL. 4, 2000359 (2020)."
"CCCCCCCCCCC1=C(C2=CC3=C(S2)C2=C(C=C(C4=C(CCCCCCCCCC)C=C(C5=CC6=C(C7=CC=C(CC(CC)CCCC)S7)C7=C(C=C(C)S7)C(C7=CC=C(CC(CC)CCCC)S7)=C6S5)S4)S2)C(=O)N(CC(CCCCCC)CCCCCCCC)C3=O)SC(C)=C1","PBTIBDTT","-5.47","-3.6","CCCCCCCCC(CCCCCCCC)CN1C2=CC3=C(C=C2C2=C1C=C1C(=C2)C(C2=CC=C(CCCCCC)C=C2)(C2=CC=C(CCCCCC)C=C2)C2=C1SC1=C2SC(/C=C2\C(=O)C4=C(C=C(F)C(F)=C4)C2=C(C#N)C#N)=C1)C(C1=CC=C(CCCCCC)C=C1)(C1=CC=C(CCCCCC)C=C1)C1=C3SC2=C1SC(/C=C1\C(=O)C3=C(C=C(F)C(F)=C3)C1=C(C#N)C#N)=C2","4TC-4F-C6C8","-5.59","-4","0.84","6.75","0.42","2.38","J. Ouyang, B. Zhang, G. Zeng, J. Zhang, X. Zhao, X. Yang, Improving Efficiency of Organic Solar Cells by Restricting the Rotation of Side Chain on Small Molecule Acceptor. Solar RRL. 4, 2000359 (2020)."
"CCCCC(CC)CC1=C2C(=O)C3=C(C4=CC=C(C)S4)SC(C4=CC=C(C)S4)=C3C(=O)C2=C(CC(CC)CCCC)S1","PBDB-T","-5.34","-3.44","CCCCOC1=C(C2=CC3=C(S2)C2=C(C=C(/C=C4\C(=O)C5=C(C=C(F)C(F)=C5)C4=C(C#N)C#N)S2)C3(CC(CC)CCCC)CC(CC)CCCC)C2=NSN=C2C(C2=CC3=C(S2)C2=C(C=C(/C=C4\C(=O)C5=C(C=C(F)C(F)=C5)C4=C(C#N)C#N)S2)C3(CC(CC)CCCC)CC(CC)CCCC)=C1OC","BTCPDTO4","-5.52","-3.9","0.78","21.21","0.71","11.85","N. Yoon, J.-Y. Jeong, S. Oh, C. E. Song, H. K. Lee, W. S. Shin, J.-C. Lee, S.-J. Moon, S. K. Lee, Effects of Electron-Donating and Electron-Accepting Substitution on Photovoltaic Performance in Benzothiadiazole-Based A–D–A′–D–A-Type Small-Molecule Acceptor Solar Cells. ACS Appl. Energy Mater. 3, 12327–12337 (2020)."
"CCCCC(CC)CC1=C2C(=O)C3=C(C4=CC=C(C)S4)SC(C4=CC=C(C)S4)=C3C(=O)C2=C(CC(CC)CCCC)S1","PBDB-T","-5.34","-3.44","CCCCC(CC)CC1(CC(CC)CCCC)C2=C(SC(/C=C3\C(=O)C4=C(C=C(F)C(F)=C4)C3=C(C#N)C#N)=C2)C2=C1C=C(C1=CC=C(C3=CC4=C(S3)C3=C(C=C(/C=C5\C(=O)C6=C(C=C(F)C(F)=C6)C5=C(C#N)C#N)S3)C4(CC(CC)CCCC)CC(CC)CCCC)C3=NSN=C13)S2","BTCPDT","-5.54","-3.95","0.69","15.7","0.67","7.22","N. Yoon, J.-Y. Jeong, S. Oh, C. E. Song, H. K. Lee, W. S. Shin, J.-C. Lee, S.-J. Moon, S. K. Lee, Effects of Electron-Donating and Electron-Accepting Substitution on Photovoltaic Performance in Benzothiadiazole-Based A–D–A′–D–A-Type Small-Molecule Acceptor Solar Cells. ACS Appl. Energy Mater. 3, 12327–12337 (2020)."
"CCCCC(CC)CC1=C2C(=O)C3=C(C4=CC=C(C)S4)SC(C4=CC=C(C)S4)=C3C(=O)C2=C(CC(CC)CCCC)S1","PBDB-T","-5.34","-3.44","CCCCC(CC)CC1(CC(CC)CCCC)C2=C(SC(/C=C3\C(=O)C4=C(C=C(F)C(F)=C4)C3=C(C#N)C#N)=C2)C2=C1C=C(C1=C(F)C(F)=C(C3=CC4=C(S3)C3=C(C=C(/C=C5\C(=O)C6=C(C=C(F)C(F)=C6)C5=C(C#N)C#N)S3)C4(CC(CC)CCCC)CC(CC)CCCC)C3=NSN=C31)S2","BTCPDTF","-5.64","-3.92","0.71","15.29","0.68","7.32","N. Yoon, J.-Y. Jeong, S. Oh, C. E. Song, H. K. Lee, W. S. Shin, J.-C. Lee, S.-J. Moon, S. K. Lee, Effects of Electron-Donating and Electron-Accepting Substitution on Photovoltaic Performance in Benzothiadiazole-Based A–D–A′–D–A-Type Small-Molecule Acceptor Solar Cells. ACS Appl. Energy Mater. 3, 12327–12337 (2020)."
"CCCCC(CC)COC(=O)C1=C(F)C2=C(C)SC(C3=CC4=C(C5=CC=C(CC(CC)CCCC)S5)C5=C(C=C(C)S5)C(C5=CC=C(CC(CC)CCCC)S5)=C4S3)=C2S1","PTB7-Th","-5.22","-3.64","CCCCCCCCC1(CCCCCCCC)C2=CC3=C(C=C2C2=C1C=C(C1=C(F)C(F)=C(/C=C4\SC(=S)N(CC)C4=O)C4=NSN=C41)S2)C(CCCCCCCC)(CCCCCCCC)C1=C3SC(C2=C(F)C(F)=C(/C=C3\SC(=S)N(CC)C3=O)C3=NSN=C32)=C1","O-FFBR","-5.59","-3.95","0.94","17","0.59","9.4","M. Chen, Y. Nian, Z. Hu, L. Zhang, Alkyl side chain engineering for difluorinated benzothiadiazole flanked non-fullerene acceptors toward efficient polymer solar cells. J Mater Sci: Mater Electron. 32, 219–231 (2021)."
"CCCCC(CC)COC(=O)C1=C(F)C2=C(C)SC(C3=CC4=C(C5=CC=C(CC(CC)CCCC)S5)C5=C(C=C(C)S5)C(C5=CC=C(CC(CC)CCCC)S5)=C4S3)=C2S1","PTB7-Th","-5.22","-3.64","CCCCCCC1(CCCCCC)C2=CC3=C(C=C2C2=C1C=C(C1=C(F)C(F)=C(/C=C4\SC(=S)N(CC)C4=O)C4=NSN=C41)S2)C(CCCCCC)(CCCCCC)C1=C3SC(C2=C(F)C(F)=C(/C=C3\SC(=S)N(CC)C3=O)C3=NSN=C32)=C1","H-FFBR","-5.54","-3.93","0.94","16.9","0.57","9.1","M. Chen, Y. Nian, Z. Hu, L. Zhang, Alkyl side chain engineering for difluorinated benzothiadiazole flanked non-fullerene acceptors toward efficient polymer solar cells. J Mater Sci: Mater Electron. 32, 219–231 (2021)."
"CCCCC(CC)COC(=O)C1=C(F)C2=C(C)SC(C3=CC4=C(C5=CC=C(CC(CC)CCCC)S5)C5=C(C=C(C)S5)C(C5=CC=C(CC(CC)CCCC)S5)=C4S3)=C2S1","PTB7-Th","-5.22","-3.64","CCCCCCCCC1(CCCCCCCC)C2=NC3=C(N=C2C2=C1C=C1C(=C2)C(C2=CC=C(CCCCCC)C=C2)(C2=CC=C(CCCCCC)C=C2)C2=C1SC(/C=C1\C(=O)C4=C(C=C(F)C(F)=C4)C1=C(C#N)C#N)=C2)C(CCCCCCCC)(CCCCCCCC)C1=C3C=C2C(=C1)C1=C(C=C(/C=C3\C(=O)C4=C(C=C(F)C(F)=C4)C3=C(C#N)C#N)S1)C2(C1=CC=C(CCCCCC)C=C1)C1=CC=C(CCCCCC)C=C1","IPY-T-ICF","-5.67","-3.51","0.79","14.29","0.612","6.92","L. Chen, M. Zeng, C. Weng, S. Tan, P. Shen, Nonhalogenated-Solvent-Processed Efficient Polymer Solar Cells Enabled by Medium-Band-Gap A−π–D−π–A Small-Molecule Acceptors Based on a 6,12-Dihydro-diindolo[1,2-b:10,20-e]pyrazine Unit. ACS Appl. Mater. Interfaces. 11, 48134–48146 (2019)."
"CCCCC(CC)COC(=O)C1=C(F)C2=C(C)SC(C3=CC4=C(C5=CC=C(CC(CC)CCCC)S5)C5=C(C=C(C)S5)C(C5=CC=C(CC(CC)CCCC)S5)=C4S3)=C2S1","PTB7-Th","-5.22","-3.64","CCCCCCCCC1(CCCCCCCC)C2=NC3=C(N=C2C2=C1C=C(C1=CC=C(/C=C4\C(=O)C5=CC(Cl)=C(Cl)C=C5C4=C(C#N)C#N)S1)C=C2)C(CCCCCCCC)(CCCCCCCC)C1=C3C=CC(C2=CC=C(/C=C3\C(=O)C4=CC(Cl)=C(Cl)C=C4C3=C(C#N)C#N)S2)=C1","IPY-T-ICCl","-5.72","-3.56","0.69","14.06","0.635","6.2","L. Chen, M. Zeng, C. Weng, S. Tan, P. Shen, Nonhalogenated-Solvent-Processed Efficient Polymer Solar Cells Enabled by Medium-Band-Gap A−π–D−π–A Small-Molecule Acceptors Based on a 6,12-Dihydro-diindolo[1,2-b:10,20-e]pyrazine Unit. ACS Appl. Mater. Interfaces. 11, 48134–48146 (2019)."
"CCCCC(CC)COC(=O)C1=C(F)C2=C(C)SC(C3=CC4=C(C5=CC=C(CC(CC)CCCC)S5)C5=C(C=C(C)S5)C(C5=CC=C(CC(CC)CCCC)S5)=C4S3)=C2S1","PTB7-Th","-5.22","-3.64","CCCCCCCCC1(CCCCCCCC)C2=NC3=C(N=C2C2=C1C=C1C(=C2)C(C2=CC=C(CCCCCC)C=C2)(C2=CC=C(CCCCCC)C=C2)C2=C1SC(/C=C1\C(=O)C4=C(C=C(F)C(F)=C4)C1=C(C#N)C#N)=C2)C(CCCCCCCC)(CCCCCCCC)C1=C3C=C2C(=C1)C1=C(C=C(/C=C3\C(=O)C4=C(C=CC=C4)C3=C(C#N)C#N)S1)C2(C1=CC=C(CCCCCC)C=C1)C1=CC=C(CCCCCC)C=C1","IPY-T-IC","-5.64","-3.48","0.91","13.08","0.523","6.19","L. Chen, M. Zeng, C. Weng, S. Tan, P. Shen, Nonhalogenated-Solvent-Processed Efficient Polymer Solar Cells Enabled by Medium-Band-Gap A−π–D−π–A Small-Molecule Acceptors Based on a 6,12-Dihydro-diindolo[1,2-b:10,20-e]pyrazine Unit. ACS Appl. Mater. Interfaces. 11, 48134–48146 (2019)."
"CCCCC(CC)CC1=C(F)C=C(C2=C3C=C(C4=CC=C(C5=C6C(=O)C7=C(CC(CC)CCCC)SC(CC(CC)CCCC)=C7C(=O)C6=C(C6=CC=C(C)S6)S5)S4)SC3=C(C3=CC(F)=C(CC(CC)CCCC)S3)C3=C2SC(C)=C3)S1","PM6","-5.45","-3.64","CCCCCCC1=CC=C(C2(C3=CC=C(CCCCCC)C=C3)C3=CC4=C(C=C3C3=C2C2=C(C=C(/C=C5\C(=O)C6=C(C=C(Br)C(Br)=C6)C5=C(C#N)C#N)[Se]2)S3)C(C2=CC=C(CCCCCC)C=C2)(C2=CC=C(CCCCCC)C=C2)C2=C4SC3=C2[Se]C(/C=C2\C(=O)C4=C(C=C(Br)C(Br)=C4)C2=C(C#N)C#N)=C3)C=C1","TSeIC4Br","-5.69","-3.97","0.77","21.27","0.724","11.92","C. Zhang, T. Liu, J.-L. Wang, K.-K. Liu, C. Yang, H.-J. Zhang, R. Ma, H. Yan, Tetrabromination versus Tetrachlorination: A Molecular Terminal Engineering of Nonfluorinated Acceptors to Control Aggregation for Highly Efficient Polymer Solar Cells with Increased Voc and Higher Jsc Simultaneously. Solar RRL. 4, 2000212 (2020)."
"CCCCC(CC)CC1=C(F)C=C(C2=C3C=C(C4=CC=C(C5=C6C(=O)C7=C(CC(CC)CCCC)SC(CC(CC)CCCC)=C7C(=O)C6=C(C6=CC=C(C)S6)S5)S4)SC3=C(C3=CC(F)=C(CC(CC)CCCC)S3)C3=C2SC(C)=C3)S1","PM6","-5.45","-3.64","CCCCCCC1=CC=C(C2(C3=CC=C(CCCCCC)C=C3)C3=CC4=C(C=C3C3=C2C2=C(C=C(/C=C5\C(=O)C6=C(C=C(Cl)C(Cl)=C6)C5=C(C#N)C#N)[Se]2)S3)C(C2=CC=C(CCCCCC)C=C2)(C2=CC=C(CCCCCC)C=C2)C2=C4SC3=C2[Se]C(/C=C2\C(=O)C4=C(C=C(Cl)C(Cl)=C4)C2=C(C#N)C#N)=C3)C=C1","TSeIC4Cl","-5.75","-3.99","0.74","20.92","0.717","11.13","C. Zhang, T. Liu, J.-L. Wang, K.-K. Liu, C. Yang, H.-J. Zhang, R. Ma, H. Yan, Tetrabromination versus Tetrachlorination: A Molecular Terminal Engineering of Nonfluorinated Acceptors to Control Aggregation for Highly Efficient Polymer Solar Cells with Increased Voc and Higher Jsc Simultaneously. Solar RRL. 4, 2000212 (2020)."
"CCCCC(CC)COC(=O)C1=C(F)C2=C(C)SC(C3=CC4=C(C5=CC=C(CC(CC)CCCC)S5)C5=C(C=C(C)S5)C(C5=CC=C(CC(CC)CCCC)S5)=C4S3)=C2S1","PTB7-Th","-5.22","-3.64","CCCCCCC1=CC=C(C2(C3=CC=C(CCCCCC)C=C3)C3=CC4=C(C=C3C3=C2C=C(C2=C(OC(CC)CCCC)C=C(/C=C5\C(=O)C6=CC(F)=C(F)C=C6C5=C(C#N)C#N)S2)S3)C(C2=CC=C(CCCCCC)C=C2)(C2=CC=C(CCCCCC)C=C2)C2=C4SC(C3=C(OCC(CC)CCCC)C=C(/C=C4\C(=O)C5=CC(F)=C(F)C=C5C4=C(C#N)C#N)S3)=C2)C=C1","o-IO1","-5.44","-4.15","0.74","26.3","0.67","13.1","J. Lee, S. Song, J. Huang, Z. Du, H. Lee, Z. Zhu, S.-J. Ko, T.-Q. Nguyen, J. Y. Kim, K. Cho, G. C. Bazan, Bandgap Tailored Nonfullerene Acceptors for Low-Energy-Loss Near-Infrared Organic Photovoltaics. ACS Materials Lett. 2, 395–402 (2020)."
"CCCCC(CC)COC(=O)C1=C(F)C2=C(C)SC(C3=CC4=C(C5=CC=C(CC(CC)CCCC)S5)C5=C(C=C(C)S5)C(C5=CC=C(CC(CC)CCCC)S5)=C4S3)=C2S1","PTB7-Th","-5.22","-3.64","CCCCCCCCC1(CCCCCCCC)C2=CC3=C(C=C2C2=C1C=C(C1=C(CC(CC)CCCC)C=C(/C=C4\C(=O)C5=CC(F)=C(F)C=C5C4=C(C#N)C#N)S1)S2)C(CCCCCCCC)(CCCCCCCC)C1=C3SC(C2=C(OCC(CC)CCCC)C=C(/C=C3\C(=O)C4=CC(F)=C(F)C=C4C3=C(C#N)C#N)S2)=C1","p-IO2","-5.44","-4.19","0.7","23","0.67","10.8","J. Lee, S. Song, J. Huang, Z. Du, H. Lee, Z. Zhu, S.-J. Ko, T.-Q. Nguyen, J. Y. Kim, K. Cho, G. C. Bazan, Bandgap Tailored Nonfullerene Acceptors for Low-Energy-Loss Near-Infrared Organic Photovoltaics. ACS Materials Lett. 2, 395–402 (2020)."
"CCCCC(CC)COC(=O)C1=C(F)C2=C(C)SC(C3=CC4=C(C5=CC=C(CC(CC)CCCC)S5)C5=C(C=C(C)S5)C(C5=CC=C(CC(CC)CCCC)S5)=C4S3)=C2S1","PTB7-Th","-5.22","-3.64","CCCCCCC1=CC=C(C2(C3=CC=C(CCCCCC)C=C3)C3=CC4=C(C=C3C3=C2C=C(C2=C(CC(CC)CCCC)C=C(/C=C5\C(=O)C6=CC(F)=C(F)C=C6C5=C(C#N)C#N)S2)S3)C(C2=CC=C(CCCCCC)C=C2)(C2=CC=C(CCCCCC)C=C2)C2=C4SC(C3=C(OCC(CC)CCCC)C=C(/C=C4\C(=O)C5=CC(F)=C(F)C=C5C4=C(C#N)C#N)S3)=C2)C=C1","p-IO1","-5.46","-4.13","0.78","22.3","0.62","10.8","J. Lee, S. Song, J. Huang, Z. Du, H. Lee, Z. Zhu, S.-J. Ko, T.-Q. Nguyen, J. Y. Kim, K. Cho, G. C. Bazan, Bandgap Tailored Nonfullerene Acceptors for Low-Energy-Loss Near-Infrared Organic Photovoltaics. ACS Materials Lett. 2, 395–402 (2020)."
"CCCCC(CC)COC(=O)C1=C(F)C2=C(C)SC(C3=CC4=C(C5=CC=C(CC(CC)CCCC)S5)C5=C(C=C(C)S5)C(C5=CC=C(CC(CC)CCCC)S5)=C4S3)=C2S1","PTB7-Th","-5.22","-3.64","CCCCCCCCC1(CCCCCCCC)C2=CC3=C(C=C2C2=C1C=C(C1=C(OC(CC)CCCC)C=C(/C=C4\C(=O)C5=CC(F)=C(F)C=C5C4=C(C#N)C#N)S1)S2)C(CCCCCCCC)(CCCCCCCC)C1=C3SC(C2=C(OCC(CC)CCCC)C=C(/C=C3\C(=O)C4=CC(F)=C(F)C=C4C3=C(C#N)C#N)S2)=C1","o-IO2","-5.41","-4.21","0.68","21.8","0.63","9.3","J. Lee, S. Song, J. Huang, Z. Du, H. Lee, Z. Zhu, S.-J. Ko, T.-Q. Nguyen, J. Y. Kim, K. Cho, G. C. Bazan, Bandgap Tailored Nonfullerene Acceptors for Low-Energy-Loss Near-Infrared Organic Photovoltaics. ACS Materials Lett. 2, 395–402 (2020)."
"CCCCC(CC)CC1=C(F)C=C(C2=C3C=C(C4=CC=C(C5=C6C(=O)C7=C(CC(CC)CCCC)SC(CC(CC)CCCC)=C7C(=O)C6=C(C6=CC=C(C)S6)S5)S4)SC3=C(C3=CC(F)=C(CC(CC)CCCC)S3)C3=C2SC(C)=C3)S1","PM6","-5.45","-3.64","CCCCCCOC1=CC=C(C2(C3=CC=C(OCCCCCC)C=C3)C3=C(SC(CC4C(=O)C5=C(C=C(F)C(F)=C5)C4=C(C#N)C#N)=C3)C3=C2C2=C(OCCCCCC)C=C4C(=C2S3)C=C(OCCCCCC)C2=C4SC3=C2C(C2=CC=C(OCCCCCC)C=C2)(C2=CC=C(OCCCCCC)C=C2)C2=C3SC(/C=C3\C(=O)C4=C(C=C(F)C(F)=C4)C3=C(C#N)C#N)=C2)C=C1","IOIC5","-5.65","-4.19","0.922","20.5","0.705","13.4","J. Zhu, Y. Xiao, C. Zhang, B. Jia, H. Lu, J. Wang, X. Lu, Z. Li, X. Zhan, Effects of alkoxylation position on fused-ring electron acceptors. J. Mater. Chem. C. 8, 15128–15134 (2020)."
"CCCCC(CC)CC1=C(F)C=C(C2=C3C=C(C4=CC=C(C5=C6C(=O)C7=C(CC(CC)CCCC)SC(CC(CC)CCCC)=C7C(=O)C6=C(C6=CC=C(C)S6)S5)S4)SC3=C(C3=CC(F)=C(CC(CC)CCCC)S3)C3=C2SC(C)=C3)S1","PM6","-5.45","-3.64","O=C1C2=C(C=C3C(C=CC=C3)=C2)C(/C1=C/C4=CC(C(C5=CC=C(OCC(CC)CCCC)C=C5)(C6=CC=C(OCC(CC)CCCC)C=C6)C7=C8C=CC(C7=C9)=CC%10=C9C=CC%11=C%10C(C%12=CC=C(OCC(CC)CCCC)C=C%12)(C%13=CC=C(OCC(CC)CCCC)C=C%13)C%14=C%11SC(/C=C%15/C(C(C=C%16C(C=CC=C%16)=C%17)=C%17C%15=O)=C(C#N)/C#N)=C%14)=C8S4)=C(C#N)\C#N","IOIC3","-5.38","-3.84","0.921","19.7","0.686","12.5","J. Zhu, Y. Xiao, C. Zhang, B. Jia, H. Lu, J. Wang, X. Lu, Z. Li, X. Zhan, Effects of alkoxylation position on fused-ring electron acceptors. J. Mater. Chem. C. 8, 15128–15134 (2020)."
"CCCCC(CC)CC1=C(F)C=C(C2=C3C=C(C4=CC=C(C5=C6C(=O)C7=C(CC(CC)CCCC)SC(CC(CC)CCCC)=C7C(=O)C6=C(C6=CC=C(C)S6)S5)S4)SC3=C(C3=CC(F)=C(CC(CC)CCCC)S3)C3=C2SC(C)=C3)S1","PM6","-5.45","-3.64","CCCCCCOC1=CC=C(C2(C3=CC=C(OCCCCCC)C=C3)C3=C(SC(CC4C(=O)C5=C(C=C(F)C(F)=C5)C4=C(C#N)C#N)=C3)C3=C2C2=C(OCCCCCC)C=C4C(=C2S3)C=C(CCCCCC)C2=C4SC3=C2C(C2=CC=C(OCCCCCC)C=C2)(C2=CC=C(OCCCCCC)C=C2)C2=C3SC(/C=C3\C(=O)C4=C(C=C(F)C(F)=C4)C3=C(C#N)C#N)=C2)C=C1","IOIC4","-5.7","-4.17","0.966","17","0.651","10.7","J. Zhu, Y. Xiao, C. Zhang, B. Jia, H. Lu, J. Wang, X. Lu, Z. Li, X. Zhan, Effects of alkoxylation position on fused-ring electron acceptors. J. Mater. Chem. C. 8, 15128–15134 (2020)."
"CCCCC(CC)CC1=C(F)C=C(C2=C3C=C(C4=CC=C(C5=C6C(=O)C7=C(CC(CC)CCCC)SC(CC(CC)CCCC)=C7C(=O)C6=C(C6=CC=C(C)S6)S5)S4)SC3=C(C3=CC(F)=C(CC(CC)CCCC)S3)C3=C2SC(C)=C3)S1","PM6","-5.45","-3.64","O=C(C(C=C(F)C(F)=C1)=C1C/2=C(C#N)\C#N)C2=C/C3=CC(C4(C5=CC=C(CCCCCC)C=C5)C6=CC=C(CCCCCC)C=C6)=C(S3)C7=C4C8=C(CCCCCC)C=C(C(SC9=C%10C(C%11=CC=C(CCCCCC)C=C%11)(C%12=CC=C(CCCCCC)C=C%12)C%13=C9SC(/C=C%14C(C(C=C(F)C(F)=C%15)=C%15C\%14=C(C#N)/C#N)=O)=C%13)=C%10C(CCCCCC)=C%16)C%16=C8S7","IOIC2","-5.41","-3.78","0.972","16.1","0.647","10.5","J. Zhu, Y. Xiao, C. Zhang, B. Jia, H. Lu, J. Wang, X. Lu, Z. Li, X. Zhan, Effects of alkoxylation position on fused-ring electron acceptors. J. Mater. Chem. C. 8, 15128–15134 (2020)."
"CCCCC(CC)CC1=C2C(=O)C3=C(C4=CC=C(C)S4)SC(C4=CC=C(C)S4)=C3C(=O)C2=C(CC(CC)CCCC)S1","PBDB-T","-5.34","-3.44","CCCCCCCCC1=C(/C=C2\C(=O)C3=CSC=C3C2=C(C#N)C#N)SC2=C1SC(C1=CC3=C(C=C1)C1=C(C4=C(S1)C(CCCCCCCC)=C(/C=C1\C(=O)C5=CSC=C5C1=C(C#N)C#N)S4)C3(C1=CC=C(CCCCCC)C=C1)C1=CC=C(CC3=CC=C4C=C5C=CC(C)=CC5=CC4=C3)C=C1)=C2","ITOTC","-5.66","-3.87","0.94","15.1","0.5882","8.35","M. Zhang, Y. Ma, Q. Zheng, Asymmetric indenothienothiophene-based unfused core for A-D-A type nonfullerene acceptors. Dyes and Pigments. 180, 108495 (2020)."
"CCCCC(CC)CC1=C2C(=O)C3=C(C4=CC=C(C)S4)SC(C4=CC=C(C)S4)=C3C(=O)C2=C(CC(CC)CCCC)S1","PBDB-T","-5.34","-3.44","CCCCCCCCCCCC1=C(/C=C2\C(=O)C3=CSC=C3C2=C(C#N)C#N)SC2=C1SC1=C2C(C2=CC=C(CCCCCC)C=C2)(C2=CC=C(CC3=CC=C4C=C5C=CC(C)=CC5=CC4=C3)C=C2)C2=C1C=CC(C1=CC3=C(S1)C(CCCCCCCC)=C(/C=C1\C(=O)C4=CSC=C4C1=C(C#N)C#N)S3)=C2","ITUTC","-5.66","-3.85","0.94","14.54","0.5637","7.68","M. Zhang, Y. Ma, Q. Zheng, Asymmetric indenothienothiophene-based unfused core for A-D-A type nonfullerene acceptors. Dyes and Pigments. 180, 108495 (2020)."
"CCCCC(CC)CC1=C2C(=O)C3=C(C4=CC=C(C)S4)SC(C4=CC=C(C)S4)=C3C(=O)C2=C(CC(CC)CCCC)S1","PBDB-T","-5.34","-3.44","CCCCCCCCCCCC1=C(/C=C2\C(=O)C3=C(C=CC=C3)C2=C(C#N)C#N)SC2=C1SC(C1=CC3=C(C=C1)C1=C(C4=C(S1)C(CCCCCCCCCCC)=C(/C=C1\C(=O)C5=CC=CC=C5C1=C(C#N)C#N)S4)C3(C1=CC=C(CCCCCC)C=C1)C1=CC=C(CC3=CC=C4C=C5C=CC(C)=CC5=CC4=C3)C=C1)=C2","ITUIC","-5.65","-3.83","0.97","13.64","0.4858","6.45","M. Zhang, Y. Ma, Q. Zheng, Asymmetric indenothienothiophene-based unfused core for A-D-A type nonfullerene acceptors. Dyes and Pigments. 180, 108495 (2020)."
