Repository: JinYSun/BiBERTa

BiBERTa

### **<u>Deep learning-assisted to accelerate the discovery of donor/acceptor pairs for high-performance organic solar cells</u>**

## <u>Motivation</u>

It is a deep learning-based framework built for new donor/acceptor pairs discovery. The framework contains data collection section, PCE prediction section and molecular discovery section. Specifically, a large D/A pair dataset was built by collecting experimental data from literature. Then, a novel RoBERTa-based bi-encoder model (BiBERTa) was developed for PCE prediction by using the SMILES of donor and acceptor pairs as the input. Two pretrained ChemBERTa2 encoders were loaded as initial parameters of the bi-encoder.

File: BiBERTa/dataset/OSC/data.csv (part 33 of 41)
"Donor","Donor_Name","HOMO/D","LUMO/D","Acceptor","Acceptor_Name","HOMO/A","LUMO/A","Voc","Jsc","FF","PCE","reference"
"CCCCC(CC)CC1=C2C(=O)C3=C(C4=CC=C(C)S4)SC(C4=CC=C(C)S4)=C3C(=O)C2=C(CC(CC)CCCC)S1","PBDB-T","-5.34","-3.44","CCCCCCCCOCCCCCCC1(CCCCCCOO)C2=CC(C3=CC4=C5C(=CC6=C7C8=C9C(=CC=C%10C(=O)N(C(CCCCC)CCCCC)C(=O)C(=C%109)C=C8C8=C6C6=CC9=C%10C(=CC=C%11C%12=C%13C%14=C(C=C%12)C(=O)N(C(CCCCC)CCCCC)C(=O)C%14=CC8=C%13C6=C%11%10)C(=O)N(C(CCCCC)CCCCC)C9=O)C3=C57)C(=O)N(C(CCCCC)CCCCC)C4=O)=CC=C2C2=C1C=C(C1=C3C4=C5C6=C(C=C4)C(=O)N(C(CCCCC)CCCCC)C(=O)C6=CC4=C5C5=C3C3=C(C=C5C5=C4C4=CC6=C7C(=CC=C8C9=C%10C%11=C(C=C9)C(=O)N(C(CCCCC)CCCCC)C(=O)C%11=CC5=C%10C4=C87)C(=O)N(C(CCCCC)CCCCC)C6=O)C(=O)N(C(CCCCC)CCCCC)C(=O)C3=C1)C=C2","F2PDI-II","-5.78","-3.77","0.9","11.56","0.628","6.56","H. Wang, M. Li, J. Song, C. Li, Z. Bo, Extended π-conjugated perylene diimide dimers toward efficient organic solar cells. Dyes and Pigments. 183, 108736 (2020)."
"CCCCC(CC)CC1=C2C(=O)C3=C(C4=CC=C(C)S4)SC(C4=CC=C(C)S4)=C3C(=O)C2=C(CC(CC)CCCC)S1","PBDB-T","-5.34","-3.44","CCCCCCCCC1(CCCCCCCC)C2=CC(C3=CC4=C5C(=CC6=C7C8=C9C(=CC=C%10C(=O)N(C(CCCCC)CCCCC)C(=O)C(=C%109)C=C8C8=C6C6=CC9=C%10C(=CC=C%11C%12=C%13C%14=C(C=C%12)C(=O)N(C(C)CCCCC)C(=O)C%14=CC8=C%13C6=C%11%10)C(=O)N(C(CCCCC)CCCCC)C9=O)C3=C57)C(=O)N(C(CCCCC)CCCCC)C4=O)=CC=C2C2=C1C=C(C1=C3C4=C5C6=C(C=C4)C(=O)N(C(CCCCC)CCCCC)C(=O)C6=CC4=C5C5=C3C3=C(C=C5C5=C4C4=CC6=C7C(=CC=C8C9=C%10C%11=C(C=C9)C(=O)N(C(CCCCC)CCCCC)C(=O)C%11=CC5=C%10C4=C87)C(=O)N(C(CCCCC)CCCCC)C6=O)C(=O)N(C(CCCCC)CCCCC)C(=O)C3=C1)C=C2","F2PDI-I","-5.75","-3.81","0.9","11.32","0.6655","6.82","H. Wang, M. Li, J. Song, C. Li, Z. Bo, Extended π-conjugated perylene diimide dimers toward efficient organic solar cells. Dyes and Pigments. 183, 108736 (2020)."
"CCCCC(CC)CC1=C2C(=O)C3=C(C4=CC=C(C)S4)SC(C4=CC=C(C)S4)=C3C(=O)C2=C(CC(CC)CCCC)S1","PBDB-T","-5.34","-3.44","CCCCCCCCC1(CCCCCCCC)C2=CC(C3=CC4=C5C(=CC=C6C7=C8C(=CC=C9C(=O)N(C(CCCCC)CCCCC)C(=O)C(=C98)C=C7)C3=C65)C(=O)N(C(CCCCC)CCCCC)C4=O)=CC=C2C2=C1C=C(C1=C3C4=C5C(=CC=C6C(=O)N(C(CCCCC)CCCCC)C(=O)C(=C65)C=C4)C4=C3C3=C(C=C4)C(=O)N(C(CCCCC)CCCCC)C(=O)C3=C1)C=C2","FPDI-I","-5.82","-3.47","0.93","10.17","0.5698","5.39","H. Wang, M. Li, J. Song, C. Li, Z. Bo, Extended π-conjugated perylene diimide dimers toward efficient organic solar cells. Dyes and Pigments. 183, 108736 (2020)."
"CCCCC(CC)CC1=C2C(=O)C3=C(C4=CC=C(C)S4)SC(C4=CC=C(C)S4)=C3C(=O)C2=C(CC(CC)CCCC)S1","PBDB-T","-5.34","-3.44","CCCCCCCCOCCCCCCC1(CCCCCCOCCCCCCCC)C2=CC(C3=CC4=C5C(=CC=C6C7=C8C(=CC=C9C(=O)N(C(CCCCC)CCCCC)C(=O)C(=C98)C=C7)C3=C65)C(=O)N(C(CCCCC)CCCCC)C4=O)=CC=C2C2=C1C=C(C1=C3C4=C5C(=CC=C6C(=O)N(C(CCCCC)CCCCC)C(=O)C(=C65)C=C4)C4=C3C3=C(C=C4)C(=O)N(C(CCCCC)CCCCC)C(=O)C3=C1)C=C2","FPDI-II","-5.84","-3.6","0.94","9.76","0.5472","5.04","H. Wang, M. Li, J. Song, C. Li, Z. Bo, Extended π-conjugated perylene diimide dimers toward efficient organic solar cells. Dyes and Pigments. 183, 108736 (2020)."
"CCCCC(CC)CC1=C(F)C=C(C2=C3C=C(C4=CC=C(C5=C6C(=O)C7=C(CC(CC)CCCC)SC(CC(CC)CCCC)=C7C(=O)C6=C(C6=CC=C(C)S6)S5)S4)SC3=C(C3=CC(F)=C(CC(CC)CCCC)S3)C3=C2SC(C)=C3)S1","PM6","-5.45","-3.64","CCCCCCC1=CC=C(C2(C3=CC=C(CCCCCC)C=C3)C3=C(C=C4C(=C3)C3=C(C5=C(C=C(/C=C6\C(=O)C7=C(C=C(Cl)C(Cl)=C7)C6=C(C#N)C#N)S5)S3)C4(C3=CC=C(CCCCCC)C=C3)C3=CC=C(CCCCCC)C=C3)C3=C2C=C(/C=C2\C(=O)C4=C(C=C(F)C(F)=C4)C2=C(C#N)C#N)S3)C=C1","T-TT-4CL","-5.73","-3.61","0.811","18.92","0.65","10.1","S. Liu, B. Zhao, Z. Cong, Q. Cheng, W. Wang, H. Pan, J. Liu, H. Wu, C. Gao, Influences of the terminal groups on the performances of asymmetric small molecule acceptors-based polymer solar cells. Dyes and Pigments. 178, 108388 (2020)."
"CCCCC(CC)CC1=C(F)C=C(C2=C3C=C(C4=CC=C(C5=C6C(=O)C7=C(CC(CC)CCCC)SC(CC(CC)CCCC)=C7C(=O)C6=C(C6=CC=C(C)S6)S5)S4)SC3=C(C3=CC(F)=C(CC(CC)CCCC)S3)C3=C2SC(C)=C3)S1","PM6","-5.45","-3.64","CCCCCCC1=CC=C(C2(C3=CC=C(CCCCCC)C=C3)C3=C(C=C4C(=C3)C3=C(C5=C(C=C(/C=C6\C(=O)C7=C(C=C(F)C(F)=C7)C6=C(C#N)C#N)S5)S3)C4(C3=CC=C(CCCCCC)C=C3)C3=CC=C(CCCCCC)C=C3)C3=C2C=C(/C=C2\C(=O)C4=C(C=C(F)C(F)=C4)C2=C(C#N)C#N)S3)C=C1","T-TT-4F","-5.68","-3.53","0.856","18.6","0.643","10.23","S. Liu, B. Zhao, Z. Cong, Q. Cheng, W. Wang, H. Pan, J. Liu, H. Wu, C. Gao, Influences of the terminal groups on the performances of asymmetric small molecule acceptors-based polymer solar cells. Dyes and Pigments. 178, 108388 (2020)."
"CCCCC(CC)CC1=C(F)C=C(C2=C3C=C(C4=CC=C(C5=C6C(=O)C7=C(CC(CC)CCCC)SC(CC(CC)CCCC)=C7C(=O)C6=C(C6=CC=C(C)S6)S5)S4)SC3=C(C3=CC(F)=C(CC(CC)CCCC)S3)C3=C2SC(C)=C3)S1","PM6","-5.45","-3.64","CCCCCCC1=CC=C(C2(C3=CC=C(CCCCCC)C=C3)C3=C(C=C4C(=C3)C3=C(C5=C(C=C(/C=C6\C(=O)C7=C(C=CC=C7)C6=C(C#N)C#N)S5)S3)C4(C3=CC=C(CCCCCC)C=C3)C3=CC=C(CCCCCC)C=C3)C3=C2C=C(/C=C2\C(=O)C4=C(C=CC=C4)C2=C(C#N)C#N)S3)C=C1","T-TT","-5.54","-3.37","0.97","15.99","0.606","9.41","S. Liu, B. Zhao, Z. Cong, Q. Cheng, W. Wang, H. Pan, J. Liu, H. Wu, C. Gao, Influences of the terminal groups on the performances of asymmetric small molecule acceptors-based polymer solar cells. Dyes and Pigments. 178, 108388 (2020)."
"CCCCC(CC)CC1=C2C(=O)C3=C(C4=CC=C(C)S4)SC(C4=CC=C(C)S4)=C3C(=O)C2=C(CC(CC)CCCC)S1","PBDB-T","-5.34","-3.44","CCCCCCCCOC(=O)C1=CC2=C(C3=CC4=C(S3)C3=C(C=C5C(=C3)C(C3=CC=CC(OCCCCCC)=C3)(C3=CC=CC(OCCCCCC)=C3)C3=C5SC(C5=C6C=C(C(=O)OCO)SC6=C(/C=C6\SC(=C(C#N)C#N)N(CC)C6=O)S5)=C3)C4(C3=CC=CC(OCCCCCC)=C3)C3=CC(OCCCCCC)=CC=C3)SC(/C=C3\SC(=C(C#N)C#N)N(CC)C3=O)=C2S1","ATT-7","-5.45","-3.61","0.97","15.99","0.6667","10.12","J. Zhang, F. Liu, S. Chen, C. Yang, X. Zhu, D. Zhu, High-Performance Polymer Solar Cells Achieved by Introducing Side-Chain Heteroatom on Small-Molecule Electron Acceptor. Macromolecular Rapid Communications. 40, 1800393 (2019)."
"CCCCC(CC)CC1=C2C(=O)C3=C(C4=CC=C(C)S4)SC(C4=CC=C(C)S4)=C3C(=O)C2=C(CC(CC)CCCC)S1","PBDB-T","-5.34","-3.44","CCCCCCCCOC(=O)C1=CC2=C(C3=CC4=C(S3)C3=CC5=C(C=C3C4(C3=CC=CC(CCCCCC)=C3)C3=CC=CC(CCCCCC)=C3)C3=C(C=C(C4=C6C=C(C(=O)OCCCCCCCC)SC6=C(/C=C6\SC(=C(C#N)C#N)N(CC)C6=O)S4)S3)C5(C3=CC=CC(CCCCCC)=C3)C3=CC(CCCCCC)=CC=C3)SC(/C=C3\SC(=C(C#N)C#N)N(CC)C3=O)=C2S1","ATT-6","-5.48","-3.66","0.96","14.66","0.5937","8.22","J. Zhang, F. Liu, S. Chen, C. Yang, X. Zhu, D. Zhu, High-Performance Polymer Solar Cells Achieved by Introducing Side-Chain Heteroatom on Small-Molecule Electron Acceptor. Macromolecular Rapid Communications. 40, 1800393 (2019)."
"CCCCCCC1=C(C)SC(C)=C1","P3HT","-5.1","-3.1","CCCCC(CC)CN1C(=O)C2=CC=C(C#CC3=CC=C(C4=C(F)C=C(C5=CC=C(C#CC6=CC7=C(C=C6)C(=O)N(CC(CC)CCCC)C7=O)S5)C5=NSN=C54)S3)C=C2C1=O","(PIAT)2dfBT","-5.57","-3.22","0.64","6.55","0.25","1.04","X. He, L. Yin, Y. Li, Efficient design and structural modifications for tuning the photoelectric properties of small-molecule acceptors in organic solar cells. New J. Chem. 43, 6577–6586 (2019)."
"CCCCCCC1=C(C)SC(C)=C1","P3HT","-5.1","-3.1","CCCCC(CC)CN1C(=O)C2=CC=C(C#CC3=CC=C(C4=CC=C(C5=CC=C(C#CC6=CC7=C(C=C6)C(=O)N(CC(CC)CCCC)C7=O)S5)C5=NSN=C45)S3)C=C2C1=O","(PIAT)2fBT","-5.51","-3.2","1.01","3.03","0.23","0.7","X. He, L. Yin, Y. Li, Efficient design and structural modifications for tuning the photoelectric properties of small-molecule acceptors in organic solar cells. New J. Chem. 43, 6577–6586 (2019)."
"CCCCCCC1=C(C)SC(C)=C1","P3HT","-5.1","-3.1","CCCCC(CC)CN1C(=O)C2=CC=C(C#CC3=CC=C(C4=CC=C(C5=CC=C(C#CC6=CC7=C(C=C6)C(=O)N(CC(CC)CCCC)C7=O)S5)C5=NSN=C45)S3)C=C2C1=O","(PIAT)2BT","-5.47","-3.15","0.81","2.96","0.21","0.51","X. He, L. Yin, Y. Li, Efficient design and structural modifications for tuning the photoelectric properties of small-molecule acceptors in organic solar cells. New J. Chem. 43, 6577–6586 (2019)."
"CCCCCCC1=C(C)SC(C)=C1","P3HT","-5.1","-3.1","CCCCCCCCN1C(=O)C2=C(C3=CC=C(C4=CC=C5C(=O)N(CC(CC)CCCC)C(=O)C5=C4)S3)N(CCCCCCCC)C(=O)C2=C1C1=CC=C(C#CC2=CC=C3C4=CC=C(C#CC5=CC=C(C6=C7C(=O)N(CCCCCCCC)C(C8=CC=C(C9=CC%10=C(C=C9)C(=O)N(CC(CC)CCCC)C%10=O)S8)=C7C(=O)N6CCCCCCCC)S5)C=C4C(CCCCCCCC)(CCCCCCCC)C3=C2)S1","FADPPPI","-4.99","-3.05","0.57","0.76","0.23","0.1","X. He, L. Yin, Y. Li, Efficient design and structural modifications for tuning the photoelectric properties of small-molecule acceptors in organic solar cells. New J. Chem. 43, 6577–6586 (2019)."
"CCCCCCC1=C(C)SC(C)=C1","P3HT","-5.1","-3.1","CCCCCCCCN1C(=O)C2=C(C3=CC=C(C#CC4=CC5=C(C=C4)C(=O)N(CC(CC)CCCC)C5=O)S3)N(CCCCCCCC)C(=O)C2=C1C1=CC=C(C#CC2=CC=C3C(=O)N(CC(CC)CCCC)C(=O)C3=C2)S1","(PIAT)2DPP","-5.2","-3.21","0.48","0.13","0.24","0.02","X. He, L. Yin, Y. Li, Efficient design and structural modifications for tuning the photoelectric properties of small-molecule acceptors in organic solar cells. New J. Chem. 43, 6577–6586 (2019)."
"CCCCC(CC)CC1=C(F)C=C(C2=C3C=C(C)SC3=C(C3=CC(F)=C(CC(CC)CCCC)S3)C3=C2SC(C2=CC=C(C4=C5C(=O)C6=C(CC(CC)CCCC)SC(CC(CC)CCCC)=C6C(=O)C5=C(C5=CC=C(C)S5)S4)S2)=C3)S1","PBDB-TF","-5.54","-3.65","CCCCCCCCC1=CC=C(C2(C3=CC=C(CCCCCCCC)C=C3)C3=CC4=C(C=C3C3=C2C=C(/C=C2\C(=O)C5=C(C=C(F)C(F)=C5)C2=C(C#N)C#N)S3)N(C(CCCCCCCC)CCCCCCCC)C2=CC3=C(C=C24)C(C2=CC=C(CCCCCCCC)C=C2)(C2=CC=C(CCCCCCCC)C=C2)C2=C3SC(/C=C3\C(=O)C4=C(C=C(F)C(F)=C4)C3=C(C#N)C#N)=C2)C=C1","DTC(4Ph)-4FIC","-5.8","-3.94","0.95","18.29","0.757","13.15","T.-W. Chen, C.-C. Chang, Y.-T. Hsiao, C. Chan, L. Hong, L. Zhong, W.-T. Chuang, J. Hou, Y. Li, C.-S. Hsu, Single-Junction Organic Solar Cell Containing a Fluorinated Heptacyclic Carbazole-Based Ladder-Type Acceptor Affords over 13% Efficiency with Solution-Processed Cross-Linkable Fullerene as an Interfacial Layer. ACS Appl. Mater. Interfaces. 11, 31069–31077 (2019)."
"CCCCC(CC)CC1=C2C(=O)C3=C(C4=CC=C(C)S4)SC(C4=CC=C(C)S4)=C3C(=O)C2=C(CC(CC)CCCC)S1","PBDB-T","-5.34","-3.44","CCCCCCCCC1=CC=C(C2(C3=CC=C(CCCCCCCC)C=C3)C3=CC4=C(C=C3C3=C2C=C(/C=C2\C(=O)C5=C(C=C(F)C(F)=C5)C2=C(C#N)C#N)S3)N(C(CCCCCCCC)CCCCCCCC)C2=CC3=C(C=C24)C(C2=CC=C(CCCCCCCC)C=C2)(C2=CC=C(CCCCCCCC)C=C2)C2=C3SC(/C=C3\C(=O)C4=C(C=C(F)C(F)=C4)C3=C(C#N)C#N)=C2)C=C1","DTC(4Ph)-4FIC","-5.8","-3.94","0.95","18.29","0.757","13.15","T.-W. Chen, C.-C. Chang, Y.-T. Hsiao, C. Chan, L. Hong, L. Zhong, W.-T. Chuang, J. Hou, Y. Li, C.-S. Hsu, Single-Junction Organic Solar Cell Containing a Fluorinated Heptacyclic Carbazole-Based Ladder-Type Acceptor Affords over 13% Efficiency with Solution-Processed Cross-Linkable Fullerene as an Interfacial Layer. ACS Appl. Mater. Interfaces. 11, 31069–31077 (2019)."
"CCCCC(CC)CC1=C2C(=O)C3=C(C4=CC=C(C)S4)SC(C4=CC=C(C)S4)=C3C(=O)C2=C(CC(CC)CCCC)S1","PBDB-T","-5.34","-3.44","CCCCCCCCC1=CC=C(C2(C3=CC=C(CCCCCCCC)C=C3)C3=CC4=C(C=C3C3=C2C=C(/C=C2\C(=O)C5=C(C=CC=C5)C2=C(C#N)C#N)S3)N(C(CCCCCCCC)CCCCCCCC)C2=CC3=C(C=C24)C(C2=CC=C(CCCCCCCC)C=C2)(C2=CC=C(CCCCCCCC)C=C2)C2=C3SC(/C=C3\C(=O)C4=C(C=CC=C4)C3=C(C#N)C#N)=C2)C=C1","DTC(4Ph)-IC","-5.75","-3.67","0.97","14.27","0.6782","9.48","T.-W. Chen, C.-C. Chang, Y.-T. Hsiao, C. Chan, L. Hong, L. Zhong, W.-T. Chuang, J. Hou, Y. Li, C.-S. Hsu, Single-Junction Organic Solar Cell Containing a Fluorinated Heptacyclic Carbazole-Based Ladder-Type Acceptor Affords over 13% Efficiency with Solution-Processed Cross-Linkable Fullerene as an Interfacial Layer. ACS Appl. Mater. Interfaces. 11, 31069–31077 (2019)."
"CCCCC(CC)CC1=C2C(=O)C3=C(C4=CC=C(C)S4)SC(C4=CC=C(C)S4)=C3C(=O)C2=C(CC(CC)CCCC)S1","PBDB-T","-5.34","-3.44","CCCCCCC1=CC=C(C2(C3=CC=C(CCCCCC)C=C3)C3=CC4=C(C=C3C3=C2C2=C(C=C(C5=CC=C(/C=C6\SC(=C(C#N)C#N)N(CCCCCC)C6=O)C6=NSN=C56)S2)S3)C(C2=CC=C(CCCCCC)C=C2)(C2=CC=C(CCCCCC)C=C2)C2=C4SC3=C2SC(C2=CC=C(/C=C4\SC(=C(C#N)C#N)N(CCCCCC)C4=O)C4=NSN=C24)=C3)C=C1","ITBTR-C6","-5.3","-3.71","0.89","15.72","0.5783","8.18","J. Qu, Z. Mu, H. Lai, H. Chen, T. Liu, S. Zhang, W. Chen, F. He, Alkyl Chain End Group Engineering of Small Molecule Acceptors for Non-Fullerene Organic Solar Cells. ACS Appl. Energy Mater. 1, 4724–4730 (2018)."
"CCCCC(CC)CC1=C2C(=O)C3=C(C4=CC=C(C)S4)SC(C4=CC=C(C)S4)=C3C(=O)C2=C(CC(CC)CCCC)S1","PBDB-T","-5.34","-3.44","CCCCCCC1=CC=C(C2(C3=CC=C(CCCCCC)C=C3)C3=CC4=C(C=C3C3=C2C2=C(C=C(C5=CC=C(/C=C6\SC(=C(C#N)C#N)N(CC)C6=O)C6=NSN=C56)S2)S3)C(C2=CC=C(CCCCCC)C=C2)(C2=CC=C(CCCCCC)C=C2)C2=C4SC3=C2SC(C2=CC=C(/C=C4\SC(=C(C#N)C#N)N(CCCC)C4=O)C4=NSN=C24)=C3)C=C1","ITBTR-C4","-5.3","-3.71","0.9","14.75","0.5415","7.33","J. Qu, Z. Mu, H. Lai, H. Chen, T. Liu, S. Zhang, W. Chen, F. He, Alkyl Chain End Group Engineering of Small Molecule Acceptors for Non-Fullerene Organic Solar Cells. ACS Appl. Energy Mater. 1, 4724–4730 (2018)."
"CCCCC(CC)CC1=C2C(=O)C3=C(C4=CC=C(C)S4)SC(C4=CC=C(C)S4)=C3C(=O)C2=C(CC(CC)CCCC)S1","PBDB-T","-5.34","-3.44","CCCCCCCCN1C(=O)/C(=C/C2=CC=C(C3=CC4=C(S3)C3=C(S4)C4=CC5=C(C=C4C3(C3=CC=C(CCCCCC)C=C3)C3=CC=C(CCCCCC)C=C3)C3=C(C4=C(C=C(C6=CC=C(/C=C7\SC(=C(C#N)C#N)N(CCCCCCCC)C7=O)C7=NSN=C67)S4)S3)C5(C3=CC=C(CCCCCC)C=C3)C3=CC=C(CCCCCC)C=C3)C3=NSN=C23)SC1=C(C#N)C#N","ITBTR-C8","-5.28","-3.7","0.9","14.74","0.5847","7.85","J. Qu, Z. Mu, H. Lai, H. Chen, T. Liu, S. Zhang, W. Chen, F. He, Alkyl Chain End Group Engineering of Small Molecule Acceptors for Non-Fullerene Organic Solar Cells. ACS Appl. Energy Mater. 1, 4724–4730 (2018)."
"CCCCC(CC)CC1=C2C(=O)C3=C(C4=CC=C(C)S4)SC(C4=CC=C(C)S4)=C3C(=O)C2=C(CC(CC)CCCC)S1","PBDB-T","-5.34","-3.44","CCCCCCC1=CC=C(C2(C3=CC=C(CCCCCC)C=C3)C3=CC4=C(C=C3C3=C2C2=C(C=C(C5=CC=C(/C=C6\SC(=C(C#N)C#N)N(CC)C6=O)C6=NSN=C56)S2)S3)C(C2=CC=C(CCCCCC)C=C2)(C2=CC=C(CCCCCC)C=C2)C2=C4SC3=C2SC(C2=CC=C(/C=C4\SC(=C(C#N)C#N)N(CC)C4=O)C4=NSN=C24)=C3)C=C1","ITBTR-C2","-5.3","-3.7","0.89","13.38","0.5842","6.96","J. Qu, Z. Mu, H. Lai, H. Chen, T. Liu, S. Zhang, W. Chen, F. He, Alkyl Chain End Group Engineering of Small Molecule Acceptors for Non-Fullerene Organic Solar Cells. ACS Appl. Energy Mater. 1, 4724–4730 (2018)."
"CCCCC(CC)COC(=O)C1=C(F)C2=C(C)SC(C3=CC4=C(C5=CC=C(CC(CC)CCCC)S5)C5=C(C=C(C)S5)C(C5=CC=C(CC(CC)CCCC)S5)=C4S3)=C2S1","PTB7-Th","-5.22","-3.64","CCCCCCC1=CC=C(C2(C3=CC=C(CCCCCC)C=C3)C3=C(SC(/C=C4\C(=O)C5=C(C=C(F)C(F)=C5)C4=C(C#N)C#N)=C3)C3=C2C2=C(OCC(CC)CCCC)C4=C(C(OCC(CC)CCCC)=C2S3)C2=C(S4)C3=C(C=C(CC4C(=O)C5=C(C=C(F)C=C5)C4=C(C#N)C#N)S3)C2(C2=CC=C(CCCCCC)C=C2)C2=CC=C(CCCCCC)C=C2)C=C1","BT-FIC","-5.48","-4.1","0.73","21.28","0.65","10.1","Y. Li, W. Su, F. Wu, Z. Xu, Y.-K. Wang, M. Zhang, Z.-Q. Jiang, L.-S. Liao, Near-infrared non-fullerene acceptors based on dithienyl[1,2-b:4,5-b’]benzodithiophene core for high performance PTB7-Th-based polymer solar cells. Organic Electronics. 65, 63–69 (2019)."
"CCCCC(CC)COC(=O)C1=C(F)C2=C(C)SC(C3=CC4=C(C5=CC=C(CC(CC)CCCC)S5)C5=C(C=C(C)S5)C(C5=CC=C(CC(CC)CCCC)S5)=C4S3)=C2S1","PTB7-Th","-5.22","-3.64","CCCCCCC1=CC=C(C2(C3=CC=C(CCCCCC)C=C3)C3=C(SC(/C=C4\C(=O)C5=C(C=CC(F)=C5)C4=C(C#N)C#N)=C3)C3=C2C2=C(OCC(CC)CCCC)C4=C(C(OCC(CC)CCCC)=C2S3)C2=C(S4)C3=C(C=C(CC4C(=O)C5=C(C=C(F)C=C5)C4=C(C#N)C#N)S3)C2(C2=CC=C(CCCCCC)C=C2)C2=CC=C(CCCCCC)C=C2)C=C1","BT-SFIC","-5.46","-4.04","0.77","18.46","0.67","9.52","Y. Li, W. Su, F. Wu, Z. Xu, Y.-K. Wang, M. Zhang, Z.-Q. Jiang, L.-S. Liao, Near-infrared non-fullerene acceptors based on dithienyl[1,2-b:4,5-b’]benzodithiophene core for high performance PTB7-Th-based polymer solar cells. Organic Electronics. 65, 63–69 (2019)."
"CCCCC(CC)CC1=C2C(=O)C3=C(C4=CC=C(C)S4)SC(C4=CC=C(C)S4)=C3C(=O)C2=C(CC(CC)CCCC)S1","PBDB-T","-5.34","-3.44","CCCCCCC1=CC=C(C2(C3=CC=C(CCCCCC)C=C3)C3=CC4=C(C=C3C3=C2C=C(/C=C2\C(=O)C5=CC=C(C6=CC=CS6)C=C5C2=C(C#N)C#N)S3)C(C2=CC=C(CCCCCC)C=C2)(C2=CC=C(CCCCCC)C=C2)C2=C4SC(/C=C3\C(=O)C4=C(C=CC(C5=CC=CS5)=C4)C3=C(C#N)C#N)=C2)C=C1","IDT-IC-T","-5.72","-3.91","0.85","15.73","0.7","9.3","S. Feng, D. Ma, L. Wu, Y. Liu, C. Zhang, X. Xu, X. Chen, S. Yan, Z. Bo, Enhance the performance of polymer solar cells via extension of the flanking end groups of fused ring acceptors. Sci. China Chem. 61, 1320–1327 (2018)."
"CCCCC(CC)CC1=C2C(=O)C3=C(C4=CC=C(C)S4)SC(C4=CC=C(C)S4)=C3C(=O)C2=C(CC(CC)CCCC)S1","PBDB-T","-5.34","-3.44","CCCCCCC1=CC=C(C2(C3=CC=C(CCCCCC)C=C3)C3=CC4=C(C=C3C3=C2C=C(/C=C2\C(=O)C5=CC=C(C6=CC=CC=C6)C=C5C2=C(C#N)C#N)S3)C(C2=CC=C(CCCCCC)C=C2)(C2=CC=C(CCCCCC)C=C2)C2=C4SC(/C=C3\C(=O)C4=C(C=CC(C5=CC=CC=C5)=C4)C3=C(C#N)C#N)=C2)C=C1","IDT-IC-B","-5.75","-3.92","0.86","13.5","0.65","7.53","S. Feng, D. Ma, L. Wu, Y. Liu, C. Zhang, X. Xu, X. Chen, S. Yan, Z. Bo, Enhance the performance of polymer solar cells via extension of the flanking end groups of fused ring acceptors. Sci. China Chem. 61, 1320–1327 (2018)."
"CCCCC(CC)COC(=O)C1=C(F)C2=C(C)SC(C3=CC4=C(C5=CC=C(CC(CC)CCCC)S5)C5=C(C=C(C)S5)C(C5=CC=C(CC(CC)CCCC)S5)=C4S3)=C2S1","PTB7-Th","-5.22","-3.64","CCCCCCC1(CCCCCC)C2=C(SC(/C=C3\C(=O)C4=C(C=CC=C4)C3=C(C#N)C#N)=C2)C2=C1C=C(C1=CC3=C(S1)C1=C(C=C(/C=C4\C(=O)C5=C(C=CC=C5)C4=C(C#N)C#N)S1)C3(CCCCCC)CCCCCC)S2","2CIC","-5.35","-3.83","0.75","10.97","0.43","3.53","J. Cao, S. Liu, W. Hu, Y. Xu, W. Zhou, Y. Zeng, J. Yu, Z. Tang, Small-molecule acceptors based on 4H-cyclopenta[1,2-b:5,4-b′]dithiophene units with near-infrared absorption for nonfullerene polymer solar cells. Synthetic Metals. 240, 15–20 (2018)."
"CCCCC(CC)COC(=O)C1=C(F)C2=C(C)SC(C3=CC4=C(C5=CC=C(CC(CC)CCCC)S5)C5=C(C=C(C)S5)C(C5=CC=C(CC(CC)CCCC)S5)=C4S3)=C2S1","PTB7-Th","-5.22","-3.64","CCCCCCC1(CCCCCC)C2=C(SC(/C=C3\C(=O)C4=C(C=CC=C4)C3=C(C#N)C#N)=C2)C2=C1C=C(/C=C1\C(=O)C3=C(C=CC=C3)C1=C(C#N)C#N)S2","1CIC","-5.82","-3.99","0.6","1.05","0.4133","0.26","J. Cao, S. Liu, W. Hu, Y. Xu, W. Zhou, Y. Zeng, J. Yu, Z. Tang, Small-molecule acceptors based on 4H-cyclopenta[1,2-b:5,4-b′]dithiophene units with near-infrared absorption for nonfullerene polymer solar cells. Synthetic Metals. 240, 15–20 (2018)."
"CCCCCCC1=C(C)SC(C)=C1","P3HT","-5.1","-3.1","CCCCCCCCN1N=C2C(/C=C3/SC(=S)N(CC)C3=O)=CC=C(C3=CC4=C(C=C3)C3=C(C=C(C5=CC=C(/C=C6/SC(=S)N(CC)C6=O)C6=NN(CCCCCCCC)N=C56)C=C3)C43C4=C(C=CC=C4)C4=C3C=CC=C4)C2=N1","BTA21","-5.61","-3.04","1.02","5.45","0.43","3.28","X. Wen, B. Xiao, A. Tang, J. Hu, C. Yang, E. Zhou, Wide Band Gap Non-Fullerene Small Molecular Acceptors Containing Spirobifluorene and Benzotriazole with Three Different End-Capped Groups for P3HT-Based Organic Solar Cells. Chinese Journal of Chemistry. 36, 392–398 (2018)."
"CCCCCCC1=C(C)SC(C)=C1","P3HT","-5.1","-3.1","CCCCCCCCN1N=C2C(/C=C3/SC(=C(C#N)C#N)N(CC)C3=O)=CC=C(C3=CC4=C(C=C3)C3=C(C=C(C5=CC=C(/C=C6/SC(=C(C#N)C#N)N(CC)C6=O)C6=NN(CCCCCCCC)N=C56)C=C3)C43C4=C(C=CC=C4)C4=C3C=CC=C4)C2=N1","BTA23","-5.79","-3.24","0.9","3.98","0.52","1.86","X. Wen, B. Xiao, A. Tang, J. Hu, C. Yang, E. Zhou, Wide Band Gap Non-Fullerene Small Molecular Acceptors Containing Spirobifluorene and Benzotriazole with Three Different End-Capped Groups for P3HT-Based Organic Solar Cells. Chinese Journal of Chemistry. 36, 392–398 (2018)."
"CCCCCCC1=C(C)SC(C)=C1","P3HT","-5.1","-3.1","CCCCCCCCN1N=C2C(C=C(C#N)C#N)=CC=C(C3=CC4=C(C=C3)C3=C(C=C(C5=CC=C(C=C(C#N)C#N)C6=NN(CCCCCCCC)N=C56)C=C3)C43C4=C(C=CC=C4)C4=C3C=CC=C4)C2=N1","BTA27","-5.94","-3.3","0.6","2.89","0.36","0.62","X. Wen, B. Xiao, A. Tang, J. Hu, C. Yang, E. Zhou, Wide Band Gap Non-Fullerene Small Molecular Acceptors Containing Spirobifluorene and Benzotriazole with Three Different End-Capped Groups for P3HT-Based Organic Solar Cells. Chinese Journal of Chemistry. 36, 392–398 (2018)."
"CCCCCCCCCCCCOC1=C(C2=CC=C(C)S2)C2=NSN=C2C(C2=CC=C(C3=CC4=C(C=C3)C3=CC=C(C)C=C3N4CCCCCCCC)S2)=C1OCCCCCCCCCCCC","PCDTBT-C12","","","CCCCCCCCCCCCN1C(=O)C2=CC=CC3=C2C(=CC=C3C2=CC=C(C#CC3=CC=C(C4=C5C=CC=C6C(=O)N(CCCCCCCCCCCC)C(=O)C(=C65)C=C4)S3)S2)C1=O","NI-TAT-NI-C12","-5.83","-3.39","1.22","3.71","0.36","1.68","R. Hou, S. Feng, X. Gong, Y. Liu, J. Zhang, C. Li, Z. Bo, Side chain effect of nonfullerene acceptors on the photovoltaic performance of wide band gap polymer solar cells. Synthetic Metals. 220, 578–584 (2016)."
"CCCCCCCCCCCCOC1=C(C2=CC=C(C)S2)C2=NSN=C2C(C2=CC=C(C3=CC4=C(C=C3)C3=CC=C(C)C=C3N4CCCCCCCC)S2)=C1OCCCCCCCCCCCC","PCDTBT-C12","","","CCCCCCCCN1C(=O)C2=CC=CC3=C2C(=CC=C3C2=CC=C(C#CC3=CC=C(C4=C5C=CC=C6C(=O)N(CCCCCCCC)C(=O)C(=C65)C=C4)S3)S2)C1=O","NI-TAT-NI-C8","-5.84","-3.41","1.24","2.16","0.3","0.82","R. Hou, S. Feng, X. Gong, Y. Liu, J. Zhang, C. Li, Z. Bo, Side chain effect of nonfullerene acceptors on the photovoltaic performance of wide band gap polymer solar cells. Synthetic Metals. 220, 578–584 (2016)."
"CCCCCCCCCCCCOC1=C(C2=CC=C(C)S2)C2=NSN=C2C(C2=CC=C(C3=CC4=C(C=C3)C3=CC=C(C)C=C3N4CCCCCCCC)S2)=C1OCCCCCCCCCCCC","PCDTBT-C12","","","CCCCCCCCC(CCCCCC)CN1C(=O)C2=CC=CC3=C(C4=CC=C(C#CC5=CC=C(C6=CC=C7C(=O)N(C(CCCCCC)CCCCCCCC)C(=O)C8=CC=CC6=C87)S5)S4)C=CC(=C23)C1=O","NI-TAT-NI-C16","-5.95","-3.49","0.9","1.2","0.9","0.24","R. Hou, S. Feng, X. Gong, Y. Liu, J. Zhang, C. Li, Z. Bo, Side chain effect of nonfullerene acceptors on the photovoltaic performance of wide band gap polymer solar cells. Synthetic Metals. 220, 578–584 (2016)."
"CCCCCCCCCCCCOC1=C(C2=CC=C(C)S2)C2=NSN=C2C(C2=CC=C(C3=CC4=C(C=C3)C3=CC=C(C)C=C3N4CCCCCCCC)S2)=C1OCCCCCCCCCCCC","PCDTBT-C12","","","CCCCCCN1C(=O)C2=CC=CC3=C2C(=CC=C3C#CC2=CC=C3C(=O)N(CCCCCC)C(=O)C4=CC=CC2=C43)C1=O","NI-A-C6","-6.04","-3.48","1.06","4.71","0.56","2.63","J. Zhang, H. Xiao, X. Zhang, Y. Wu, G. Li, C. Li, X. Chen, W. Ma, Z. Bo, 1,8-Naphthalimide-based nonfullerene acceptors for wide optical band gap polymer solar cells with an ultrathin active layer thickness of 35 nm. J. Mater. Chem. C. 4, 5656–5663 (2016)."
"CCCCCCCCCCCCOC1=C(C2=CC=C(C)S2)C2=NSN=C2C(C2=CC=C(C3=CC4=C(C=C3)C3=CC=C(C)C=C3N4CCCCCCCC)S2)=C1OCCCCCCCCCCCC","PCDTBT-C12","","","CCCCCCCCN1C(=O)C2=CC=CC3=C2C(=CC=C3C#CC2=CC=C3C(=O)N(CCCCCC)C(=O)C4=CC=CC2=C43)C1=O","NI-A-C8","-6.02","-3.47","1.07","4.43","0.55","2.35","J. Zhang, H. Xiao, X. Zhang, Y. Wu, G. Li, C. Li, X. Chen, W. Ma, Z. Bo, 1,8-Naphthalimide-based nonfullerene acceptors for wide optical band gap polymer solar cells with an ultrathin active layer thickness of 35 nm. J. Mater. Chem. C. 4, 5656–5663 (2016)."
"CCCCCCCCCCCCOC1=C(C2=CC=C(C)S2)C2=NSN=C2C(C2=CC=C(C3=CC4=C(C=C3)C3=CC=C(C)C=C3N4CCCCCCCC)S2)=C1OCCCCCCCCCCCC","PCDTBT-C12","","","CCCCN1C(=O)C2=CC=CC3=C2C(=CC=C3C#CC2=CC=C3C(=O)N(CCCC)C(=O)C4=CC=CC2=C43)C1=O","NI-A-C4","-6.05","-3.54","1.09","1.34","0.1","0.11","J. Zhang, H. Xiao, X. Zhang, Y. Wu, G. Li, C. Li, X. Chen, W. Ma, Z. Bo, 1,8-Naphthalimide-based nonfullerene acceptors for wide optical band gap polymer solar cells with an ultrathin active layer thickness of 35 nm. J. Mater. Chem. C. 4, 5656–5663 (2016)."
"CCCCCCC1=C(C)SC(C)=C1","P3HT","-5.1","-3.1","CCC(CC)N1C(=O)C2=CC=C(C3=CC=C(C4=C(F)C(F)=C(C5=CC=C(C6=CC7C(=O)N(C(CC)CC)C(=O)C7C=C6)S5)C5=NSN=C54)S3)C=C2C1=O","M7","-5.66","-3.29","0.94","0.84","0.28","0.22","A. D. Hendsbee, S. M. McAfee, J.-P. Sun, T. M. McCormick, I. G. Hill, G. C. Welch, Phthalimide-based π-conjugated small molecules with tailored electronic energy levels for use as acceptors in organic solar cells. J. Mater. Chem. C. 3, 8904–8915 (2015)."
"CCCCCCC1=C(C)SC(C)=C1","P3HT","-5.1","-3.1","CCCCCCCCC(CCCCCC)CN1C(=O)C2=CC=C3C4=C(C=CC(=C24)C1=O)C1=C3C(C2=CC=CC=C2C)=C2C3=C4C(=CC=C3)C=CC=C4C2=C1C1=C(C)C=CC=C1","AFI3","-5.99","-3.52","0.96","5.21","0.47","2.37","L. Ding, C.-Y. Yang, Y.-Q. Zheng, J.-Y. Wang, J. Pei, Z. Su, Acenaphtho[1, 2-k]fluoranthene-Fused Diimide Derivatives: An Investigation of the Relationship Between Molecular Structure and Device Performance. Asian Journal of Organic Chemistry. 6, 1231–1234 (2017)."
"CCCCCCC1=C(C)SC(C)=C1","P3HT","-5.1","-3.1","CCCCCCCCC(CCCCCC)CN1C(=O)C2=CC=C3C4=C(C=CC(=C24)C1=O)C1=C3C(C2=CC=CS2)=C2C3=C4C(=CC=C3)C=CC=C4C2=C1C1=CC=CS1","AFI2","-6.03","-3.55","0.81","3.4","0.6","1.64","L. Ding, C.-Y. Yang, Y.-Q. Zheng, J.-Y. Wang, J. Pei, Z. Su, Acenaphtho[1, 2-k]fluoranthene-Fused Diimide Derivatives: An Investigation of the Relationship Between Molecular Structure and Device Performance. Asian Journal of Organic Chemistry. 6, 1231–1234 (2017)."
"CCCCCCC1=C(C)SC(C)=C1","P3HT","-5.1","-3.1","CCCCCCCCCCCCN1C(=O)C2=CC=C3C4=C(C=CC(=C24)C1=O)C1=C3C(C2=CC=CS2)=C2C3=C4C(=CC=C3)C=CC=C4C2=C1C1=CC=CC1","AFI1","-6.03","-3.55","0.71","2.65","0.55","1.03","L. Ding, C.-Y. Yang, Y.-Q. Zheng, J.-Y. Wang, J. Pei, Z. Su, Acenaphtho[1, 2-k]fluoranthene-Fused Diimide Derivatives: An Investigation of the Relationship Between Molecular Structure and Device Performance. Asian Journal of Organic Chemistry. 6, 1231–1234 (2017)."
"CCCCCCC1=C(C)SC(C)=C1","P3HT","-5.1","-3.1","CCCCCCCCN1C(=O)C2=C(C3=CC=C(C4=CC=C5C(=O)N(C(CC)CC)C(=O)C5=C4)S3)C=CC(C3=CC=C(C4=CC5C(=O)N(C(CC)CC)C(=O)C5C=C4)S3)=C2C1=O","M2","-5.92","-2.98","0.92","1.7","0.31","0.5","L. Ding, C.-Y. Yang, Y.-Q. Zheng, J.-Y. Wang, J. Pei, Z. Su, Acenaphtho[1, 2-k]fluoranthene-Fused Diimide Derivatives: An Investigation of the Relationship Between Molecular Structure and Device Performance. Asian Journal of Organic Chemistry. 6, 1231–1234 (2017)."
"CCCCCCC1=C(C)SC(C)=C1","P3HT","-5.1","-3.1","CCCCCCCCN1C(=O)C2=C(C3=CC=C(C4=CC5C(=O)N(C(CC)CC)C(=O)C5C=C4)S3)N(CCCCCCCC)C(=O)C2=C1C1=CC=C(C2=CC=C3C(=O)N(C(CC)CC)C(=O)C3=C2)S1","M3","-5.23","-3.44","0.81","1.4","0.33","0.37","L. Ding, C.-Y. Yang, Y.-Q. Zheng, J.-Y. Wang, J. Pei, Z. Su, Acenaphtho[1, 2-k]fluoranthene-Fused Diimide Derivatives: An Investigation of the Relationship Between Molecular Structure and Device Performance. Asian Journal of Organic Chemistry. 6, 1231–1234 (2017)."
"CCCCCCC1=C(C)SC(C)=C1","P3HT","-5.1","-3.1","CCC(CC)N1C(=O)C2=CC=C(C3=CC=C(C4=CC=C(C5=CC6C(=O)N(C(CC)CC)C(=O)C6C=C5)S4)S3)C=C2C1=O","M1","-5.6","-3.03","1.23","1.2","0.32","0.46","L. Ding, C.-Y. Yang, Y.-Q. Zheng, J.-Y. Wang, J. Pei, Z. Su, Acenaphtho[1, 2-k]fluoranthene-Fused Diimide Derivatives: An Investigation of the Relationship Between Molecular Structure and Device Performance. Asian Journal of Organic Chemistry. 6, 1231–1234 (2017)."
"CCCCCCC1=C(C)SC(C)=C1","P3HT","-5.1","-3.1","CCC(CC)N1C(=O)C2=CC=C(C3=CC=C(C4=C5C(=O)N(C(CC)CC)C(=O)C6=CC(C7=CC=C(C8=CC9C(=O)N(C(CC)CC)C(=O)C9C=C8)S7)=C7C(=O)N(C(CC)CC)C(=O)C(=C4)C7=C65)S3)C=C2C1=O","M5","-5.92","-3.82","0.49","0.29","0.39","0.056","L. Ding, C.-Y. Yang, Y.-Q. Zheng, J.-Y. Wang, J. Pei, Z. Su, Acenaphtho[1, 2-k]fluoranthene-Fused Diimide Derivatives: An Investigation of the Relationship Between Molecular Structure and Device Performance. Asian Journal of Organic Chemistry. 6, 1231–1234 (2017)."
"CCCCCCC1=C(C)SC(C)=C1","P3HT","-5.1","-3.1","CCC(CC)N1C(=O)C2=CC=C(C3=CC=C(C4=CC5=C6C(=CC=C7C8=C(C9=CC=C(C%10=CC%11C(=O)N(C(CC)CC)C(=O)C%11C=C%10)S9)C=C9C(=O)N(C(CC)CC)C(=O)C%10=CC=C(C4=C76)C8=C%109)C(=O)N(C(CC)CC)C5=O)S3)C=C2C1=O","M6","-5.69","-3.9","0.78","0.23","0.3","0.054","L. Ding, C.-Y. Yang, Y.-Q. Zheng, J.-Y. Wang, J. Pei, Z. Su, Acenaphtho[1, 2-k]fluoranthene-Fused Diimide Derivatives: An Investigation of the Relationship Between Molecular Structure and Device Performance. Asian Journal of Organic Chemistry. 6, 1231–1234 (2017)."
"CCCCCCC1=C(C)SC(C)=C1","P3HT","-5.1","-3.1","CCCCCCCCN1C(=O)/C(=C2\C(=O)N(CCCCCCCC)C3C=C(C4=CC=C(C5=CC6C(=O)N(C(CC)CC)C(=O)C6C=C5)S4)C=CC23)C2=CC=C(C3=CSC(C4=CC=C5C(=O)N(C(CC)CC)C(=O)C5=C4)=C3)C=C21","M4","-5.47","-3.64","0.63","0.15","0.28","0.027","L. Ding, C.-Y. Yang, Y.-Q. Zheng, J.-Y. Wang, J. Pei, Z. Su, Acenaphtho[1, 2-k]fluoranthene-Fused Diimide Derivatives: An Investigation of the Relationship Between Molecular Structure and Device Performance. Asian Journal of Organic Chemistry. 6, 1231–1234 (2017)."
"CCCCCCCCCCC(CCCCCCCC)COC(=O)C1=C(C2=CC=C(C3=C(C(=O)OCC(CCCCCCCC)CCCCCCCCCC)C=C(C4=CC5=CC6=CC7=C(C=C(C)O7)C=C6C=C5O4)S3)S2)SC(C)=C1","PNDT-3T","-5.39","-3.39","O=C(C(C=C(Cl)C(Cl)=C1)=C1C/2=C(C#N)\C#N)C2=C/C3=CC4=C(S3)C5=C(C6=CC(C7(C8=CC=C(CCCCCC)C=C8)C9=CC=C(CCCCCC)C=C9)=C(C%10=C7C(SC(/C=C%11C(C(C=C(Cl)C(Cl)=C%12)=C%12C\%11=C(C#N)\C#N)=O)=C%13)=C%13S%10)C=C6C5(C%14=CC=C(CCCCCC)C=C%14)C%15=CC=C(CCCCCC)C=C%15)S4","ITIC-4CI","-5.75","-4.09","0.9","16.19","0.745","10.86","B. Zheng, F. Qi, Y. Zhang, M. Zhang, P. Gao, F. Liu, T. Li, D. Wei, M. Wan, G. Chen, L. Huo, L. Jiang, Over 14% Efficiency Single-Junction Organic Solar Cells Enabled by Reasonable Conformation Modulating in Naphtho[2,3-b:6,7-b′]difuran Based Polymer. Advanced Energy Materials. 11, 2003954 (2021)."
"CCCCCCCCCCC(CCCCCCCC)COC(=O)C1=C(C2=CC=C(C3=C(C(=O)OCC(CCCCCCCC)CCCCCCCCCC)C=C(C4=CC5=CC6=CC7=C(C=C(C)S7)C=C6C=C5S4)S3)S2)SC(C)=C1","PNDF-3T","-5.46","-3.37","O=C(C(C=C(Cl)C(Cl)=C1)=C1C/2=C(C#N)\C#N)C2=C/C3=CC4=C(S3)C5=C(C6=CC(C7(C8=CC=C(CCCCCC)C=C8)C9=CC=C(CCCCCC)C=C9)=C(C%10=C7C(SC(/C=C%11C(C(C=C(Cl)C(Cl)=C%12)=C%12C\%11=C(C#N)\C#N)=O)=C%13)=C%13S%10)C=C6C5(C%14=CC=C(CCCCCC)C=C%14)C%15=CC=C(CCCCCC)C=C%15)S4","ITIC-4CI","-5.75","-4.09","0.91","20.8","0.751","14.21","B. Zheng, F. Qi, Y. Zhang, M. Zhang, P. Gao, F. Liu, T. Li, D. Wei, M. Wan, G. Chen, L. Huo, L. Jiang, Over 14% Efficiency Single-Junction Organic Solar Cells Enabled by Reasonable Conformation Modulating in Naphtho[2,3-b:6,7-b′]difuran Based Polymer. Advanced Energy Materials. 11, 2003954 (2021)."
"CCCCCCCCCCC(CCCCCCCC)CC1=CC=C(C2=C3C=C(C4=CN=C(C5=CC6=C(S5)C5=C(C=C(C7=NC=C(C)C8=NSN=C87)S5)C6(CC(CC)CCCC)CC(CC)CCCC)C5=NSN=C45)SC3=C(C3=CC=C(CC(CCCCCCCC)CCCCCCCCCC)S3)C3=C2SC(C)=C3)S1","PM2","-5.3","-3.89","CCCCCCCCCCCC1=C(/C=C2\C(=O)C3=C(C=C(F)C(F)=C3)C2=C(C#N)C#N)SC2=C1SC1=C2N(CC(CCCC)CCCCCC)C2=C1C1=NSN=C1C1=C2N(CC(CCCC)CCCCCC)C2=C1SC1=C2SC(CC2C(=O)C3=C(C=C(F)C(F)=C3)C2=C(C#N)C#N)=C1CCCCCCCCCCC","Y6-BO","-5.68","-4.06","0.72","22.1","0.706","11.1","T. Jiang, G. Zhang, R. Xia, J. Huang, X. Li, M. Wang, H.-L. Yip, Y. Cao, Semitransparent organic solar cells based on all-low-bandgap donor and acceptor materials and their performance potential. Materials Today Energy. 21, 100807 (2021)."
"CCCCCCC(CCCC)CC1=C(C)SC(C2=CC3=C(S2)C2=C(C=C(C4=CC(CC(CCCC)CCCCCC)=C(C5=CC6=C(C7=CC=C(CC(CC)CCCC)S7)C7=C(C=C(C)S7)C(C7=CC=C(CC(CC)CCCC)S7)=C6S5)S4)S2)C2=NSN=C23)=C1","D18","-5.52","-3.47","CCCCCCCCC1(C)C2=CC(C3=CC=C4C5=C6C(=CC=C7C(=O)N(C8=C(C(C)C)C=CC=C8C(C)C)C(=O)C(=C76)C=C5)C5=C4C3=CC=C5)=CC=C2C2=C1C=C1C(=C2)C(CCCCCCCC)(CCCCCCCC)C2=C1C=CC(C1=CC=C3C4=C5C(=CC=C6C(=O)N(C7=C(C(C)C)C=CC=C7C(C)C)C(=O)C(=C65)C=C4)C4=C3C1=CC=C4)=C2","PMI-FF-PMI","","","1.41","6.09","0.609","5.34","J. Hofinger, S. Weber, F. Mayr, A. Jodlbauer, M. Reinfelds, T. Rath, G. Trimmel, M. C. Scharber, Wide-bandgap organic solar cells with a novel perylene-based non-fullerene acceptor enabling open-circuit voltages beyond 1.4 V. J. Mater. Chem. A. 10, 2888–2906 (2022)."
"CCCCC(CC)CC1=C(F)C=C(C2=C3C=C(C4=CC=C(C5=C6C(=O)C7=C(CC(CC)CCCC)SC(CC(CC)CCCC)=C7C(=O)C6=C(C6=CC=C(C)S6)S5)S4)SC3=C(C3=CC(F)=C(CC(CC)CCCC)S3)C3=C2SC(C)=C3)S1","PM6","-5.45","-3.64","CCCCCCOC1=CC(C2(C3=CC(OCCCCCC)=C(F)C=C3)C3=CC4=C(C=C3C3=C2C=C(/C=C2\C(=O)C5=C(C=C(Cl)C(Cl)=C5)C2=C(C#N)C#N)S3)C(C2=CC(OCCCCCC)=C(F)C=C2)(C2=CC(OCCCCCC)=C(F)C=C2)C2=C4SC3=C2N(CC(CCCC)CCCCCC)C2=C3SC(/C=C3\C(=O)C4=C(C=C(Cl)C(Cl)=C4)C3=C(C#N)C#N)=C2)=CC=C1F","IMOF","-5.62","-4.08","0.81","22.43","0.7359","13.89","L. Yang, H. Wang, J. Cao, F. Du, J. Yu, W. Tang, Intermolecular interaction induced spontaneous aggregation enables over 14% efficiency as-cast nonfullerene solar cells. Chemical Engineering Journal. 427, 131942 (2022)."
"CCCCC(CC)CC1=C(F)C=C(C2=C3C=C(C4=CC=C(C5=C6C(=O)C7=C(CC(CC)CCCC)SC(CC(CC)CCCC)=C7C(=O)C6=C(C6=CC=C(C)S6)S5)S4)SC3=C(C3=CC(F)=C(CC(CC)CCCC)S3)C3=C2SC(C)=C3)S1","PM6","-5.45","-3.64","CCCCCCOC1=CC(C2(C3=CC(OCCCCCC)=C(Cl)C=C3)C3=CC4=C(C=C3C3=C2C=C(/C=C2\C(=O)C5=C(C=C(Cl)C(Cl)=C5)C2=C(C#N)C#N)S3)C(C2=CC(OCCCCCC)=C(Cl)C=C2)(C2=CC(OCCCCCC)=C(Cl)C=C2)C2=C4SC3=C2N(CC(CCCC)CCCCCC)C2=C3SC(/C=C3\C(=O)C4=C(C=C(Cl)C(Cl)=C4)C3=C(C#N)C#N)=C2)=CC=C1Cl","IMOCl","-5.65","-4.07","0.81","21.17","0.7073","12.61","L. Yang, H. Wang, J. Cao, F. Du, J. Yu, W. Tang, Intermolecular interaction induced spontaneous aggregation enables over 14% efficiency as-cast nonfullerene solar cells. Chemical Engineering Journal. 427, 131942 (2022)."
"CCCCC(CC)CC1=C(F)C=C(C2=C3C=C(C4=CC=C(C5=C6C(=O)C7=C(CC(CC)CCCC)SC(CC(CC)CCCC)=C7C(=O)C6=C(C6=CC=C(C)S6)S5)S4)SC3=C(C3=CC(F)=C(CC(CC)CCCC)S3)C3=C2SC(C)=C3)S1","PM6","-5.45","-3.64","CCCCCCOC1=CC(C2(C3=CC(OCCCCCC)=C(C)C=C3)C3=CC4=C(C=C3C3=C2C=C(/C=C2\C(=O)C5=C(C=C(Cl)C(Cl)=C5)C2=C(C#N)C#N)S3)C(C2=CC(OCCCCCC)=C(C)C=C2)(C2=CC(OCCCCCC)=C(C)C=C2)C2=C4SC3=C2N(CC(CCCC)CCCCCC)C2=C3SC(/C=C3\C(=O)C4=C(C=C(Cl)C(Cl)=C4)C3=C(C#N)C#N)=C2)=CC=C1C","IMOM","-5.61","-4.06","0.93","20.56","0.608","12.09","L. Yang, H. Wang, J. Cao, F. Du, J. Yu, W. Tang, Intermolecular interaction induced spontaneous aggregation enables over 14% efficiency as-cast nonfullerene solar cells. Chemical Engineering Journal. 427, 131942 (2022)."
"CCCCC(CC)CC1=C(F)C=C(C2=C3C=C(C4=CC=C(C5=C6C(=O)C7=C(CC(CC)CCCC)SC(CC(CC)CCCC)=C7C(=O)C6=C(C6=CC=C(C)S6)S5)S4)SC3=C(C3=CC(F)=C(CC(CC)CCCC)S3)C3=C2SC(C)=C3)S1","PM6","-5.45","-3.64","CCCCCCOC1=CC=CC(C2(C3=CC=CC(OCCCCCC)=C3)C3=CC4=C(C=C3C3=C2C=C(/C=C2\C(=O)C5=C(C=C(Cl)C(Cl)=C5)C2=C(C#N)C#N)S3)C(C2=CC(OCCCCCC)=CC=C2)(C2=CC(OCCCCCC)=CC=C2)C2=C4SC3=C2N(CC(CCCC)CCCCCC)C2=C3SC(/C=C3\C(=O)C4=C(C=C(Cl)C(Cl)=C4)C3=C(C#N)C#N)=C2)=C1","IMO","-5.62","-4.04","0.92","20.3","0.6025","11.62","L. Yang, H. Wang, J. Cao, F. Du, J. Yu, W. Tang, Intermolecular interaction induced spontaneous aggregation enables over 14% efficiency as-cast nonfullerene solar cells. Chemical Engineering Journal. 427, 131942 (2022)."
"CCCCC(CC)CC1=C2C(=O)C3=C(C4=CC(Cl)=C(C)S4)SC(C4=CC(Cl)=C(C5=CC6=C(C7=CC=C(SC(CC)CCCC)S7)C7=C(C=C(C)S7)C(C7=CC=C(SC(CC)CCCC)S7)=C6S5)S4)=C3C(=O)C2=C(CC(CC)CCCC)S1","H2","-5.6","-3.61","CCCCCCCCCCCC1=C(/C=C2\C(=O)C3=C(C=C(F)C(F)=C3)C2=C(C#N)C#N)SC2=C1SC1=C2N(CC(CC)CCCC)C2=C1C1=NSN=C1C1=C2N(CC(CC)CCCC)C2=C1SC1=C2SC(/C=C2\C(=O)C3=C(C=C(F)C(F)=C3)C2=C(C#N)C#N)=C1CCCCCCCCCCC","Y6","-5.65","-4.1","0.85","24.13","0.673","13.8","B. Huang, L. Hu, N. Chen, Y. Cheng, X. Huang, J. Oh, C. Yang, S.-Y. Liu, L. Chen, Modulating Chlorination Position on Polymer Donors for Highly Efficient Nonfullerene Organic Solar Cells. Solar RRL. 5, 2100510 (2021)."
"CCCCC(CC)CC1=C2C(=O)C3=C(C4=CC(Cl)=C(C)S4)SC(C4=CC(Cl)=C(C5=CC6=C(C7=CC=C(SC(CC)CCCC)S7)C7=C(C=C(C)S7)C(C7=CC=C(SC(CC)CCCC)S7)=C6S5)S4)=C3C(=O)C2=C(CC(CC)CCCC)S1","H2","-5.6","-3.61","CCCCCCC1=CC=C(C2(C3=CC=C(CCCCCC)C=C3)C3=CC4=C(C=C3C3=C2C2=C(C=C(/C=C5\C(=O)C6=C(C=C(F)C(F)=C6)C5=C(C#N)C#N)S2)S3)C(C2=CC=C(CCCCCC)C=C2)(C2=CC=C(CCCCCC)C=C2)C2=C4SC3=C2SC(/C=C2\C(=O)C4=C(C=C(F)C(F)=C4)C2=C(C#N)C#N)=C3)C=C1","IT-4F","-5.59","-4.06","0.85","18.56","0.7","11.04","B. Huang, L. Hu, N. Chen, Y. Cheng, X. Huang, J. Oh, C. Yang, S.-Y. Liu, L. Chen, Modulating Chlorination Position on Polymer Donors for Highly Efficient Nonfullerene Organic Solar Cells. Solar RRL. 5, 2100510 (2021)."
"CCCCC(CC)CC1=C2C(=O)C3=C(C4=CC=C(C)S4)SC(C4=CC=C(C5=CC6=C(C7=CC(Cl)=C(SC(CC)CCCC)S7)C7=C(C=C(C)S7)C(C7=CC(Cl)=C(SC(CC)CCCC)S7)=C6S5)S4)=C3C(=O)C2=C(CC(CC)CCCC)S1","H1","-5.62","-3.58","CCCCCCCCCCCC1=C(/C=C2\C(=O)C3=C(C=C(F)C(F)=C3)C2=C(C#N)C#N)SC2=C1SC1=C2N(CC(CC)CCCC)C2=C1C1=NSN=C1C1=C2N(CC(CC)CCCC)C2=C1SC1=C2SC(/C=C2\C(=O)C3=C(C=C(F)C(F)=C3)C2=C(C#N)C#N)=C1CCCCCCCCCCC","Y6","-5.65","-4.1","0.86","24.98","0.727","15.62","B. Huang, L. Hu, N. Chen, Y. Cheng, X. Huang, J. Oh, C. Yang, S.-Y. Liu, L. Chen, Modulating Chlorination Position on Polymer Donors for Highly Efficient Nonfullerene Organic Solar Cells. Solar RRL. 5, 2100510 (2021)."
"CCCCC(CC)CC1=C2C(=O)C3=C(C4=CC=C(C)S4)SC(C4=CC=C(C5=CC6=C(C7=CC(Cl)=C(SC(CC)CCCC)S7)C7=C(C=C(C)S7)C(C7=CC(Cl)=C(SC(CC)CCCC)S7)=C6S5)S4)=C3C(=O)C2=C(CC(CC)CCCC)S1","H1","-5.62","-3.58","CCCCCCC1=CC=C(C2(C3=CC=C(CCCCCC)C=C3)C3=CC4=C(C=C3C3=C2C2=C(C=C(/C=C5\C(=O)C6=C(C=C(F)C(F)=C6)C5=C(C#N)C#N)S2)S3)C(C2=CC=C(CCCCCC)C=C2)(C2=CC=C(CCCCCC)C=C2)C2=C4SC3=C2SC(/C=C2\C(=O)C4=C(C=C(F)C(F)=C4)C2=C(C#N)C#N)=C3)C=C1","IT-4F","-5.59","-4.06","0.87","19.46","0.729","12.34","B. Huang, L. Hu, N. Chen, Y. Cheng, X. Huang, J. Oh, C. Yang, S.-Y. Liu, L. Chen, Modulating Chlorination Position on Polymer Donors for Highly Efficient Nonfullerene Organic Solar Cells. Solar RRL. 5, 2100510 (2021)."
"CCCCCCCCCCCCCCCCCCCCCCCCC(CCCC)CC1=CC=C(C2=C3C=C(C4=CC(/C=N/OC)=C(C)S4)SC3=C(C3=CC=C(CC(CC)CCCC)S3)C3=C2SC(C)=C3)S1","PBDTTO","-5.6","-3.57","CCCCCCCCCCCC1=C(/C=C2\C(=O)C3=C(C=C(F)C(F)=C3)C2=C(C#N)C#N)SC2=C1SC1=C2N(CC(CC)CCCC)C2=C1C1=NSN=C1C1=C2N(CC(CC)CCCC)C2=C1SC1=C2SC(/C=C2\C(=O)C3=C(C=C(F)C(F)=C3)C2=C(C#N)C#N)=C1CCCCCCCCCCC","Y6","-5.65","-4.1","0.83","27.03","0.59","13.29","K. He, P. Kumar, Y. Yuan, Z. Zhang, X. Li, H. Liu, J. Wang, Y. Li, A Wide Bandgap Polymer Donor Composed of Benzodithiophene and Oxime-Substituted Thiophene for High-Performance Organic Solar Cells. ACS Appl. Mater. Interfaces. 13, 26441–26450 (2021)."
"CCCCCCCCC(CCCCCC)CN1N=C2C(=N1)C(C1=CC=C(C3=CC=C(C4=C(CC(CC)CCCC)C=C(C5=NN=C(C6=CC(CC(CC)CCCC)=C(C)S6)N=N5)S4)S3)S1)=C(F)C(F)=C2C1=CC=C(C)S1","PBTZ-TTz","-5.55","-3.69","CCCCCCC1=CC=C(C2(C3=CC=C(CCCCCC)C=C3)C3=CC4=C(C=C3C3=C2C2=C(C=C(/C=C5\C(=O)C6=C(C=C(F)C(F)=C6)C5=C(C#N)C#N)S2)S3)C(C2=CC=C(CCCCCC)C=C2)(C2=CC=C(CCCCCC)C=C2)C2=C4SC3=C2SC(/C=C2\C(=O)C4=C(C=C(F)C(F)=C4)C2=C(C#N)C#N)=C3)C=C1","IT-4F","-5.59","-4.06","0.86","11.8","0.579","5.9","H. Guo, X. Huang, Z. Liu, F. Wu, L. Chen, Novel polymer donors based on simple A1-π-A2 structure for non-halogen solvent-processed organic solar cells. Dyes and Pigments. 196, 109817 (2021)."
"CCCCC(CC)CC1=CC=C(C2=C3C=C(C4=C(CC(CC)CCCC)C=C(C5=NN=C(C6=CC(CC(CC)CCCC)=C(C)S6)N=N5)S4)SC3=C(C3=CC=C(CC(CC)CCCC)S3)C3=C2SC(C)=C3)S1","PBDT-TTz","-5.61","-3.7","CCCCCCC1=CC=C(C2(C3=CC=C(CCCCCC)C=C3)C3=CC4=C(C=C3C3=C2C2=C(C=C(/C=C5\C(=O)C6=C(C=C(F)C(F)=C6)C5=C(C#N)C#N)S2)S3)C(C2=CC=C(CCCCCC)C=C2)(C2=CC=C(CCCCCC)C=C2)C2=C4SC3=C2SC(/C=C2\C(=O)C4=C(C=C(F)C(F)=C4)C2=C(C#N)C#N)=C3)C=C1","IT-4F","-5.59","-4.06","0.94","12.4","0.639","7.4","H. Guo, X. Huang, Z. Liu, F. Wu, L. Chen, Novel polymer donors based on simple A1-π-A2 structure for non-halogen solvent-processed organic solar cells. Dyes and Pigments. 196, 109817 (2021)."
"CCCCC(CC)CC1=C(Cl)C=C(C2=C3C=C(C4=CC=C(C5=C6C(=O)C7=C(CC(CC)CCCC)SC(CC(CC)CCCC)=C7C(=O)C6=C(C6=CC=C(C)[Se]6)S5)[Se]4)SC3=C(C3=CC(Cl)=C(CC(CC)CCCC)S3)C3=C2SC(C)=C3)S1","PBDT−Se","-5.49","-3.85","CCCCCCCCCCCC1=C(/C=C2\C(=O)C3=C(C=C(F)C(F)=C3)C2=C(C#N)C#N)SC2=C1SC1=C2N(CC(CC)CCCC)C2=C1C1=NSN=C1C1=C2N(CC(CC)CCCC)C2=C1SC1=C2SC(/C=C2\C(=O)C3=C(C=C(F)C(F)=C3)C2=C(C#N)C#N)=C1CCCCCCCCCCC","Y6","-5.65","-4.1","0.81","21.72","0.5","8.8","Y.-Q. Liu, H.-F. Zhi, H.-R. Bai, Z. Jiang, S.-S. Wan, M. Jiang, A. Mahmood, C. Yang, S. Sun, Q. An, J.-L. Wang, Two-Dimensional Conjugated Benzo[1,2-b:4,5-b′]diselenophene-Based Copolymer Donor Enables Large Open-Circuit Voltage and High Efficiency in Selenophene-based Organic Solar Cells. ChemSusChem. 14, 4454–4465 (2021)."
"CCCCC(CC)CC1=C(Cl)C=C(C2=C3C=C(C4=CC=C(C5=C6C(=O)C7=C(CC(CC)CCCC)SC(CC(CC)CCCC)=C7C(=O)C6=C(C6=CC=C(C)S6)S5)S4)[Se]C3=C(C3=CC(Cl)=C(CC(CC)CCCC)S3)C3=C2[Se]C(C)=C3)S1","PBDSe−T","-5.53","-3.82","CCCCCCCCCCCC1=C(/C=C2\C(=O)C3=C(C=C(F)C(F)=C3)C2=C(C#N)C#N)SC2=C1SC1=C2N(CC(CC)CCCC)C2=C1C1=NSN=C1C1=C2N(CC(CC)CCCC)C2=C1SC1=C2SC(/C=C2\C(=O)C3=C(C=C(F)C(F)=C3)C2=C(C#N)C#N)=C1CCCCCCCCCCC","Y6","-5.65","-4.1","0.89","24.91","0.6541","14.5","Y.-Q. Liu, H.-F. Zhi, H.-R. Bai, Z. Jiang, S.-S. Wan, M. Jiang, A. Mahmood, C. Yang, S. Sun, Q. An, J.-L. Wang, Two-Dimensional Conjugated Benzo[1,2-b:4,5-b′]diselenophene-Based Copolymer Donor Enables Large Open-Circuit Voltage and High Efficiency in Selenophene-based Organic Solar Cells. ChemSusChem. 14, 4454–4465 (2021)."
"CCCCC(CC)CC1=C(Cl)C=C(C2=C3C=C(C4=CC=C(C5=C6C(=O)C7=C(CC(CC)CCCC)SC(CC(CC)CCCC)=C7C(=O)C6=C(C6=CC=C(C)[Se]6)S5)[Se]4)[Se]C3=C(C3=CC(Cl)=C(CC(CC)CCCC)S3)C3=C2[Se]C(C)=C3)S1","PBDSe−Se","-5.46","-3.83","CCCCCCCCCCCC1=C(/C=C2\C(=O)C3=C(C=C(F)C(F)=C3)C2=C(C#N)C#N)SC2=C1SC1=C2N(CC(CC)CCCC)C2=C1C1=NSN=C1C1=C2N(CC(CC)CCCC)C2=C1SC1=C2SC(/C=C2\C(=O)C3=C(C=C(F)C(F)=C3)C2=C(C#N)C#N)=C1CCCCCCCCCCC","Y6","-5.65","-4.1","0.75","12.95","0.4604","4.47","Y.-Q. Liu, H.-F. Zhi, H.-R. Bai, Z. Jiang, S.-S. Wan, M. Jiang, A. Mahmood, C. Yang, S. Sun, Q. An, J.-L. Wang, Two-Dimensional Conjugated Benzo[1,2-b:4,5-b′]diselenophene-Based Copolymer Donor Enables Large Open-Circuit Voltage and High Efficiency in Selenophene-based Organic Solar Cells. ChemSusChem. 14, 4454–4465 (2021)."
