Repository: JinYSun/BiBERTa

BiBERTa

### **<u>Deep learning-assisted to accelerate the discovery of donor/acceptor pairs for high-performance organic solar cells</u>**

## <u>Motivation</u>

It is a deep learning-based framework built for new donor/acceptor pairs discovery. The framework contains data collection section, PCE prediction section and molecular discovery section. Specifically, a large D/A pair dataset was built by collecting experimental data from literature. Then, a novel RoBERTa-based bi-encoder model (BiBERTa) was developed for PCE prediction by using the SMILES of donor and acceptor pairs as the input. Two pretrained ChemBERTa2 encoders were loaded as initial parameters of the bi-encoder.

File: BiBERTa/dataset/OSC/data.csv (part 34 of 41)
"Donor","Donor_Name","HOMO/D","LUMO/D","Acceptor","Acceptor_Name","HOMO/A","LUMO/A","Voc","Jsc","FF","PCE","reference"
"CCCCCCCCCCC(CCCCCCCC)CCOC(=O)C1=C(C2=CC=C(C3=C(F)C(F)=C(C4=CC=C(C)S4)C(F)=C3F)S2)SC(C2=CC(C(=O)OCC(CCCCCCCC)CCCCCCCCCC)=C(C)S2)=C1","P3","-5.62","-3.62","CCCCCCC1=CC=C(C2(C3=CC=C(CCCCCC)C=C3)C3=CC4=C(C=C3C3=C2C2=C(C=C(/C=C5\C(=O)C6=C(C=C(F)C(F)=C6)C5=C(C#N)C#N)S2)S3)C(C2=CC=C(CCCCCC)C=C2)(C2=CC=C(CCCCCC)C=C2)C2=C4SC3=C2SC(/C=C2\C(=O)C4=C(C=C(F)C(F)=C4)C2=C(C#N)C#N)=C3)C=C1","IT-4F","-5.59","-4.06","0.926","12.64","0.598","7","G. P. Kini, E. J. Lee, S. J. Jeon, D. K. Moon, Understanding the Critical Role of Sequential Fluorination of Phenylene Units on the Properties of Dicarboxylate Bithiophene-Based Wide-Bandgap Polymer Donors for Non-Fullerene Organic Solar Cells. Macromolecular Rapid Communications. 42, 2000743 (2021)."
"CCCCCCCCCCC(CCCCCCCC)CCOC(=O)C1=C(C2=CC=C(C3=C(F)C=C(C4=CC=C(C)S4)C(F)=C3)S2)SC(C2=CC(C(=O)OCC(CCCCCCCC)CCCCCCCCCC)=C(C)S2)=C1","P2","-5.54","-3.58","CCCCCCC1=CC=C(C2(C3=CC=C(CCCCCC)C=C3)C3=CC4=C(C=C3C3=C2C2=C(C=C(/C=C5\C(=O)C6=C(C=C(F)C(F)=C6)C5=C(C#N)C#N)S2)S3)C(C2=CC=C(CCCCCC)C=C2)(C2=CC=C(CCCCCC)C=C2)C2=C4SC3=C2SC(/C=C2\C(=O)C4=C(C=C(F)C(F)=C4)C2=C(C#N)C#N)=C3)C=C1","IT-4F","-5.59","-4.06","0.852","15.22","0.531","6.89","G. P. Kini, E. J. Lee, S. J. Jeon, D. K. Moon, Understanding the Critical Role of Sequential Fluorination of Phenylene Units on the Properties of Dicarboxylate Bithiophene-Based Wide-Bandgap Polymer Donors for Non-Fullerene Organic Solar Cells. Macromolecular Rapid Communications. 42, 2000743 (2021)."
"CCCCCCCCCCC(CCCCCCCC)CCOC(=O)C1=C(C2=CC=C(C3=CC=C(C4=CC=C(C)S4)C=C3)S2)SC(C2=CC(C(=O)OCC(CCCCCCCC)CCCCCCCCCC)=C(C)S2)=C1","P1","-5.42","-3.29","CCCCCCC1=CC=C(C2(C3=CC=C(CCCCCC)C=C3)C3=CC4=C(C=C3C3=C2C2=C(C=C(/C=C5\C(=O)C6=C(C=C(F)C(F)=C6)C5=C(C#N)C#N)S2)S3)C(C2=CC=C(CCCCCC)C=C2)(C2=CC=C(CCCCCC)C=C2)C2=C4SC3=C2SC(/C=C2\C(=O)C4=C(C=C(F)C(F)=C4)C2=C(C#N)C#N)=C3)C=C1","IT-4F","-5.59","-4.06","0.754","0.803","0.269","0.16","G. P. Kini, E. J. Lee, S. J. Jeon, D. K. Moon, Understanding the Critical Role of Sequential Fluorination of Phenylene Units on the Properties of Dicarboxylate Bithiophene-Based Wide-Bandgap Polymer Donors for Non-Fullerene Organic Solar Cells. Macromolecular Rapid Communications. 42, 2000743 (2021)."
"CCCCCCC1=CC=C(C2(C3=CC=C(CCCCCC)C=C3)C3=CC4=C(C=C3C3=C2C=C(/C=C(\C#N)C2=CC=C(C)S2)S3)C(C2=CC=C(CCCCCC)C=C2)(C2=CC=C(CCCCCC)C=C2)C2=C4SC(/C=C(\C#N)C3=CC=C(C4=CC5=C(C6=CC=C(SC(CC)CCCC)S6)C6=C(C=C(C)S6)C(C6=CC=C(SC(CC)CCCC)S6)=C5S4)S3)=C2)C=C1","PBDT-S","-5.51","-3.42","CCCCCCCCCCCC1=C(/C=C2\C(=O)C3=C(C=C(F)C(F)=C3)C2=C(C#N)C#N)SC2=C1SC1=C2N(CC(CC)CCCC)C2=C1C1=NSN=C1C1=C2N(CC(CC)CCCC)C2=C1SC1=C2SC(/C=C2\C(=O)C3=C(C=C(F)C(F)=C3)C2=C(C#N)C#N)=C1CCCCCCCCCCC","Y6","-5.65","-4.1","0.9","16.18","0.4699","6.9","B. He, Y. Chen, J. Chen, S. Chen, M. Xiao, G. Chen, C. Dai, Wide-bandgap donor polymers based on a dicyanodivinyl indacenodithiophene unit for non-fullerene polymer solar cells. RSC Adv. 11, 21397–21404 (2021)."
"CCCCCCC1=CC=C(C2(C3=CC=C(CCCCCC)C=C3)C3=CC4=C(C=C3C3=C2C=C(/C=C(\C#N)C2=CC=C(C)S2)S3)C(C2=CC=C(CCCCCC)C=C2)(C2=CC=C(CCCCCC)C=C2)C2=C4SC(/C=C(\C#N)C3=CC=C(C4=CC5=C(C6=CC=C(CC(CC)CCCC)S6)C6=C(C=C(C)S6)C(C6=CC=C(CC(CC)CCCC)S6)=C5S4)S3)=C2)C=C1","PBDT","-5.48","-3.39","CCCCCCCCCCCC1=C(/C=C2\C(=O)C3=C(C=C(F)C(F)=C3)C2=C(C#N)C#N)SC2=C1SC1=C2N(CC(CC)CCCC)C2=C1C1=NSN=C1C1=C2N(CC(CC)CCCC)C2=C1SC1=C2SC(/C=C2\C(=O)C3=C(C=C(F)C(F)=C3)C2=C(C#N)C#N)=C1CCCCCCCCCCC","Y6","-5.65","-4.1","0.88","22.16","0.5131","10.04","B. He, Y. Chen, J. Chen, S. Chen, M. Xiao, G. Chen, C. Dai, Wide-bandgap donor polymers based on a dicyanodivinyl indacenodithiophene unit for non-fullerene polymer solar cells. RSC Adv. 11, 21397–21404 (2021)."
"CCCCCCCCC(CCCCCC)CC1=CC=C(C2=C3N=C(C4=CC=C(C)S4)SC3=C(C3=CC=C(CC(CCCCCC)CCCCCCCC)S3)C3=C2SC(C2=CC=C(C4=CC5=C(C6=CC=C(SCC(CC)CCCC)S6)C6=C(C=C(C)S6)C(C6=CC=C(SCC(CC)CCCC)S6)=C5S4)S2)=N3)S1","PBB-TSD","-5.54","-3.56","CCCCCCC1=CC=C(C2(C3=CC=C(CCCCCC)C=C3)C3=CC4=C(C=C3C3=C2C2=C(C=C(/C=C5\C(=O)C6=C(C=C(F)C(F)=C6)C5=C(C#N)C#N)S2)S3)C(C2=CC=C(CCCCCC)C=C2)(C2=CC=C(CCCCCC)C=C2)C2=C4SC3=C2SC(/C=C2\C(=O)C4=C(C=C(F)C(F)=C4)C2=C(C#N)C#N)=C3)C=C1","IT-4F","-5.59","-4.06","0.82","19.1","0.684","10.7","I. O. Raji, S. Wen, Y. Li, D. Huang, X. Shi, A. Saparbaev, C. Gu, C. Yang, X. Bao, Benzobis(Thiazole)-Based Conjugated Polymer with Varying Alkylthio Side-Chain Positions for Efficient Fullerene-Free Organic Solar Cells. ACS Appl. Mater. Interfaces. 13, 36071–36079 (2021)."
"CCCCCCCCC(CCCCCC)CSC1=CC=C(C2=C3N=C(C4=CC=C(C)S4)SC3=C(C3=CC=C(SCC(CCCCCC)CCCCCCCC)S3)C3=C2SC(C2=CC=C(C4=CC5=C(C6=CC=C(CC(CC)CCCC)S6)C6=C(C=C(C)S6)C(C6=CC=C(CC(CC)CCCC)S6)=C5S4)S2)=N3)S1","PBB-TSA","-5.29","-3.33","CCCCCCC1=CC=C(C2(C3=CC=C(CCCCCC)C=C3)C3=CC4=C(C=C3C3=C2C2=C(C=C(/C=C5\C(=O)C6=C(C=C(F)C(F)=C6)C5=C(C#N)C#N)S2)S3)C(C2=CC=C(CCCCCC)C=C2)(C2=CC=C(CCCCCC)C=C2)C2=C4SC3=C2SC(/C=C2\C(=O)C4=C(C=C(F)C(F)=C4)C2=C(C#N)C#N)=C3)C=C1","IT-4F","-5.59","-4.06","0.89","21.9","0.745","14.6","I. O. Raji, S. Wen, Y. Li, D. Huang, X. Shi, A. Saparbaev, C. Gu, C. Yang, X. Bao, Benzobis(Thiazole)-Based Conjugated Polymer with Varying Alkylthio Side-Chain Positions for Efficient Fullerene-Free Organic Solar Cells. ACS Appl. Mater. Interfaces. 13, 36071–36079 (2021)."
"CCCCCCCCCCC(CCCCCCCC)COC1=C(C2=CC=C(C)S2)C=C(F)C(C2=CC=C(C3=CC4=C(C5=CC(F)=C(CC(CC)CCCC)S5)C5=C(C=C(C)S5)C(C5=CC(F)=C(CC(CC)CCCC)S5)=C4S3)S2)=C1","W5","-5.46","-3.39","CCCCCCCCCCCC1=C(/C=C2\C(=O)C3=C(C=C(F)C(F)=C3)C2=C(C#N)C#N)SC2=C1SC1=C2N(CC(CC)CCCC)C2=C1C1=NSN=C1C1=C2N(CC(CC)CCCC)C2=C1SC1=C2SC(/C=C2\C(=O)C3=C(C=C(F)C(F)=C3)C2=C(C#N)C#N)=C1CCCCCCCCCCC","Y6","-5.65","-4.1","0.82","25.33","0.622","13","J. Xu, A. Sun, Z. Xiao, E. Wang, B. Zhang, Y. Hua, L. Ding, Efficient wide-bandgap copolymer donors with reduced synthesis cost. J. Mater. Chem. C. 9, 16187–16191 (2021)."
"CCCCCCCCCCC(CCCCCCCC)COC1=C(C2=CC=C(C)S2)C=CC(C2=CC=C(C3=CC4=C(C5=CC(F)=C(CC(CC)CCCC)S5)C5=C(C=C(C)S5)C(C5=CC(F)=C(CC(CC)CCCC)S5)=C4S3)S2)=C1F","W4","-5.56","-3.43","CCCCCCCCCCCC1=C(/C=C2\C(=O)C3=C(C=C(F)C(F)=C3)C2=C(C#N)C#N)SC2=C1SC1=C2N(CC(CC)CCCC)C2=C1C1=NSN=C1C1=C2N(CC(CC)CCCC)C2=C1SC1=C2SC(/C=C2\C(=O)C3=C(C=C(F)C(F)=C3)C2=C(C#N)C#N)=C1CCCCCCCCCCC","Y6","-5.65","-4.1","0.86","25.05","0.71","15.25","J. Xu, A. Sun, Z. Xiao, E. Wang, B. Zhang, Y. Hua, L. Ding, Efficient wide-bandgap copolymer donors with reduced synthesis cost. J. Mater. Chem. C. 9, 16187–16191 (2021)."
"CCCCCCC1=C(C)SC(C)=C1","P3HT","-5.1","-3.1","CCCCCCN1C2=C(C=C(C3=CC4=C(C=C3)C3=C(C=C(C5=CC6=C(C=C5)N(CCCCCC)/C(=C/C=C5\C(=O)C7=C(C=C(F)C(F)=C7)C5=C(C#N)C#N)C6(C)C)C=C3)C4(CCCCCC)CCCCCC)C=C2)C(C)(C)/C1=C\C=C1/C(=O)C2=C(C=C(F)C(F)=C2)C1=C(C#N)C#N","Z2","-5.5","-3.51","0.87","7.01","0.5773","3.53","Y. Li, X. Liu, H. Liu, J. Yu, Z. Li, Unfused Nonfullerene Acceptors Based on Simple Dipolar Merocyanines. Chemistry – A European Journal. 27, 18103–18108 (2021)."
"CCCCCCC1=C(C)SC(C)=C1","P3HT","-5.1","-3.1","CCCCCCN1C2=C(C=C(C3=CC4=C(C=C3)C3=C(C=C(C5=CC6=C(C=C5)N(CCCCCC)/C(=C/C=C5\C(=O)C7=C(C=CC=C7)C5=C(C#N)C#N)C6(C)C)C=C3)C4(CCCCCC)CCCCCC)C=C2)C(C)(C)/C1=C\C=C1/C(=O)C2=C(C=CC=C2)C1=C(C#N)C#N","Z1","-5.37","-3.24","0.84","4.73","0.4325","1.8","Y. Li, X. Liu, H. Liu, J. Yu, Z. Li, Unfused Nonfullerene Acceptors Based on Simple Dipolar Merocyanines. Chemistry – A European Journal. 27, 18103–18108 (2021)."
"CCCCCCC(CCCC)CC1=C(F)C=C(C2=C3C=C(C4=CC=C(C)S4)SC3=C(C3=CC(F)=C(CC(CCCC)CCCCCC)S3)C3=C2SC(C2=CC=C(C4=C(CC(CC)CCCC)C=C(C5=C6C7=CC=C8C(=O)N(CC(CC)CCCC)C(=O)C9=C8C7=C(C=C9)C6=C(C6=CC(CC(CC)CCCC)=C(C)S6)S5)S4)S2)=C3)S1","PNTB-2T","-5.52","-3.43","CCCCCCCCCCCC1=C(/C=C2\C(=O)C3=C(C=C(F)C(F)=C3)C2=C(C#N)C#N)SC2=C1SC1=C2N(CC(CC)CCCC)C2=C1C1=NSN=C1C1=C2N(CC(CC)CCCC)C2=C1SC1=C2SC(/C=C2\C(=O)C3=C(C=C(F)C(F)=C3)C2=C(C#N)C#N)=C1CCCCCCCCCCC","Y6","-5.65","-4.1","0.872","26.31","0.73","16.72","Naphthalenothiophene imide-based polymer exhibiting over 17% efficiency. Joule. 5, 931–944 (2021)."
"CCCCC(CC)CC1=C(C)SC(C2=C3C4=C5C(=CC=C6C(=O)N(CC(CC)CCCC)C(=O)C(=C65)C=C4)C3=C(C3=CC(CC(CC)CCCC)=C(C4=CC5=C(S4)C(C4=CC(F)=C(CC(CC)CCCC)S4)=C4C=C(C)SC4=C5C4=CC(F)=C(CC(CC)CCCC)S4)S3)S2)=C1","PNTB","-5.6","-3.53","CCCCCCCCCCCC1=C(/C=C2\C(=O)C3=C(C=C(F)C(F)=C3)C2=C(C#N)C#N)SC2=C1SC1=C2N(CC(CC)CCCC)C2=C1C1=NSN=C1C1=C2N(CC(CC)CCCC)C2=C1SC1=C2SC(/C=C2\C(=O)C3=C(C=C(F)C(F)=C3)C2=C(C#N)C#N)=C1CCCCCCCCCCC","Y6","-5.65","-4.1","0.899","8.68","0.49","3.81","Naphthalenothiophene imide-based polymer exhibiting over 17% efficiency. Joule. 5, 931–944 (2021)."
"CCCCCCCCC1=C(CCCCCCCC)SC(C2=C3C=C(C4=CC=C(C5=C6C(=O)N(CC(CC)CCCC)C(=O)C6=C(C6=CC=C(C)S6)C=C5)S4)SC3=C(C3=CC(CCCCCCCC)=C(CCCCCCCC)S3)C3=C2SC(C)=C3)=C1","PhI-Th","","","CCCCCCCCCCCC1=C(/C=C2\C(=O)C3=C(C=C(F)C(F)=C3)C2=C(C#N)C#N)SC2=C1SC1=C2N(CC(CC)CCCC)C2=C1C1=NSN=C1C1=C2N(CC(CC)CCCC)C2=C1SC1=C2SC(/C=C2\C(=O)C3=C(C=C(F)C(F)=C3)C2=C(C#N)C#N)=C1CCCCCCCCCCC","Y6","-5.65","-4.1","0.803","23.5","0.555","10.5","W. Zhang, J. Huang, J. Xu, M. Han, D. Su, N. Wu, C. Zhang, A. Xu, C. Zhan, Phthalimide Polymer Donor Guests Enable over 17% Efficient Organic Solar Cells via Parallel-Like Ternary and Quaternary Strategies. Advanced Energy Materials. 10, 2001436 (2020)."
"CCCCCCCCC1=C(CCCCCCCC)SC(C2=C3C=C(C4=CC=C(C5=C6C(=O)N(CC(CC)CCCC)C(=O)C6=C(C6=CC=C(C)[Se]6)C=C5)[Se]4)SC3=C(C3=CC(CCCCCCCC)=C(CCCCCCCC)S3)C3=C2SC(C)=C3)=C1","PhI-Se","","","CCCCCCCCCCCC1=C(/C=C2\C(=O)C3=C(C=C(F)C(F)=C3)C2=C(C#N)C#N)SC2=C1SC1=C2N(CC(CC)CCCC)C2=C1C1=NSN=C1C1=C2N(CC(CC)CCCC)C2=C1SC1=C2SC(/C=C2\C(=O)C3=C(C=C(F)C(F)=C3)C2=C(C#N)C#N)=C1CCCCCCCCCCC","Y6","-5.65","-4.1","0.843","20.7","0.598","10.4","W. Zhang, J. Huang, J. Xu, M. Han, D. Su, N. Wu, C. Zhang, A. Xu, C. Zhan, Phthalimide Polymer Donor Guests Enable over 17% Efficient Organic Solar Cells via Parallel-Like Ternary and Quaternary Strategies. Advanced Energy Materials. 10, 2001436 (2020)."
"CCCCCCCCCCC(CCCCCCCC)COC(=O)C1=C(C2=CC=C(C3=CC4=C(S3)C(C3=CC(F)=C(CC(CC)CCCC)S3)=C3C=C(C)SC3=C4C3=CC(F)=C(CC(CC)CCCC)S3)S2)N=CC(C2=CC=C(C)S2)=N1","PFBCPZ","","","CCCCCCC1=CC=C(C2(C3=CC=C(CCCCCC)C=C3)C3=CC4=C(C=C3C3=C2C2=C(C=C(/C=C5\C(=O)C6=C(C=C(F)C(F)=C6)C5=C(C#N)C#N)S2)S3)C(C2=CC=C(CCCCCC)C=C2)(C2=CC=C(CCCCCC)C=C2)C2=C4SC3=C2SC(/C=C2\C(=O)C4=C(C=C(F)C(F)=C4)C2=C(C#N)C#N)=C3)C=C1","IT-4F","-5.59","-4.06","0.92","21.2","0.785","15.3","J. Wu, Q. Fan, M. Xiong, Q. Wang, K. Chen, H. Liu, M. Gao, L. Ye, X. Guo, J. Fang, Q. Guo, W. Su, Z. Ma, Z. Tang, E. Wang, H. Ade, M. Zhang, Carboxylate substituted pyrazine: A simple and low-cost building block for novel wide bandgap polymer donor enables 15.3% efficiency in organic solar cells. Nano Energy. 82, 105679 (2021)."
"CCCCCCCCC1=CC=C(C2=C3C=C(C)SC3=C(C3=CC=C(CCCCCCCC)S3)C3=C2SC(C2=CC=C(C4=C5C(=O)N(CC(CCCCCC)CCCCCCCC)C(=O)C5=C(C5=CC=C(C)S5)S4)S2)=C3)S1","PTPD","-5.05","-3.19","CCCCCCCCCCCC1=C(/C=C2\C(=O)C3=C(C=C(F)C(F)=C3)C2=C(C#N)C#N)SC2=C1SC1=C2N(CC(CC)CCCC)C2=C1C1=NSN=C1C1=C2N(CC(CC)CCCC)C2=C1SC1=C2SC(/C=C2\C(=O)C3=C(C=C(F)C(F)=C3)C2=C(C#N)C#N)=C1CCCCCCCCCCC","Y6","-5.65","-4.1","0.66","19.5","0.46","5.9","J. Zhao, Q. Li, S. Liu, Z. Cao, X. Jiao, Y.-P. Cai, F. Huang, Bithieno[3,4-c]pyrrole-4,6-dione-Mediated Crystallinity in Large-Bandgap Polymer Donors Directs Charge Transportation and Recombination in Efficient Nonfullerene Polymer Solar Cells. ACS Energy Lett. 5, 367–375 (2020)."
"CCCCCCCCC1=CC=C(C2=C3C=C(C)SC3=C(C3=CC=C(C)S3)C3=C2SC(C2=CC=C(C4=C5C(=O)N(CC(CCCCCC)CCCCCCCC)C(=O)C5=C(C5=C6C(=O)N(CC(CCCCCC)CCCCCCCC)C(=O)C6=C(C6=CC=C(C)S6)S5)S4)S2)=C3)S1","PBiTPD","-5.2","-3.45","CCCCCCCCCCCC1=C(/C=C2\C(=O)C3=C(C=C(F)C(F)=C3)C2=C(C#N)C#N)SC2=C1SC1=C2N(CC(CC)CCCC)C2=C1C1=NSN=C1C1=C2N(CC(CC)CCCC)C2=C1SC1=C2SC(/C=C2\C(=O)C3=C(C=C(F)C(F)=C3)C2=C(C#N)C#N)=C1CCCCCCCCCCC","Y6","-5.65","-4.1","0.83","25.6","0.667","14.2","J. Zhao, Q. Li, S. Liu, Z. Cao, X. Jiao, Y.-P. Cai, F. Huang, Bithieno[3,4-c]pyrrole-4,6-dione-Mediated Crystallinity in Large-Bandgap Polymer Donors Directs Charge Transportation and Recombination in Efficient Nonfullerene Polymer Solar Cells. ACS Energy Lett. 5, 367–375 (2020)."
"CCCCC(CC)CC1=C(C)SC(C2=NC3=C(N=C(C4=CC(CC(CC)CCCC)=C(C5=CC6=C(C7=CC(F)=C(CC(CC)CCCC)S7)C7=C(C=C(C)S7)C(C7=CC(F)=C(CC(CC)CCCC)S7)=C6S5)S4)S3)S2)=C1","PBFTz","","","CCCCCCCCCCCC1=C(/C=C2\C(=O)C3=C(C=C(F)C(F)=C3)C2=C(C#N)C#N)SC2=C1SC1=C2N(CC(CC)CCCC)C2=C1C1=NSN=C1C1=C2N(CC(CC)CCCC)C2=C1SC1=C2SC(/C=C2\C(=O)C3=C(C=C(F)C(F)=C3)C2=C(C#N)C#N)=C1CCCCCCCCCCC","Y6","-5.65","-4.1","0.91","13","0.59","6.9","J. Wu, G. Li, J. Fang, X. Guo, L. Zhu, B. Guo, Y. Wang, G. Zhang, L. Arunagiri, F. Liu, H. Yan, M. Zhang, Y. Li, Random terpolymer based on thiophene-thiazolothiazole unit enabling efficient non-fullerene organic solar cells. Nat Commun. 11, 4612 (2020)."
"CCCCC(CC)CC1=C(F)C=C(C2=C3C=C(C4=CC=C(C5=C6C(=O)C7=C(CC(CC)CCCC)SC(CC(CC)CCCC)=C7C(=O)C6=C(C6=CC=C(C)S6)S5)S4)SC3=C(C3=CC(F)=C(CC(CC)CCCC)S3)C3=C2SC(C)=C3)S1","PM6","-5.45","-3.64","N#CC(C#N)=C1C2=CSC=C2C(=O)/C1=C\C1=CC2=C(S1)C1=CC3=C(C=C1C2(CCCCC1=CC=CC=C1)CCCCC1=CC=CC=C1)C1=C(C=C(/C=C2\C(=O)C4=CSC=C4C2=C(C#N)C#N)S1)C3(CCCCC1=CC=CC=C1)CCCCC1=CC=CC=C1","LA9","-5.71","-3.96","0.9","19.25","0.7573","13.12","H. Jiang, C. Han, Y. Li, F. Bi, N. Zheng, J. Han, W. Shen, S. Wen, C. Yang, R. Yang, X. Bao, Rational Mutual Interactions in Ternary Systems Enable High-Performance Organic Solar Cells. Advanced Functional Materials. 31, 2007088 (2021)."
"CCCCCCC(CCCC)CC1=CC=C(C2=C3C=C(C)SC3=C(C3=CC=C(CC(CCCC)CCCCCC)C=C3)C3=C2SC(C2=C(Cl)C=C(C4=C5C(=O)C6=C(CC(CC)CCCC)SC(CC(CC)CCCC)=C6C(=O)C5=C(C5=CC(Cl)=C(C)S5)S4)S2)=C3)C=C1","PBT1-C-2Cl","-5.59","-3.53","CCCCCCCCN1N=C2C(/C=C3\SC(=C(C#N)C#N)N(CC)C3=O)=CC=C(C3=CC4=C(S3)C3=CC5=C(C=C3C4(C3=CC=C(CCCCCC)C=C3)C3=CC=C(CCCCCC)C=C3)C3=C(C=C(C4=CC=C(/C=C6/SC(=C(C#N)C#N)N(CC)C6=O)C6=NN(CCCCCCCC)N=C46)S3)C5(C3=CC=C(CCCCCC)C=C3)C3=CC=C(CCCCCC)C=C3)C2=N1","BTA3","-5.59","-3.7","1.29","6.42","0.465","4","N. An, Y. Cai, H. Wu, A. Tang, K. Zhang, X. Hao, Z. Ma, Q. Guo, H. S. Ryu, H. Y. Woo, Y. Sun, E. Zhou, Solution-Processed Organic Solar Cells with High Open-Circuit Voltage of 1.3 V and Low Non-Radiative Voltage Loss of 0.16 V. Advanced Materials. 32, 2002122 (2020)."
"CCCCCCC(CCCC)CC1=CC=C(C2=C3C=C(C4=CC=C(C5=C6C(=O)C7=C(CC(C)CC)SC(CC(CC)CCCC)=C7C(=O)C6=C(C6=CC=C(C)S6)S5)S4)SC3=C(C3=CC=C(CC(CCCC)CCCCCC)C=C3)C3=C2SC(C)=C3)C=C1","PBT1-C","-5.43","-3.33","CCCCCCCCN1N=C2C(/C=C3\SC(=C(C#N)C#N)N(CC)C3=O)=CC=C(C3=CC4=C(S3)C3=CC5=C(C=C3C4(C3=CC=C(CCCCCC)C=C3)C3=CC=C(CCCCCC)C=C3)C3=C(C=C(C4=CC=C(/C=C6/SC(=C(C#N)C#N)N(CC)C6=O)C6=NN(CCCCCCCC)N=C46)S3)C5(C3=CC=C(CCCCCC)C=C3)C3=CC=C(CCCCCC)C=C3)C2=N1","BTA3","-5.59","-3.7","1.21","10.89","0.565","8.6","N. An, Y. Cai, H. Wu, A. Tang, K. Zhang, X. Hao, Z. Ma, Q. Guo, H. S. Ryu, H. Y. Woo, Y. Sun, E. Zhou, Solution-Processed Organic Solar Cells with High Open-Circuit Voltage of 1.3 V and Low Non-Radiative Voltage Loss of 0.16 V. Advanced Materials. 32, 2002122 (2020)."
"CCCCC(CCC)CC1=C(Cl)C=C(C2=C3C=C(C4=CC=C(C5=C6C(=O)C7=C(CC(CC)CCCC)SC(CC(CC)CCCC)=C7C(=O)C6=C(C6=CC=C(C)S6)S5)S4)SC3=C(C3=CC(Cl)=C(CC(CC)CCCC)S3)C3=C2SC(C)=C3)S1","PBDB-T-2Cl","-5.53","-3.69","CCCCCCCCN1N=C2C(/C=C3\SC(=C(C#N)C#N)N(CC)C3=O)=CC=C(C3=CC4=C(S3)C3=CC5=C(C=C3C4(C3=CC=C(CCCCCC)C=C3)C3=CC=C(CCCCCC)C=C3)C3=C(C=C(C4=CC=C(/C=C6/SC(=C(C#N)C#N)N(CC)C6=O)C6=NN(CCCCCCCC)N=C46)S3)C5(C3=CC=C(CCCCCC)C=C3)C3=CC=C(CCCCCC)C=C3)C2=N1","BTA3","-5.59","-3.7","1.29","5.8","0.499","4","N. An, Y. Cai, H. Wu, A. Tang, K. Zhang, X. Hao, Z. Ma, Q. Guo, H. S. Ryu, H. Y. Woo, Y. Sun, E. Zhou, Solution-Processed Organic Solar Cells with High Open-Circuit Voltage of 1.3 V and Low Non-Radiative Voltage Loss of 0.16 V. Advanced Materials. 32, 2002122 (2020)."
"CCCCC(CC)CC1=C2C(=O)C3=C(C4=CC=C(C)S4)SC(C4=CC=C(C)S4)=C3C(=O)C2=C(CC(CC)CCCC)S1","PBDB-T","-5.34","-3.44","CCCCCCCCN1N=C2C(/C=C3\SC(=C(C#N)C#N)N(CC)C3=O)=CC=C(C3=CC4=C(S3)C3=CC5=C(C=C3C4(C3=CC=C(CCCCCC)C=C3)C3=CC=C(CCCCCC)C=C3)C3=C(C=C(C4=CC=C(/C=C6/SC(=C(C#N)C#N)N(CC)C6=O)C6=NN(CCCCCCCC)N=C46)S3)C5(C3=CC=C(CCCCCC)C=C3)C3=CC=C(CCCCCC)C=C3)C2=N1","BTA3","-5.59","-3.7","1.16","9.96","0.598","7","N. An, Y. Cai, H. Wu, A. Tang, K. Zhang, X. Hao, Z. Ma, Q. Guo, H. S. Ryu, H. Y. Woo, Y. Sun, E. Zhou, Solution-Processed Organic Solar Cells with High Open-Circuit Voltage of 1.3 V and Low Non-Radiative Voltage Loss of 0.16 V. Advanced Materials. 32, 2002122 (2020)."
"CCCCC(CC)CC1=C(F)C=C(C2=C3C=C(C4=CC=C(C5=C6C(=O)C7=C(CC(CC)CCCC)SC(CC(CC)CCCC)=C7C(=O)C6=C(C6=CC=C(C)S6)S5)S4)SC3=C(C3=CC(F)=C(CC(CC)CCCC)S3)C3=C2SC(C)=C3)S1","PM6","-5.45","-3.64","CCCCCCC1=CC=C(C2(C3=CC=C(CCCCCC)C=C3)C3=CC4=C(C=C3C3=C2C2=C(C=C(/C=C5\C(=O)C6=C(C=CC=C6O)C5=C(C#N)C#N)S2)S3)C(C2=CC=C(CCCCCC)C=C2)(C2=CC=C(CCCCCC)C=C2)C2=C4SC3=C2SC(/C=C2\C(=O)C4=C(C=CC=C4O)C2=C(C#N)C#N)=C3)C=C1","IT-DOH","-5.58","-3.93","0.96","17.78","0.73","12.5","X. Liu, X. Wang, Y. Xiao, Q. Yang, X. Guo, C. Li, H-Bonds-Assisted Molecular Order Manipulation of Nonfullerene Acceptors for Efficient Nonannealed Organic Solar Cells. Advanced Energy Materials. 10, 1903650 (2020)."
"CCCCC(CC)CC1=C2C(=O)C3=C(C4=CC=C(C)S4)SC(C4=CC=C(C)S4)=C3C(=O)C2=C(CC(CC)CCCC)S1","PBDB-T","-5.34","-3.44","CCCCCCC1=CC=C(C2(C3=CC=C(CCCCCC)C=C3)C3=CC4=C(C=C3C3=C2C2=C(C=C(/C=C5\C(=O)C6=C(C=CC=C6O)C5=C(C#N)C#N)S2)S3)C(C2=CC=C(CCCCCC)C=C2)(C2=CC=C(CCCCCC)C=C2)C2=C4SC3=C2SC(/C=C2\C(=O)C4=C(C=CC=C4O)C2=C(C#N)C#N)=C3)C=C1","IT-DOH","-5.58","-3.93","0.87","18.04","0.7","11","X. Liu, X. Wang, Y. Xiao, Q. Yang, X. Guo, C. Li, H-Bonds-Assisted Molecular Order Manipulation of Nonfullerene Acceptors for Efficient Nonannealed Organic Solar Cells. Advanced Energy Materials. 10, 1903650 (2020)."
"CCCCC(CC)CC1=C2C(=O)C3=C(C4=CC=C(C)S4)SC(C4=CC=C(C)S4)=C3C(=O)C2=C(CC(CC)CCCC)S1","PBDB-T","-5.34","-3.44","CCCCCCC1=CC=C(C2(C3=CC=C(CCCCCC)C=C3)C3=CC4=C(C=C3C3=C2C2=C(C=C(/C=C5\C(=O)C6=C(C=CC=C6)C5=C(C#N)C#N)S2)S3)C(C2=CC=C(CCCCCC)C=C2)(C2=CC=C(CCCCCC)C=C2)C2=C4SC3=C2SC(/C=C2\C(=O)C4=C(C=CC=C4O)C2=C(C#N)C#N)=C3)C=C1","IT-OH","-5.57","-3.92","0.89","16.71","0.7","10.4","X. Liu, X. Wang, Y. Xiao, Q. Yang, X. Guo, C. Li, H-Bonds-Assisted Molecular Order Manipulation of Nonfullerene Acceptors for Efficient Nonannealed Organic Solar Cells. Advanced Energy Materials. 10, 1903650 (2020)."
"CCCCC(CC)CSC1=CC=C(C2=C3C=C(C4=CC=C(C5=C6C(=O)C7=CC(SCC(CC)CCCC)=C(SCC(CC)CCCC)C=C7C(=O)C6=C(C6=CC=C(C)S6)S5)S4)SC3=C(C3=CC=C(SCC(CC)CCCC)S3)C3=C2SC(C)=C3)S1","PBNT-S","-5.44","-3.44","CCCCCCCCCCCC1=C(/C=C2\C(=O)C3=C(C=C(F)C(F)=C3)C2=C(C#N)C#N)SC2=C1SC1=C2N(CC(CC)CCCC)C2=C1C1=NSN=C1C1=C2N(CC(CC)CCCC)C2=C1SC1=C2SC(/C=C2\C(=O)C3=C(C=C(F)C(F)=C3)C2=C(C#N)C#N)=C1CCCCCCCCCCC","Y6","-5.65","-4.1","0.798","23","0.605","11.1","H. Fan, H. Yang, Y. Zou, Y. Dong, D. Fan, Y. Zheng, Y. Wu, C. Cui, Y. Li, Conjugated side-chain engineering of polymer donors enabling improved efficiency for polymer solar cells. J. Mater. Chem. A. 8, 15919–15926 (2020)."
"CCCCC(CC)CSC1=CC=C(C2=C3C=C(C4=CC=C(C5=C6C(=O)C7=CC(SCC(CC)CCCC)=C(SCC(CC)CCCC)C=C7C(=O)C6=C(C6=CC=C(C)S6)S5)S4)SC3=C(C3=CC=C(SCC(CC)CCCC)C=C3)C3=C2SC(C)=C3)C=C1","PBNP-S","-5.44","-3.46","CCCCCCCCCCCC1=C(/C=C2\C(=O)C3=C(C=C(F)C(F)=C3)C2=C(C#N)C#N)SC2=C1SC1=C2N(CC(CC)CCCC)C2=C1C1=NSN=C1C1=C2N(CC(CC)CCCC)C2=C1SC1=C2SC(/C=C2\C(=O)C3=C(C=C(F)C(F)=C3)C2=C(C#N)C#N)=C1CCCCCCCCCCC","Y6","-5.65","-4.1","0.81","25.5","0.694","14.31","H. Fan, H. Yang, Y. Zou, Y. Dong, D. Fan, Y. Zheng, Y. Wu, C. Cui, Y. Li, Conjugated side-chain engineering of polymer donors enabling improved efficiency for polymer solar cells. J. Mater. Chem. A. 8, 15919–15926 (2020)."
"CCCCCCCCC(CCCCCC)COC(=O)C1=C(C)SC(C2=CC(C(=O)OCC(CCCCCC)CCCCCCCC)=C(C3=CC=C(C4=C(Cl)C=C(C)S4)S3)S2)=C1","PDCBT-Cl","","","CCCCCCC1=CC=C(C2(C3=CC=C(CCCCCC)S3)C3=CC4=C(C=C3C3=C2C2=C(C=C(/C=C5\C(=O)C6=C(C=CC(F)=C6)C5=C(C#N)C#N)S2)S3)C(C2=CC=C(CCCCCC)S2)(C2=CC=C(CCCCCC)S2)C2=C4SC3=C2SC(/C=C2\C(=O)C4=C(C=CC(F)=C4)C2=C(C#N)C#N)=C3)S1","ITIC-Th1","-5.74","-4.01","0.93","18.1","0.685","12.11","Z. Liang, M. Li, Q. Wang, Y. Qin, S. J. Stuard, Z. Peng, Y. Deng, H. Ade, L. Ye, Y. Geng, Optimization Requirements of Efficient Polythiophene:Nonfullerene Organic Solar Cells. Joule. 4, 1278–1295 (2020)."
"CCCCCCCCC(CCCCCC)COC(=O)C1=C(C)SC(C2=CC(C(=O)OCC(CCCCCC)CCCCCCCC)=C(C3=CC=C(C4=C(Cl)C=C(C)S4)S3)S2)=C1","PDCBT-Cl","","","CCCCCCC1=CC=C(C2(C3=CC=C(CCCCCC)C=C3)C3=CC4=C(C=C3C3=C2C2=C(C=C(/C=C5\C(=O)C6=C(C=C(F)C(F)=C6)C5=C(C#N)C#N)S2)S3)C(C2=CC=C(CCCCCC)C=C2)(C2=CC=C(CCCCCC)C=C2)C2=C4SC3=C2SC(/C=C2\C(=O)C4=C(C=C(F)C(F)=C4)C2=C(C#N)C#N)=C3)C=C1","IT-4F","-5.59","-4.06","0.88","16.9","0.58","9.05","Z. Liang, M. Li, Q. Wang, Y. Qin, S. J. Stuard, Z. Peng, Y. Deng, H. Ade, L. Ye, Y. Geng, Optimization Requirements of Efficient Polythiophene:Nonfullerene Organic Solar Cells. Joule. 4, 1278–1295 (2020)."
"CCCCCCCCC(CCCCCC)COC(=O)C1=C(C)SC(C2=CC(C(=O)OCC(CCCCCC)CCCCCCCC)=C(C3=CC=C(C4=C(Cl)C=C(C)S4)S3)S2)=C1","PDCBT-Cl","","","CCCCCCC1(CCCCCC)C2=CC3=C(C=C2C2=C1C=C(/C=C1\C(=O)C4=C(C=CC=C4)C1=C(C#N)C#N)S2)C(CCCCCC)(CCCCCC)C1=C3SC(/C=C2\C(=O)C3=C(C=CC=C3)\C2=C(/C#N)N=O)=C1","IDIC","-5.7","-3.92","0.94","15","0.642","9.44","Z. Liang, M. Li, Q. Wang, Y. Qin, S. J. Stuard, Z. Peng, Y. Deng, H. Ade, L. Ye, Y. Geng, Optimization Requirements of Efficient Polythiophene:Nonfullerene Organic Solar Cells. Joule. 4, 1278–1295 (2020)."
"CCCCCCCCC(CCCCCC)COC(=O)C1=C(C)SC(C2=CC(C(=O)OCC(CCCCCC)CCCCCCCC)=C(C3=CC=C(C4=C(Cl)C=C(C)S4)S3)S2)=C1","PDCBT-Cl","","","CCCCCCC1=CC=C(C2(C3=CC=C(CCCCCC)C=C3)C3=CC4=C(C=C3C3=C2C2=C(C=C(/C=C5\C(=O)C6=C(C=CC=C6)C5=C(C#N)C#N)S2)S3)C(C2=CC=C(CCCCCC)C=C2)(C2=CC=C(CCCCCC)C=C2)C2=C4SC3=C2SC(/C=C2\C(=O)C4=C(C=CC=C4)C2=C(C#N)C#N)=C3)C=C1","ITIC","-5.48","-3.83","1.01","10.6","0.648","7.25","Z. Liang, M. Li, Q. Wang, Y. Qin, S. J. Stuard, Z. Peng, Y. Deng, H. Ade, L. Ye, Y. Geng, Optimization Requirements of Efficient Polythiophene:Nonfullerene Organic Solar Cells. Joule. 4, 1278–1295 (2020)."
"CCCCCCCCC(CCCCCC)COC(=O)C1=C(C)SC(C2=CC(C(=O)OCC(CCCCCC)CCCCCCCC)=C(C3=CC=C(C4=C(Cl)C=C(C)S4)S3)S2)=C1","PDCBT-Cl","","","CCCCCCCCCCCC1=C(/C=C2\C(=O)C3=C(C=C(F)C(F)=C3)C2=C(C#N)C#N)SC2=C1SC1=C2N(CC(CC)CCCC)C2=C1C1=NSN=C1C1=C2N(CC(CC)CCCC)C2=C1SC1=C2SC(/C=C2\C(=O)C3=C(C=C(F)C(F)=C3)C2=C(C#N)C#N)=C1CCCCCCCCCCC","Y6","-5.65","-4.1","0.87","2","0.268","0.48","Z. Liang, M. Li, Q. Wang, Y. Qin, S. J. Stuard, Z. Peng, Y. Deng, H. Ade, L. Ye, Y. Geng, Optimization Requirements of Efficient Polythiophene:Nonfullerene Organic Solar Cells. Joule. 4, 1278–1295 (2020)."
"CCCCC(CC)CC1=C(F)C=C(C2=C3C=C(C4=CC=C(C5=C6C(=O)C7=C(CC(CC)CCCC)SC(CC(CC)CCCC)=C7C(=O)C6=C(C6=CC=C(C)S6)S5)S4)SC3=C(C3=CC(F)=C(CC(CC)CCCC)S3)C3=C2SC(C)=C3)S1","PM6","-5.45","-3.64","CCCCCCC1=C(/C=C2\C(=O)C3=C(C=C(F)C(F)=C3)C2=C(C#N)C#N)[Se]C2=C1SC1=C2N(CC(CCCC)CCCCCC)C2=C1C1=NN(C)N=C1C1=C2N(CC(CCCC)CCCCCC)C2=C1SC1=C2[Se]C(/C=C2\C(=O)C3=C(C=C(F)C(F)=C3)C2=C(C#N)C#N)=C1CCCCCC","mBzS-4F","-5.6","-3.9","0.804","27.72","0.7635","17.02","F. Qi, K. Jiang, F. Lin, Z. Wu, H. Zhang, W. Gao, Y. Li, Z. Cai, H. Y. Woo, Z. Zhu, A. K.-Y. Jen, Over 17% Efficiency Binary Organic Solar Cells with Photoresponses Reaching 1000 nm Enabled by Selenophene-Fused Nonfullerene Acceptors. ACS Energy Lett. 6, 9–15 (2021)."
"CCCCC(CC)CC1=C(F)C=C(C2=C3C=C(C4=CC=C(C5=C6C(=O)C7=C(CC(CC)CCCC)SC(CC(CC)CCCC)=C7C(=O)C6=C(C6=CC=C(C)S6)S5)S4)SC3=C(C3=CC(F)=C(CC(CC)CCCC)S3)C3=C2SC(C)=C3)S1","PM6","-5.45","-3.64","CCCCCCC1=C(/C=C2\C(=O)C3=C(C=C(F)C(F)=C3)C2=C(C#N)C#N)[Se]C2=C1SC1=C2N(CC(CCCC)CCCCCC)C2=C1C1=NN(CC(CC)CCCC)N=C1C1=C2N(CC(CCCC)CCCCCC)C2=C1SC1=C2[Se]C(/C=C2\C(=O)C3=C(C=C(F)C(F)=C3)C2=C(C#N)C#N)=C1CCCCCC","EHBzS-4F","-5.61","-3.86","0.825","27.58","0.7007","15.94","F. Qi, K. Jiang, F. Lin, Z. Wu, H. Zhang, W. Gao, Y. Li, Z. Cai, H. Y. Woo, Z. Zhu, A. K.-Y. Jen, Over 17% Efficiency Binary Organic Solar Cells with Photoresponses Reaching 1000 nm Enabled by Selenophene-Fused Nonfullerene Acceptors. ACS Energy Lett. 6, 9–15 (2021)."
"CCCCCCCCCCC(CCCCCCCC)CN1C(=O)C2=C(C3=CC=C(C)S3)SC(C3=C4C(=O)N(CC(CCCCCCCC)CCCCCCCCCC)C(=O)C4=C(C4=CC=C(C5=CC6=C(S5)C(C5=CC=C(CCCCCCCC)S5)=C5C=C(C)SC5=C6C5=CC=C(CCCCCCCC)S5)S4)S3)=C2C1=O","C56","","","CCCCCCCCCCCC1=C(/C=C2\C(=O)C3=C(C=C(F)C(F)=C3)C2=C(C#N)C#N)SC2=C1SC1=C2N(CC(CC)CCCC)C2=C1C1=NSN=C1C1=C2N(CC(CC)CCCC)C2=C1SC1=C2SC(/C=C2\C(=O)C3=C(C=C(F)C(F)=C3)C2=C(C#N)C#N)=C1CCCCCCCCCCC","Y6","-5.65","-4.1","0.8","20.9","0.473","7.6","J. Zhao, X. Huang, Q. Li, S. Liu, Z. Fan, D. Zhang, S. Ma, Z. Cao, X. Jiao, Y.-P. Cai, F. Huang, Shorter alkyl chain in thieno[3,4-c]pyrrole-4,6-dione (TPD)-based large bandgap polymer donors – Yield efficient non-fullerene polymer solar cells. Journal of Energy Chemistry. 53, 69–76 (2021)."
"CCCCCCCCCCC1=CC=C(C2=C3C=C(C)SC3=C(C3=CC=C(CCCCCCCCCC)S3)C3=C2SC(C2=CC=C(C4=C5C(=O)N(CC(CCCCCC)CCCCCCCC)C(=O)C5=C(C5=C6C(=O)N(CC(CCCCCC)CCCCCCCC)C(=O)C6=C(C6=CC=C(C)S6)S5)S4)S2)=C3)S1","C52","","","CCCCCCCCCCCC1=C(/C=C2\C(=O)C3=C(C=C(F)C(F)=C3)C2=C(C#N)C#N)SC2=C1SC1=C2N(CC(CC)CCCC)C2=C1C1=NSN=C1C1=C2N(CC(CC)CCCC)C2=C1SC1=C2SC(/C=C2\C(=O)C3=C(C=C(F)C(F)=C3)C2=C(C#N)C#N)=C1CCCCCCCCCCC","Y6","-5.65","-4.1","0.81","23.7","0.583","11","J. Zhao, X. Huang, Q. Li, S. Liu, Z. Fan, D. Zhang, S. Ma, Z. Cao, X. Jiao, Y.-P. Cai, F. Huang, Shorter alkyl chain in thieno[3,4-c]pyrrole-4,6-dione (TPD)-based large bandgap polymer donors – Yield efficient non-fullerene polymer solar cells. Journal of Energy Chemistry. 53, 69–76 (2021)."
"CCCCCCCCC1=CC=C(C2=C3C=C(C)SC3=C(C3=CC=C(CCCCCCCC)S3)C3=C2SC(C2=CC=C(C4=C5C(=O)N(CC(CCCCCC)CCCCCCCC)C(=O)C5=C(C5=C6C(=O)N(CC(CCCCCC)CCCCCCCC)C(=O)C6=C(C6=CC=C(C)S6)S5)S4)S2)=C3)S1","C48","","","CCCCCCCCCCCC1=C(/C=C2\C(=O)C3=C(C=C(F)C(F)=C3)C2=C(C#N)C#N)SC2=C1SC1=C2N(CC(CC)CCCC)C2=C1C1=NSN=C1C1=C2N(CC(CC)CCCC)C2=C1SC1=C2SC(/C=C2\C(=O)C3=C(C=C(F)C(F)=C3)C2=C(C#N)C#N)=C1CCCCCCCCCCC","Y6","-5.65","-4.1","0.8","20.9","0.473","7.6","J. Zhao, X. Huang, Q. Li, S. Liu, Z. Fan, D. Zhang, S. Ma, Z. Cao, X. Jiao, Y.-P. Cai, F. Huang, Shorter alkyl chain in thieno[3,4-c]pyrrole-4,6-dione (TPD)-based large bandgap polymer donors – Yield efficient non-fullerene polymer solar cells. Journal of Energy Chemistry. 53, 69–76 (2021)."
"CCCCC(CC)COC(=O)C1=C(F)C2=C(C)SC(C3=CC4=C(C5=CC=C(CC(CC)CCCC)S5)C5=C(C=C(C)S5)C(C5=CC=C(CC(CC)CCCC)S5)=C4S3)=C2S1","PTB7-Th","-5.22","-3.64","CCCCCCC1=CC=C(C2(C3=CC=C(CCCCCC)C=C3)C3=CC4=C(C=C3C3=C2C=C(C2=C(OCC(CC)CCCC)C=C(/C=C5\C(=O)C6=C(C=C(F)C(F)=C6)C5=C(C#N)C#N)S2)S3)C(C2=CC=C(CCCCCC)C=C2)(C2=CC=C(CCCCCC)C=C2)C2=C4SC(C3=C(OCC(CC)CCCC)C=C(/C=C4\C(=O)C5=C(C=C(F)C(F)=C5)C4=C(C#N)C#N)S3)=C2)C=C1","IEICO-4F","-5.44","-4.19","0.73","22.01","0.6047","9.79","Y. Tang, H. Sun, Z. Wu, Y. Zhang, G. Zhang, M. Su, X. Zhou, X. Wu, W. Sun, X. Zhang, B. Liu, W. Chen, Q. Liao, H. Y. Woo, X. Guo, A New Wide Bandgap Donor Polymer for Efficient Nonfullerene Organic Solar Cells with a Large Open-Circuit Voltage. Advanced Science. 6, 1901773 (2019)."
"CCCCC(CC)CC1=CC=C(C2=C3C=C(C4=C(F)C(C(=O)OC)=C(C)S4)SC3=C(C3=CC=C(CC(CC)CCCC)S3)C3=C2SC(C)=C3)S1","P1","-5.6","-3.65","CCCCCCC1=CC=C(C2(C3=CC=C(CCCCCC)S3)C3=CC4=C(C=C3C3=C2C2=C(C=C(/C=C5\C(=O)C6=C(C=CC=C6)\C5=C(/C)C#N)S2)S3)C(C2=CC=C(CCCCCC)S2)(C2=CC=C(CCCCCC)S2)C2=C4SC3=C2SC(/C=C2\C(=O)C4=C(C=CC=C4)C2=C(C#N)C#N)=C3)S1","ITIC-Th","-5.67","-4.06","1.01","17.89","0.6305","11.39","Y. Tang, H. Sun, Z. Wu, Y. Zhang, G. Zhang, M. Su, X. Zhou, X. Wu, W. Sun, X. Zhang, B. Liu, W. Chen, Q. Liao, H. Y. Woo, X. Guo, A New Wide Bandgap Donor Polymer for Efficient Nonfullerene Organic Solar Cells with a Large Open-Circuit Voltage. Advanced Science. 6, 1901773 (2019)."
"CCCCC(CC)CC1=CC=C(C2=C3C=C(C4=C(F)C(C(=O)OC)=C(C)S4)SC3=C(C3=CC=C(CC(CC)CCCC)S3)C3=C2SC(C)=C3)S1","P1","-5.6","-3.65","CCCCCCC1=CC=C(C2(C3=CC=C(CCCCCC)C=C3)C3=CC4=C(C=C3C3=C2C=C(C2=C(OCC(CC)CCCC)C=C(/C=C5\C(=O)C6=C(C=C(F)C(F)=C6)C5=C(C#N)C#N)S2)S3)C(C2=CC=C(CCCCCC)C=C2)(C2=CC=C(CCCCCC)C=C2)C2=C4SC(C3=C(OCC(CC)CCCC)C=C(/C=C4\C(=O)C5=C(C=C(F)C(F)=C5)C4=C(C#N)C#N)S3)=C2)C=C1","IEICO-4F","-5.44","-4.19","0.81","4.36","0.367","1.31","Y. Tang, H. Sun, Z. Wu, Y. Zhang, G. Zhang, M. Su, X. Zhou, X. Wu, W. Sun, X. Zhang, B. Liu, W. Chen, Q. Liao, H. Y. Woo, X. Guo, A New Wide Bandgap Donor Polymer for Efficient Nonfullerene Organic Solar Cells with a Large Open-Circuit Voltage. Advanced Science. 6, 1901773 (2019)."
"CCCCC(CC)CSC1=CC(C2=C3C=C(C4=CC=C(C5=C6C(=O)C7=C(CC(CC)CCCC)SC(CC(CC)CCCC)=C7C(=O)C6=C(C6=CC=C(C)S6)S5)S4)SC3=C(C3=CC=CC(SCC(CC)CCCC)=C3)C3=C2SC(C)=C3)=CC=C1","PBDTm-T1","","","O=C(C(C=C(F)C=C1)=C1C/2=C(C#N)\C#N)C2=C/C3=CC4=C(S3)C(C(C5=CC=C(CCCCCC)C=C5)(C6=CC=C(CCCCCC)C=C6)C7=C8SC9=C7SC%10=C9C(C%11=CC=C(CCCCCC)C=C%11)(C%12=CC=C(CCCCCC)C=C%12)C%13=C%10SC%14=C%13SC(/C=C%15C(C(C(F)=CC=C%16)=C%16C\%15=C(C#N)/C#N)=O)=C%14)=C8S4","FOIC","-5.36","-3.92","0.861","10.4","0.353","3.2","Y. Xie, T. Li, J. Guo, P. Bi, X. Xue, H. S. Ryu, Y. Cai, J. Min, L. Huo, X. Hao, H. Y. Woo, X. Zhan, Y. Sun, Ternary Organic Solar Cells with Small Nonradiative Recombination Loss. ACS Energy Letters (2019), doi:10.1021/acsenergylett.9b00681."
"CCCCC(CC)COC(=O)C1=CC(Cl)=C(C2=C(Cl)C3=C(C4=CC5=C(C6=CC=C(CC(CC)CCCC)S6)C6=C(C=C(C)S6)C(C6=CC=C(CC(CC)CCCC)S6)=C5S4)SC(C)=C3S2)S1","2D-PBTCl2","-5.43","-3.63","CCCCCCC1=CC=C(C2(C3=CC=C(CCCCCC)C=C3)C3=CC4=C(C=C3C3=C2C2=C(C=C(/C=C5\C(=O)C6=C(C=CC=C6)C5=C(C#N)C#N)S2)S3)C(C2=CC=C(CCCCCC)C=C2)(C2=CC=C(CCCCCC)C=C2)C2=C4SC3=C2SC(/C=C2\C(=O)C4=C(C=CC=C4)C2=C(C#N)C#N)=C3)C=C1","ITIC","-5.48","-3.83","0.87","14.52","0.5843","7.38","P. Chao, H. Wang, D. Mo, H. Meng, W. Chen, F. He, Synergistic effects of chlorination and a fully two-dimensional side-chain design on molecular energy level modulation toward non-fullerene photovoltaics. J. Mater. Chem. A. 6, 2942–2951 (2018)."
"CCCCC(CC)COC(=O)C1=CC=C(C2=C(Cl)C3=C(C4=CC5=C(C6=CC=C(CC(CC)CCCC)S6)C6=C(C=C(C)S6)C(C6=CC=C(CC(CC)CCCC)S6)=C5S4)SC(C)=C3S2)S1","2D-PBTCl","-5.45","-3.6","CCCCCCC1=CC=C(C2(C3=CC=C(CCCCCC)C=C3)C3=CC4=C(C=C3C3=C2C2=C(C=C(/C=C5\C(=O)C6=C(C=CC=C6)C5=C(C#N)C#N)S2)S3)C(C2=CC=C(CCCCCC)C=C2)(C2=CC=C(CCCCCC)C=C2)C2=C4SC3=C2SC(/C=C2\C(=O)C4=C(C=CC=C4)C2=C(C#N)C#N)=C3)C=C1","ITIC","-5.48","-3.83","0.91","15.79","0.6132","8.81","P. Chao, H. Wang, D. Mo, H. Meng, W. Chen, F. He, Synergistic effects of chlorination and a fully two-dimensional side-chain design on molecular energy level modulation toward non-fullerene photovoltaics. J. Mater. Chem. A. 6, 2942–2951 (2018)."
"CCCCC(CC)COC(=O)C1=C(F)C2=C(C3=CC4=C(C5=CC(Cl)=C(CC(CC)CCCC)S5)C5=C(C=C(C)S5)C(C5=CC(Cl)=C(CC(CC)CCCC)S5)=C4S3)SC(C)=C2S1","PBClT","-5.47","-3.61","CCCCCCC1=CC=C(C2(C3=CC=C(CCCCCC)C=C3)C3=CC4=C(C=C3C3=C2C2=C(C=C(/C=C5\C(=O)C6=C(C=CC=C6)C5=C(C#N)C#N)S2)S3)C(C2=CC=C(CCCCCC)C=C2)(C2=CC=C(CCCCCC)C=C2)C2=C4SC3=C2SC(/C=C2\C(=O)C4=C(C=CC=C4)C2=C(C#N)C#N)=C3)C=C1","ITIC","-5.48","-3.83","1.01","13.95","0.6005","8.46","P. Chao, Z. Mu, H. Wang, D. Mo, H. Chen, H. Meng, W. Chen, F. He, Chlorination of Side Chains: A Strategy for Achieving a High Open Circuit Voltage Over 1.0 V in Benzo[1,2-b:4,5-b′]dithiophene-Based Non-Fullerene Solar Cells. ACS Appl. Energy Mater. 1, 2365–2372 (2018)."
"CCCCC(CCC)CC1=C(Cl)C=C(C2=C3C=C(C4=CC=C(C5=C6C(=O)C7=C(CC(CC)CCCC)SC(CC(CC)CCCC)=C7C(=O)C6=C(C6=CC=C(C)S6)S5)S4)SC3=C(C3=CC(Cl)=C(CC(CC)CCCC)S3)C3=C2SC(C)=C3)S1","PBDB-T-2Cl","-5.53","-3.69","CCCCCCC1=CC=C(C2(C3=CC=C(CCCCCC)C=C3)C3=CC4=C(C=C3C3=C2C2=C(C=C(/C=C5\C(=O)C6=C(C=C(F)C(F)=C6)C5=C(C#N)C#N)S2)S3)C(C2=CC=C(CCCCCC)C=C2)(C2=CC=C(CCCCCC)C=C2)C2=C4SC3=C2SC(/C=C2\C(=O)C4=C(C=C(F)C(F)=C4)C2=C(C#N)C#N)=C3)C=C1","IT-4F","-5.59","-4.06","0.86","21.8","0.77","14.4","S. Zhang, Y. Qin, J. Zhu, J. Hou, Over 14% Efficiency in Polymer Solar Cells Enabled by a Chlorinated Polymer Donor. Advanced Materials. 30, 1800868 (2018)."
"CCCCCCCCC(CCCCCC)CN1N=C2C(=N1)C(C1=CC=C(C3=CC4=C(C5=C(Cl)C(Cl)=C(CC(CC)CCCC)S5)C5=C(C=C(C)S5)C(C5=C(Cl)C(Cl)=C(CC(CC)CCCC)S5)=C4S3)S1)=C(F)C(F)=C2C1=CC=C(C)S1","PBT4Cl-Bz","-5.64","-3.57","CCCCCCC1=CC=C(C2(C3=CC=C(CCCCCC)C=C3)C3=CC4=C(C=C3C3=C2C2=C(C=C(/C=C5\C(=O)C6=C(C=C(F)C(F)=C6)C5=C(C#N)C#N)S2)S3)C(C2=CC=C(CCCCCC)C=C2)(C2=CC=C(CCCCCC)C=C2)C2=C4SC3=C2SC(/C=C2\C(=O)C4=C(C=C(F)C(F)=C4)C2=C(C#N)C#N)=C3)C=C1","IT-4F","-5.59","-4.06","0.96","16.42","0.5869","9.25","P. Chao, L. Liu, J. Zhou, J. Qu, D. Mo, H. Meng, Z. Xie, F. He, Y. Ma, Multichloro-Substitution Strategy: Facing Low Photon Energy Loss in Nonfullerene Solar Cells. ACS Appl. Energy Mater. 1, 6549–6559 (2018)."
"CCCCCCCCC(CCCCCC)CN1N=C2C(=N1)C(C1=CC=C(C3=CC4=C(C5=CC(Cl)=C(CC(CC)CCCC)S5)C5=C(C=C(C)S5)C(C5=CC(Cl)=C(CC(CC)CCCC)S5)=C4S3)S1)=C(F)C(F)=C2C1=CC=C(C)S1","PBT2Cls-Bz","-5.47","-3.58","CCCCCCC1=CC=C(C2(C3=CC=C(CCCCCC)C=C3)C3=CC4=C(C=C3C3=C2C2=C(C=C(/C=C5\C(=O)C6=C(C=C(F)C(F)=C6)C5=C(C#N)C#N)S2)S3)C(C2=CC=C(CCCCCC)C=C2)(C2=CC=C(CCCCCC)C=C2)C2=C4SC3=C2SC(/C=C2\C(=O)C4=C(C=C(F)C(F)=C4)C2=C(C#N)C#N)=C3)C=C1","IT-4F","-5.59","-4.06","0.77","15.55","0.6521","7.8","P. Chao, L. Liu, J. Zhou, J. Qu, D. Mo, H. Meng, Z. Xie, F. He, Y. Ma, Multichloro-Substitution Strategy: Facing Low Photon Energy Loss in Nonfullerene Solar Cells. ACS Appl. Energy Mater. 1, 6549–6559 (2018)."
"CCCCCCCCC(CCCCCC)CN1N=C2C(=N1)C(C1=CC=C(C3=CC4=C(C5=CC=C(CC(CC)CCCC)S5)C5=C(C=C(C)S5)C(C5=C(Cl)C(Cl)=C(CC(CC)CCCC)S5)=C4S3)S1)=C(F)C(F)=C2C1=CC=C(C)S1","PBT2Clas-Bz","-5.48","-3.56","CCCCCCC1=CC=C(C2(C3=CC=C(CCCCCC)C=C3)C3=CC4=C(C=C3C3=C2C2=C(C=C(/C=C5\C(=O)C6=C(C=C(F)C(F)=C6)C5=C(C#N)C#N)S2)S3)C(C2=CC=C(CCCCCC)C=C2)(C2=CC=C(CCCCCC)C=C2)C2=C4SC3=C2SC(/C=C2\C(=O)C4=C(C=C(F)C(F)=C4)C2=C(C#N)C#N)=C3)C=C1","IT-4F","-5.59","-4.06","0.79","13.43","0.4175","4.43","P. Chao, L. Liu, J. Zhou, J. Qu, D. Mo, H. Meng, Z. Xie, F. He, Y. Ma, Multichloro-Substitution Strategy: Facing Low Photon Energy Loss in Nonfullerene Solar Cells. ACS Appl. Energy Mater. 1, 6549–6559 (2018)."
"CCCCCCCCC(CCCCCC)CN1N=C2C(=N1)C(C1=CC=C(C3=CC4=C(C5=CC=C(CC(CC)CCCC)S5)C5=C(C=C(C)S5)C(C5=CC(Cl)=C(CC(CC)CCCC)S5)=C4S3)S1)=C(F)C(F)=C2C1=CC=C(C)S1","PBT1Cl-Bz","-5.39","-3.57","CCCCCCC1=CC=C(C2(C3=CC=C(CCCCCC)C=C3)C3=CC4=C(C=C3C3=C2C2=C(C=C(/C=C5\C(=O)C6=C(C=C(F)C(F)=C6)C5=C(C#N)C#N)S2)S3)C(C2=CC=C(CCCCCC)C=C2)(C2=CC=C(CCCCCC)C=C2)C2=C4SC3=C2SC(/C=C2\C(=O)C4=C(C=C(F)C(F)=C4)C2=C(C#N)C#N)=C3)C=C1","IT-4F","-5.59","-4.06","0.71","16.85","0.6348","7.6","P. Chao, L. Liu, J. Zhou, J. Qu, D. Mo, H. Meng, Z. Xie, F. He, Y. Ma, Multichloro-Substitution Strategy: Facing Low Photon Energy Loss in Nonfullerene Solar Cells. ACS Appl. Energy Mater. 1, 6549–6559 (2018)."
"CCCCCCCCC(CCCCCC)CN1N=C2C(=N1)C(C1=CC=C(C3=CC4=C(C5=C(Cl)C(Cl)=C(CC(CC)CCCC)S5)C5=C(C=CS5)C(C5=CC=C(OCC(CC)CCCC)C=C5)=C4S3)S1)=C(F)C(F)=C2C1=CC=C(C)S1","PBPTBz-2Cl","-5.41","-3.54","CCCCCCC1=CC=C(C2(C3=CC=C(CCCCCC)C=C3)C3=CC4=C(C=C3C3=C2C2=C(C=C(/C=C5\C(=O)C6=CC(C)=C(C)C=C6C5=C(C#N)C#N)S2)S3)C(C2=CC=C(CCCCCC)C=C2)(C2=CC=C(CCCCCC)C=C2)C2=C4SC3=C2SC(/C=C2\C(=O)C4=CC(C)=C(C)C=C4C2=C(C#N)C#N)=C3)C=C1","IT-DM","-5.67","-3.96","0.99","14.92","0.4861","7.18","Overcoming the trade-off between Voc and Jsc: Asymmetric chloro-substituted two-dimensional benzo[1,2-b:4,5-b′]dithiophene-based polymer solar cells. Dyes and Pigments. 162, 746–754 (2019)."
"CCCCCCCCC(CCCCCC)CN1N=C2C(=N1)C(C1=CC=C(C3=CC4=C(C5=CC(Cl)=C(CC(CC)CCCC)S5)C5=C(C=CS5)C(C5=CC=C(OCC(CC)CCCC)C=C5)=C4S3)S1)=C(F)C(F)=C2C1=CC=C(C)S1","PBPTBz-1Cl","-5.32","-3.55","CCCCCCC1=CC=C(C2(C3=CC=C(CCCCCC)C=C3)C3=CC4=C(C=C3C3=C2C2=C(C=C(/C=C5\C(=O)C6=CC(C)=C(C)C=C6C5=C(C#N)C#N)S2)S3)C(C2=CC=C(CCCCCC)C=C2)(C2=CC=C(CCCCCC)C=C2)C2=C4SC3=C2SC(/C=C2\C(=O)C4=CC(C)=C(C)C=C4C2=C(C#N)C#N)=C3)C=C1","IT-DM","-5.67","-3.96","0.87","14.78","0.502","6.46","Overcoming the trade-off between Voc and Jsc: Asymmetric chloro-substituted two-dimensional benzo[1,2-b:4,5-b′]dithiophene-based polymer solar cells. Dyes and Pigments. 162, 746–754 (2019)."
"CCCCCCCCC(CCCCCC)CN1N=C2C(=N1)C(C1=CC=C(C3=CC4=C(C5=CC=C(CC(CC)CCCC)S5)C5=C(C=CS5)C(C5=CC=C(OCC(CC)CCCC)C=C5)=C4S3)S1)=C(F)C(F)=C2C1=CC=C(C)S1","PBPTBz-0Cl","-5.27","-3.56","CCCCCCC1=CC=C(C2(C3=CC=C(CCCCCC)C=C3)C3=CC4=C(C=C3C3=C2C2=C(C=C(/C=C5\C(=O)C6=CC(C)=C(C)C=C6C5=C(C#N)C#N)S2)S3)C(C2=CC=C(CCCCCC)C=C2)(C2=CC=C(CCCCCC)C=C2)C2=C4SC3=C2SC(/C=C2\C(=O)C4=CC(C)=C(C)C=C4C2=C(C#N)C#N)=C3)C=C1","IT-DM","-5.67","-3.96","0.81","14.26","0.5295","6.15","Overcoming the trade-off between Voc and Jsc: Asymmetric chloro-substituted two-dimensional benzo[1,2-b:4,5-b′]dithiophene-based polymer solar cells. Dyes and Pigments. 162, 746–754 (2019)."
"CCCCCCCCC(CCCCCC)CSC1=CC=C(C2=C3SC(C4=CC=C(C5=C(F)C(F)=C(C6=CC=C(C)S6)C6=NN(CC(CCCCCC)CCCCCCCC)N=C65)S4)=CC3=C(C3=CC=C(SC(CCCCCC)CCCCCCCC)C=C3)C3=C2C=C(C)S3)C=C1","PBTA-PS","-5.34","-3.4","CCCCCCC1=CC=C(C2(C3=CC=C(CCCCCC)C=C3)C3=CC4=C(C=C3C3=C2C2=C(C=C(/C=C5\C(=O)C6=C(C=C(F)C(F)=C6)C5=C(C#N)C#N)S2)S3)C(C2=CC=C(CCCCCC)C=C2)(C2=CC=C(CCCCCC)C=C2)C2=C4SC3=C2SC(/C=C2\C(=O)C4=C(C=C(F)C(F)=C4)C2=C(C#N)C#N)=C3)C=C1","IT-4F","-5.59","-4.06","0.77","18.31","0.6762","9.55","H. Jiang, X. Li, Z. Liang, G. Huang, W. Chen, N. Zheng, R. Yang, Employing structurally similar acceptors as crystalline modulators to construct high efficiency ternary organic solar cells. J. Mater. Chem. A. 7, 7760–7765 (2019)."
"CCCCCCCCC(CCCCCC)CSC1=CC=C(C2=C3SC(C4=CC=C(C5=C(F)C(F)=C(C6=CC=C(C)S6)C6=NN(CC(CCCCCC)CCCCCCCC)N=C65)S4)=CC3=C(C3=CC=C(SC(CCCCCC)CCCCCCCC)C=C3)C3=C2C=C(C)S3)C=C1","PBTA-PS","-5.34","-3.4","CCCCCCC1=CC=C(C2(C3=CC=C(CCCCCC)C=C3)C3=CC4=C(C=C3C3=C2C2=C(C=C(/C=C5\C(=O)C6=C(C=CC=C6)C5=C(C#N)C#N)S2)S3)C(C2=CC=C(CCCCCC)C=C2)(C2=CC=C(CCCCCC)C=C2)C2=C4SC3=C2SC(/C=C2\C(=O)C4=C(C=CC=C4)C2=C(C#N)C#N)=C3)C=C1","ITIC","-5.48","-3.83","0.95","17.9","0.6959","11.83","H. Jiang, X. Li, Z. Liang, G. Huang, W. Chen, N. Zheng, R. Yang, Employing structurally similar acceptors as crystalline modulators to construct high efficiency ternary organic solar cells. J. Mater. Chem. A. 7, 7760–7765 (2019)."
"CCCCCCCCC(CCCCCC)CN1N=C2C(=N1)C(C1=CC=C(C3=CC4=C(C5=CC(F)=C(SCC(CC)CCCC)S5)C5=C(C=C(C)S5)C(C5=CC(F)=C(SCC(CC)CCCC)S5)=C4S3)S1)=C(F)C(F)=C2C1=CC=C(C)S1","J52-FS","-5.32","-3.39","CCCCCCCCN1N=C2C(/C=C3\SC(=C(C#N)C#N)N(CC)C3=O)=CC=C(C3=CC4=C(S3)C3=C(S4)C4=CC5=C(C=C4C3(C3=CC=C(CCCCCC)C=C3)C3=CC=C(CCCCCC)C=C3)C3=C(C4=C(C=C(C6=CC=C(/C=C7\SC(=C(C#N)C#N)N(CC)C7=O)C7=NN(CCCCCCCC)N=C67)S4)S3)C5(C3=CC=C(CCCCCC)C=C3)C3=CC=C(CCCCCC)C=C3)C2=N1","BTA13","-5.34","-3.62","1.24","6.74","0.4596","3.84","A. Tang, B. Xiao, F. Chen, J. Zhang, Z. Wei, E. Zhou, The Introduction of Fluorine and Sulfur Atoms into Benzotriazole-Based p-Type Polymers to Match with a Benzotriazole-Containing n-Type Small Molecule: “The Same-Acceptor-Strategy” to Realize High Open-Circuit Voltage. Advanced Energy Materials. 8, 1801582 (2018)."
"CCCCCCCCC(CCCCCC)CN1N=C2C(=N1)C(C1=CC=C(C3=CC4=C(S3)C(C3=CC(F)=C(CC(CC)CCCC)S3)=C3C=C(C)SC3=C4C3=CC(F)=C(CC(CC)CCCC)S3)S1)=C(F)C(F)=C2C1=CC=C(C)S1","J52-F","-5.29","-3.38","CCCCCCCCN1N=C2C(/C=C3\SC(=C(C#N)C#N)N(CC)C3=O)=CC=C(C3=CC4=C(S3)C3=C(S4)C4=CC5=C(C=C4C3(C3=CC=C(CCCCCC)C=C3)C3=CC=C(CCCCCC)C=C3)C3=C(C4=C(C=C(C6=CC=C(/C=C7\SC(=C(C#N)C#N)N(CC)C7=O)C7=NN(CCCCCCCC)N=C67)S4)S3)C5(C3=CC=C(CCCCCC)C=C3)C3=CC=C(CCCCCC)C=C3)C2=N1","BTA13","-5.34","-3.62","1.18","11.55","0.6134","8.36","A. Tang, B. Xiao, F. Chen, J. Zhang, Z. Wei, E. Zhou, The Introduction of Fluorine and Sulfur Atoms into Benzotriazole-Based p-Type Polymers to Match with a Benzotriazole-Containing n-Type Small Molecule: “The Same-Acceptor-Strategy” to Realize High Open-Circuit Voltage. Advanced Energy Materials. 8, 1801582 (2018)."
"CCCCCCCCC(CCCCCC)CN1N=C2C(=N1)C(C1=CC=C(C)S1)=C(F)C(F)=C2C1=CC=C(C)S1","J52","-5.21","-2.99","CCCCCCCCN1N=C2C(/C=C3\SC(=C(C#N)C#N)N(CC)C3=O)=CC=C(C3=CC4=C(S3)C3=C(S4)C4=CC5=C(C=C4C3(C3=CC=C(CCCCCC)C=C3)C3=CC=C(CCCCCC)C=C3)C3=C(C4=C(C=C(C6=CC=C(/C=C7\SC(=C(C#N)C#N)N(CC)C7=O)C7=NN(CCCCCCCC)N=C67)S4)S3)C5(C3=CC=C(CCCCCC)C=C3)C3=CC=C(CCCCCC)C=C3)C2=N1","BTA13","-5.34","-3.62","1.05","12.7","0.5866","7.82","A. Tang, B. Xiao, F. Chen, J. Zhang, Z. Wei, E. Zhou, The Introduction of Fluorine and Sulfur Atoms into Benzotriazole-Based p-Type Polymers to Match with a Benzotriazole-Containing n-Type Small Molecule: “The Same-Acceptor-Strategy” to Realize High Open-Circuit Voltage. Advanced Energy Materials. 8, 1801582 (2018)."
