Repository: JinYSun/BiBERTa

BiBERTa

### **<u>Deep learning-assisted to accelerate the discovery of donor/acceptor pairs for high-performance organic solar cells</u>**

## <u>Motivation</u>

It is a deep learning-based framework built for new donor/acceptor pairs discovery. The framework contains data collection section, PCE prediction section and molecular discovery section. Specifically, a large D/A pair dataset was built by collecting experimental data from literature. Then, a novel RoBERTa-based bi-encoder model (BiBERTa) was developed for PCE prediction by using the SMILES of donor and acceptor pairs as the input. Two pretrained ChemBERTa2 encoders were loaded as initial parameters of the bi-encoder.

File: BiBERTa/dataset/OSC/data.csv (part 35 of 41)
"Donor","Donor_Name","HOMO/D","LUMO/D","Acceptor","Acceptor_Name","HOMO/A","LUMO/A","Voc","Jsc","FF","PCE","reference"
"CCCCCCCCC(CCCCCC)CN1N=C2C(=N1)C(C1=CC(CCC3CCCCC3)=C(C3=CC4=C(C5=CC=C(SCC(CC)CCCC)S5)C5=C(C=C(C)S5)C(C5=CC=C(SCC(CC)CCCC)S5)=C4S3)S1)=C(F)C(F)=C2C1=CC(CC2CCCCC2)=C(C)S1","PTAZ–CH–S","-5.33","-3.36","CCCCCCC1=CC=C(C2(C3=CC=C(CCCCCC)C=C3)C3=CC4=C(C=C3C3=C2C2=C(C=C(/C=C5\C(=O)C6=C(C=CC=C6)C5=C(C#N)C#N)S2)S3)C(C2=CC=C(CCCCCC)C=C2)(C2=CC=C(CCCCCC)C=C2)C2=C4SC3=C2SC(/C=C2\C(=O)C4=C(C=CC=C4)C2=C(C#N)C#N)=C3)C=C1","ITIC","-5.48","-3.83","0.94","17.61","0.7318","12.15","L. Han, N. Uranbileg, S. Jiang, Y. Xie, H. Jiang, Z. Lan, D. Yu, X. Bao, R. Yang, An extraordinary cyclohexylmethyl side chain dominating polymeric donor packing patterns and energy levels for efficient non-fullerene polymer solar cells. J. Mater. Chem. A. 7, 10505–10513 (2019)."
"CCCCCCCCC(CCCCCC)CN1N=C2C(=N1)C(C1=CC(CC3CCCCC3)=C(C3=CC4=C(S3)C(C3=CC=C(CC(CC)CCCC)S3)=C3C=C(C)SC3=C4C3=CC=C(CC(CC)CCCC)S3)S1)=C(F)C(F)=C2C1=CC(CCC2CCCCC2)=C(C)S1","PTAZ–CH","-5.29","-3.29","CCCCCCC1=CC=C(C2(C3=CC=C(CCCCCC)C=C3)C3=CC4=C(C=C3C3=C2C2=C(C=C(/C=C5\C(=O)C6=C(C=CC=C6)C5=C(C#N)C#N)S2)S3)C(C2=CC=C(CCCCCC)C=C2)(C2=CC=C(CCCCCC)C=C2)C2=C4SC3=C2SC(/C=C2\C(=O)C4=C(C=CC=C4)C2=C(C#N)C#N)=C3)C=C1","ITIC","-5.48","-3.83","0.89","18.2","0.7004","11.35","L. Han, N. Uranbileg, S. Jiang, Y. Xie, H. Jiang, Z. Lan, D. Yu, X. Bao, R. Yang, An extraordinary cyclohexylmethyl side chain dominating polymeric donor packing patterns and energy levels for efficient non-fullerene polymer solar cells. J. Mater. Chem. A. 7, 10505–10513 (2019)."
"CCCCC(CC)CC1=C(F)C=C(C2=C3SC4=C(SC(C)=C4)C3=C(C3=CC(F)=C(CC(CC)CCCC)S3)C3=C2C2=C(C=C(C4=CC=C(C5=C6C(=O)C7=C(CC(CC)CCCC)SC(CC(CC)CCCC)=C7C(=O)C6=C(C6=CC=C(C)S6)S5)S4)S2)S3)S1","PDBT-F","-5.39","-3.57","CCCCCCC1(CCCCCC)C2=CC3=C(C=C2C2=C1C=C(/C=C1\C(=O)C4=C(C=CC=C4)C1=C(C#N)C#N)S2)C(CCCCCC)(CCCCCC)C1=C3SC(/C=C2\C(=O)C3=C(C=CC=C3)\C2=C(/C#N)N=O)=C1","IDIC","-5.7","-3.92","0.87","17.65","0.715","11.02","J. Huang, R. Peng, L. Xie, W. Song, L. Hong, S. Chen, Q. Wei, Z. Ge, A novel polymer donor based on dithieno[2,3-d:2′,3′-d′′]benzo[1,2-b:4,5-b′]dithiophene for highly efficient polymer solar cells. J. Mater. Chem. A. 7, 2646–2652 (2019)."
"CCCCC(CC)CC1=C(F)C=C(C2=C3SC4=C(SC(C)=C4)C3=C(C3=CC(F)=C(CC(CC)CCCC)S3)C3=C2C2=C(C=C(C4=CC=C(C5=C6C(=O)C7=C(CC(CC)CCCC)SC(CC(CC)CCCC)=C7C(=O)C6=C(C6=CC=C(C)S6)S5)S4)S2)S3)S1","PDBT-F","-5.39","-3.57","CCCCCCC1=CC=C(C2(C3=CC=C(CCCCCC)C=C3)C3=CC4=C(C=C3C3=C2C2=C(C=C(/C=C5\C(=O)C6=C(C=CC(C)=C6)C5=C(C#N)C#N)S2)S3)C(C2=CC=C(CCCCCC)C=C2)(C2=CC=C(CCCCCC)C=C2)C2=C4SC3=C2SC(/C=C2\C(=O)C4=C(C=CC(C)=C4)C2=C(C#N)C#N)=C3)C=C1","IT-M","-5.58","-3.98","0.97","17.02","0.6371","10.52","J. Huang, R. Peng, L. Xie, W. Song, L. Hong, S. Chen, Q. Wei, Z. Ge, A novel polymer donor based on dithieno[2,3-d:2′,3′-d′′]benzo[1,2-b:4,5-b′]dithiophene for highly efficient polymer solar cells. J. Mater. Chem. A. 7, 2646–2652 (2019)."
"CCCCCCCCC(CCCCCC)CN1N=C2C(=N1)C(C1=CC=C(C3=CC4=C(C5=CC(Cl)=C(CC(CC)CCCC)S5)C5=C(C=C(C)S5)C(C5=CC(Cl)=C(CC(CC)CCCC)S5)=C4S3)S1)=C(F)C(F)=C2C1=CC=C(C)S1","L68","-5.48","-3.37","CCCCCCC1=CC=C(C2(C3=CC=C(CCCCCC)C=C3)C3=CC4=C(C=C3C3=C2C=C(C2=CC=C(/C=C5\C(=O)C6=CC(F)=C(F)C=C6C5=C(C#N)C#N)S2)S3)C(C2=CC=C(CCCCCC)C=C2)(C2=CC=C(CCCCCC)C=C2)C2=C4SC3=C2SC(/C=C2\C(=O)C4=C(C=C(F)C(F)=C4)C2=C(C#N)C#N)=C3)C=C1","TTPT-T-4F","-5.63","-4.05","0.85","21.25","0.701","12.72","X. Li, K. Weng, H. S. Ryu, J. Guo, X. Zhang, T. Xia, H. Fu, D. Wei, J. Min, Y. Zhang, H. Y. Woo, Y. Sun, Non-Fullerene Organic Solar Cells Based on Benzo[1,2-b:4,5-b′]difuran-Conjugated Polymer with 14% Efficiency. Advanced Functional Materials. 30, 1906809 (2020)."
"CCCCCCCCC(CCCCCC)CN1N=C2C(=N1)C(C1=CC=C(C3=CC4=C(C5=CC(Cl)=C(CC(CC)CCCC)S5)C5=C(C=C(C)O5)C(C5=CC(Cl)=C(CC(CC)CCCC)S5)=C4O3)S1)=C(F)C(F)=C2C1=CC=C(C)S1","L2","-5.5","-3.39","CCCCCCC1=CC=C(C2(C3=CC=C(CCCCCC)C=C3)C3=CC4=C(C=C3C3=C2C=C(C2=CC=C(/C=C5\C(=O)C6=CC(F)=C(F)C=C6C5=C(C#N)C#N)S2)S3)C(C2=CC=C(CCCCCC)C=C2)(C2=CC=C(CCCCCC)C=C2)C2=C4SC3=C2SC(/C=C2\C(=O)C4=C(C=C(F)C(F)=C4)C2=C(C#N)C#N)=C3)C=C1","TTPT-T-4F","-5.63","-4.05","0.86","22.17","0.736","14","X. Li, K. Weng, H. S. Ryu, J. Guo, X. Zhang, T. Xia, H. Fu, D. Wei, J. Min, Y. Zhang, H. Y. Woo, Y. Sun, Non-Fullerene Organic Solar Cells Based on Benzo[1,2-b:4,5-b′]difuran-Conjugated Polymer with 14% Efficiency. Advanced Functional Materials. 30, 1906809 (2020)."
"COC(=O)C1=C(C2=CC=C(C)S2)SC(C2=CC(C(=O)OC)=C(C3=CC=C(C4=C(F)C(F)=C(C)C5=NSN=C54)S3)S2)=C1","TE2-BTDF-(T2)","-5.76","-3.59","CCCCCCC1=CC=C(C2(C3=CC=C(CCCCCC)C=C3)C3=CC4=C(C=C3C3=C2C2=C(C=C(/C=C5\C(=O)C6=C(C=CC=C6)C5=C(C#N)C#N)S2)S3)C(C2=CC=C(CCCCCC)C=C2)(C2=CC=C(CCCCCC)C=C2)C2=C4SC3=C2SC(/C=C2\C(=O)C4=C(C=C(F)C(F)=C4)C2=C(C#N)C#N)=C3)C=C1","ITIC-4F","","","0.9","13.4","0.6","7.3","A. L. Jones, Z. Zheng, P. Riley, I. Pelse, J. Zhang, M. Abdelsamie, M. F. Toney, S. R. Marder, F. So, J.-L. Brédas, J. R. Reynolds, Acceptor Gradient Polymer Donors for Non-Fullerene Organic Solar Cells. Chem. Mater. 31, 9729–9741 (2019)."
"COC(=O)C1=C(C2=CC=C(C)S2)SC(C2=CC(C(=O)OC)=C(C3=CC=C(C4=C(F)C(F)=C(C)C5=NSN=C54)S3)S2)=C1","TE2-BTDF-(T2)","-5.76","-3.59","CCCCCCC1=CC=C(C2(C3=CC=C(CCCCCC)C=C3)C3=CC4=C(C=C3C3=C2C2=C(C=C(/C=C5\C(=O)C6=C(C=CC=C6)C5=C(C#N)C#N)S2)S3)C(C2=CC=C(CCCCCC)C=C2)(C2=CC=C(CCCCCC)C=C2)C2=C4SC3=C2SC(/C=C2\C(=O)C4=C(C=CC=C4)C2=C(C#N)C#N)=C3)C=C1","ITIC","-5.48","-3.83","1","4.4","0.55","2.3","A. L. Jones, Z. Zheng, P. Riley, I. Pelse, J. Zhang, M. Abdelsamie, M. F. Toney, S. R. Marder, F. So, J.-L. Brédas, J. R. Reynolds, Acceptor Gradient Polymer Donors for Non-Fullerene Organic Solar Cells. Chem. Mater. 31, 9729–9741 (2019)."
"COC(=O)C1=C(C2=CC=C(C)S2)SC(C2=CC(C(=O)OC)=C(C3=CC=C(C4=C(F)C(F)=C(C)C5=NSN=C54)S3)S2)=C1","TE2-BTDF-(T2)","-5.76","-3.59","CCCCCCCCC1(CCCCCCCC)C2=CC3=C(C=C2C2=C1C=C(C1=CC=C(CC4SC(=S)N(CC)C4=O)C4=NSN=C14)S2)C(CCCCCCCC)(CCCCCCCC)C1=C3SC(C2=CC=C(CC3SC(=S)N(CC)C3=O)C3=NSN=C23)=C1","IDTBR","-5.73","-3.92","0.6","1.04","0.51","0.31","A. L. Jones, Z. Zheng, P. Riley, I. Pelse, J. Zhang, M. Abdelsamie, M. F. Toney, S. R. Marder, F. So, J.-L. Brédas, J. R. Reynolds, Acceptor Gradient Polymer Donors for Non-Fullerene Organic Solar Cells. Chem. Mater. 31, 9729–9741 (2019)."
"COC(=O)C1=C(C)SC(C2=C(F)C(F)=C(C3=CC(C(=O)OC)=C(C4=CC=C(C5=CC=C(C)S5)S4)S3)C3=NSN=C32)=C1","T2-BTDF-(TE2)","-5.66","-3.6","CCCCCCC1=CC=C(C2(C3=CC=C(CCCCCC)C=C3)C3=CC4=C(C=C3C3=C2C2=C(C=C(/C=C5\C(=O)C6=C(C=CC=C6)C5=C(C#N)C#N)S2)S3)C(C2=CC=C(CCCCCC)C=C2)(C2=CC=C(CCCCCC)C=C2)C2=C4SC3=C2SC(/C=C2\C(=O)C4=C(C=C(F)C(F)=C4)C2=C(C#N)C#N)=C3)C=C1","ITIC-4F","","","0.86","7.4","0.56","3.6","A. L. Jones, Z. Zheng, P. Riley, I. Pelse, J. Zhang, M. Abdelsamie, M. F. Toney, S. R. Marder, F. So, J.-L. Brédas, J. R. Reynolds, Acceptor Gradient Polymer Donors for Non-Fullerene Organic Solar Cells. Chem. Mater. 31, 9729–9741 (2019)."
"COC(=O)C1=C(C)SC(C2=C(F)C(F)=C(C3=CC(C(=O)OC)=C(C4=CC=C(C5=CC=C(C)S5)S4)S3)C3=NSN=C32)=C1","T2-BTDF-(TE2)","-5.66","-3.6","CCCCCCC1=CC=C(C2(C3=CC=C(CCCCCC)C=C3)C3=CC4=C(C=C3C3=C2C2=C(C=C(/C=C5\C(=O)C6=C(C=CC=C6)C5=C(C#N)C#N)S2)S3)C(C2=CC=C(CCCCCC)C=C2)(C2=CC=C(CCCCCC)C=C2)C2=C4SC3=C2SC(/C=C2\C(=O)C4=C(C=CC=C4)C2=C(C#N)C#N)=C3)C=C1","ITIC","-5.48","-3.83","0.98","5.8","0.52","2.93","A. L. Jones, Z. Zheng, P. Riley, I. Pelse, J. Zhang, M. Abdelsamie, M. F. Toney, S. R. Marder, F. So, J.-L. Brédas, J. R. Reynolds, Acceptor Gradient Polymer Donors for Non-Fullerene Organic Solar Cells. Chem. Mater. 31, 9729–9741 (2019)."
"COC(=O)C1=C(C)SC(C2=C(F)C(F)=C(C3=CC(C(=O)OC)=C(C4=CC=C(C5=CC=C(C)S5)S4)S3)C3=NSN=C32)=C1","T2-BTDF-(TE2)","-5.66","-3.6","CCCCCCCCC1(CCCCCCCC)C2=CC3=C(C=C2C2=C1C=C(C1=CC=C(CC4SC(=S)N(CC)C4=O)C4=NSN=C14)S2)C(CCCCCCCC)(CCCCCCCC)C1=C3SC(C2=CC=C(CC3SC(=S)N(CC)C3=O)C3=NSN=C23)=C1","IDTBR","-5.73","-3.92","1.01","2.7","0.5","1.38","A. L. Jones, Z. Zheng, P. Riley, I. Pelse, J. Zhang, M. Abdelsamie, M. F. Toney, S. R. Marder, F. So, J.-L. Brédas, J. R. Reynolds, Acceptor Gradient Polymer Donors for Non-Fullerene Organic Solar Cells. Chem. Mater. 31, 9729–9741 (2019)."
"CCCCCCCCC(CCCCCC)CN1N=C2C(=N1)C(C1=CC=C(C3=CC4=C(C5=CC=C(SCC(CC)CCCC)C=C5)C5=C(C=C(C)S5)C(C5=CC=C(SCC(CC)CCCC)C=C5)=C4S3)S1)=C(F)C(F)=C2C1=CC=C(C)S1","PTZPS","-5.48","-3.65","CCCCCCC1=CC=C(C2(C3=CC=C(CCCCCC)C=C3)C3=CC4=C(C=C3C3=C2C2=C(C=C(/C=C5\C(=O)C6=C(C=CC=C6)C5=C(C#N)C#N)S2)S3)C(C2=CC=C(CCCCCC)C=C2)(C2=CC=C(CCCCCC)C=C2)C2=C4SC3=C2SC(/C=C2\C(=O)C4=C(C=CC=C4)C2=C(C#N)C#N)=C3)C=C1","ITIC","-5.48","-3.83","0.88","17.86","0.7147","11.23","R. Xie, L. Ying, K. An, W. Zhong, Q. Yin, S. Liao, F. Huang, Y. Cao, Efficient Non-Fullerene Organic Solar Cells Based on a Wide-Bandgap Polymer Donor Containing an Alkylthiophenyl-Substituted Benzodithiophene Moiety. ChemPhysChem. 20, 2668–2673 (2019)."
"CCCCCCCCC(CCCCCC)CN1N=C2C(=N1)C(C1=CC=C(C3=CC4=C(C5=CC=C(OCC(CC)CCCC)C=C5)C5=C(C=C(C)S5)C(C5=CC=C(OCC(CC)CCCC)C=C5)=C4S3)S1)=C(F)C(F)=C2C1=CC=C(C)S1","PTZPO","-5.39","-3.56","CCCCCCC1=CC=C(C2(C3=CC=C(CCCCCC)C=C3)C3=CC4=C(C=C3C3=C2C2=C(C=C(/C=C5\C(=O)C6=C(C=CC=C6)C5=C(C#N)C#N)S2)S3)C(C2=CC=C(CCCCCC)C=C2)(C2=CC=C(CCCCCC)C=C2)C2=C4SC3=C2SC(/C=C2\C(=O)C4=C(C=CC=C4)C2=C(C#N)C#N)=C3)C=C1","ITIC","-5.48","-3.83","0.79","14.88","0.6121","7.16","R. Xie, L. Ying, K. An, W. Zhong, Q. Yin, S. Liao, F. Huang, Y. Cao, Efficient Non-Fullerene Organic Solar Cells Based on a Wide-Bandgap Polymer Donor Containing an Alkylthiophenyl-Substituted Benzodithiophene Moiety. ChemPhysChem. 20, 2668–2673 (2019)."
"CCCCC(CC)CC1=CC=C(C2=C3C=C(C4=CN=C(C5=C6C(=O)C7=C(CC(CC)CCCC)SC(CC(CC)CCCC)=C7C(=O)C6=C(C6=NC=C(C)S6)S5)S4)SC3=C(C3=CC=C(CC(CC)CCCC)S3)C3=C2SC(C)=C3)S1","PBDBTz-5","-5.08","-2.78","CCCCCCC1=CC=C(C2(C3=CC=C(CCCCCC)C=C3)C3=CC4=C(C=C3C3=C2C2=C(C=C(/C=C5\C(=O)C6=C(C=C(F)C(F)=C6)C5=C(C#N)C#N)S2)S3)C(C2=CC=C(CCCCCC)C=C2)(C2=CC=C(CCCCCC)C=C2)C2=C4SC3=C2SC(/C=C2\C(=O)C4=C(C=C(F)C(F)=C4)C2=C(C#N)C#N)=C3)C=C1","IT-4F","-5.59","-4.06","0.93","16.4","0.624","9.6","L. Zhang, W. Deng, B. Wu, L. Ye, X. Sun, Z. Wang, K. Gao, H. Wu, C. Duan, F. Huang, Y. Cao, Reduced Energy Loss in Non-Fullerene Organic Solar Cells with Isomeric Donor Polymers Containing Thiazole π-Spacers. ACS Appl. Mater. Interfaces. 12, 753–762 (2020)."
"CCCCC(CC)CC1=CC=C(C2=C3C=C(C4=NC=C(C5=C6C(=O)C7=C(CC(CC)CCCC)SC(CC(CC)CCCC)=C7C(=O)C6=C(C6=CN=C(C)S6)S5)S4)SC3=C(C3=CC=C(CC(CC)CCCC)S3)C3=C2SC(C)=C3)S1","PBDBTz-2","-5.04","-2.77","CCCCCCC1=CC=C(C2(C3=CC=C(CCCCCC)C=C3)C3=CC4=C(C=C3C3=C2C2=C(C=C(/C=C5\C(=O)C6=C(C=C(F)C(F)=C6)C5=C(C#N)C#N)S2)S3)C(C2=CC=C(CCCCCC)C=C2)(C2=CC=C(CCCCCC)C=C2)C2=C4SC3=C2SC(/C=C2\C(=O)C4=C(C=C(F)C(F)=C4)C2=C(C#N)C#N)=C3)C=C1","IT-4F","-5.59","-4.06","0.86","17.9","0.675","10.4","L. Zhang, W. Deng, B. Wu, L. Ye, X. Sun, Z. Wang, K. Gao, H. Wu, C. Duan, F. Huang, Y. Cao, Reduced Energy Loss in Non-Fullerene Organic Solar Cells with Isomeric Donor Polymers Containing Thiazole π-Spacers. ACS Appl. Mater. Interfaces. 12, 753–762 (2020)."
"CCCCCCCCC(CCCCCC)COC1=CC2=C(C=C1)C=C(C1=CC=C(C3=C4SC(C5=C(CC(CC)CCCC)C=C(C6=C7C(=O)C8=C(CC(CC)CCCC)SC(CC(CC)CCCC)=C8C(=O)C7=C(C7=CC(CC(CC)CCCC)=C(C)S7)S6)S5)=CC4=C(C4=CC=C(C5=CC6=C(C=C5)C=C(CC(CCCCCC)CCCCCCCC)C=C6)S4)C4=C3C=C(C)S4)S1)C=C2","P1","-5.3","-3.5","CCCCCCC1=CC=C(C2(C3=CC=C(CCCCCC)C=C3)C3=CC4=C(C=C3C3=C2C2=C(C=C(/C=C5\C(=O)C6=C(C=CC=C6)C5=C(C#N)C#N)S2)S3)C(C2=CC=C(CCCCCC)C=C2)(C2=CC=C(CCCCCC)C=C2)C2=C4SC3=C2SC(/C=C2\C(=O)C4=C(C=CC=C4)C2=C(C#N)C#N)=C3)C=C1","ITIC","-5.48","-3.83","0.943","15.16","0.7007","10.02","U. K. Aryal, S. S. Reddy, K. Kranthiraja, J. Kim, W. Cho, M. Song, S.-H. Jin, Nonhalogenated Solvent-Processed Fullerene-Free Ambient Stable Organic Solar Cells: Impact of Molecular Weight of New π-Conjugated Donor Polymer on Efficiency. ACS Appl. Energy Mater. 2, 4159–4166 (2019)."
"CCCCCCCCC(CCCCCC)CN1N=C2C(=N1)C(C1=CC=C(C3=CC4=C(S3)C(C3=CC=C(SCC(CC)CCCC)C=C3)=C3C=C(C)SC3=C4C3=CC=C(SCC(CC)CCCC)C=C3)S1)=C(F)C(F)=C2C1=CC=C(C)S1","p-PBDTPS–FTAZ","-5.32","-3.36","CCCCCCC1=CC=C(C2(C3=CC=C(CCCCCC)C=C3)C3=CC4=C(C=C3C3=C2C2=C(C=C(/C=C5\C(=O)C6=C(C=CC=C6)C5=C(C#N)C#N)S2)S3)C(C2=CC=C(CCCCCC)C=C2)(C2=CC=C(CCCCCC)C=C2)C2=C4SC3=C2SC(/C=C2\C(=O)C4=C(C=CC=C4)C2=C(C#N)C#N)=C3)C=C1","ITIC","-5.48","-3.83","0.89","18.12","0.6737","10.86","W. Chen, G. Huang, X. Li, Y. Li, H. Wang, H. Jiang, Z. Zhao, D. Yu, E. Wang, R. Yang, Revealing the Position Effect of an Alkylthio Side Chain in Phenyl-Substituted Benzodithiophene-Based Donor Polymers on the Photovoltaic Performance of Non-Fullerene Organic Solar Cells. ACS Appl. Mater. Interfaces. 11, 33173–33178 (2019)."
"CCCCCCCCC(CCCCCC)CN1N=C2C(=N1)C(C1=CC=C(C3=CC4=C(S3)C(C3=CC(SCC(CC)CCCC)=CC=C3)=C3C=C(C)SC3=C4C3=CC=CC(SCC(CC)CCCC)=C3)S1)=C(F)C(F)=C2C1=CC=C(C)S1","m-PBDTPS–FTAZ","-5.4","-3.4","CCCCCCC1=CC=C(C2(C3=CC=C(CCCCCC)C=C3)C3=CC4=C(C=C3C3=C2C2=C(C=C(/C=C5\C(=O)C6=C(C=CC=C6)C5=C(C#N)C#N)S2)S3)C(C2=CC=C(CCCCCC)C=C2)(C2=CC=C(CCCCCC)C=C2)C2=C4SC3=C2SC(/C=C2\C(=O)C4=C(C=CC=C4)C2=C(C#N)C#N)=C3)C=C1","ITIC","-5.48","-3.83","0.95","18.76","0.7385","13.16","W. Chen, G. Huang, X. Li, Y. Li, H. Wang, H. Jiang, Z. Zhao, D. Yu, E. Wang, R. Yang, Revealing the Position Effect of an Alkylthio Side Chain in Phenyl-Substituted Benzodithiophene-Based Donor Polymers on the Photovoltaic Performance of Non-Fullerene Organic Solar Cells. ACS Appl. Mater. Interfaces. 11, 33173–33178 (2019)."
"CCCCC(CC)CC1=C(F)C=C(C2=C3C=C(C)SC3=C(C3=CC(F)=C(CC(CC)CCCC)S3)C3=C2SC(C2=CC=C(C4=C5C(=O)C6=C(CC(CC)CCCC)SC(CC(CC)CCCC)=C6C(=O)C5=C(C5=CC=C(C)S5)S4)S2)=C3)S1","PBDB-TF","-5.54","-3.65","CCCCCCC1=CC=C(C2(C3=CC=C(CCCCCC)C=C3)C3=CC4=C(C=C3C3=C2C=C(C2=C(CC(CC)CCCC)C=C(/C=C5\C(=O)C6=C(C=C(F)C(F)=C6)C5=C(C#N)C#N)S2)S3)C(C2=CC=C(CCCCCC)C=C2)(C2=CC=C(CCCCCC)C=C2)C2=C4SC(C3=C(CC(CC)CCCC)C=C(/C=C4\C(=O)C5=C(C=C(F)C(F)=C5)C4=C(C#N)C#N)S3)=C2)C=C1","IE-4F","-5.33","-3.41","0.91","18.23","0.56","9.3","L. Hong, H. Yao, R. Yu, Y. Xu, B. Gao, Z. Ge, J. Hou, Investigating the Trade-Off between Device Performance and Energy Loss in Nonfullerene Organic Solar Cells. ACS Appl. Mater. Interfaces. 11, 29124–29131 (2019)."
"CCCCC(CC)CC1=C(F)C=C(C2=C3C=C(C)SC3=C(C3=CC(F)=C(CC(CC)CCCC)S3)C3=C2SC(C2=CC=C(C4=C5C(=O)C6=C(CC(CC)CCCC)SC(CC(CC)CCCC)=C6C(=O)C5=C(C5=CC=C(C)S5)S4)S2)=C3)S1","PBDB-TF","-5.54","-3.65","CCCCCCC1=CC=C(C2(C3=CC=C(CCCCCC)C=C3)C3=CC4=C(C=C3C3=C2C=C(C2=C(CC(CC)CCCC)C=C(/C=C5\C(=O)C6=C(C=C(Cl)C(Cl)=C6)C5=C(C#N)C#N)S2)S3)C(C2=CC=C(CCCCCC)C=C2)(C2=CC=C(CCCCCC)C=C2)C2=C4SC(C3=C(CC(CC)CCCC)C=C(/C=C4\C(=O)C5=C(C=C(Cl)C(Cl)=C5)C4=C(C#N)C#N)S3)=C2)C=C1","IE-4Cl","-5.38","-3.49","0.89","17.82","0.61","9.7","L. Hong, H. Yao, R. Yu, Y. Xu, B. Gao, Z. Ge, J. Hou, Investigating the Trade-Off between Device Performance and Energy Loss in Nonfullerene Organic Solar Cells. ACS Appl. Mater. Interfaces. 11, 29124–29131 (2019)."
"CCCCC(CC)CC1=C(F)C=C(C2=C3C=C(C)SC3=C(C3=CC(F)=C(CC(CC)CCCC)S3)C3=C2SC(C2=CC=C(C4=C5C(=O)C6=C(CC(CC)CCCC)SC(CC(CC)CCCC)=C6C(=O)C5=C(C5=CC=C(C)S5)S4)S2)=C3)S1","PBDB-TF","-5.54","-3.65","CCCCCCC1=CC=C(C2(C3=CC=C(CCCCCC)C=C3)C3=CC4=C(C=C3C3=C2C=C(C2=C(CC(CC)CCCC)C=C(/C=C5\C(=O)C6=C(C=CC=C6)C5=C(C#N)C#N)S2)S3)C(C2=CC=C(CCCCCC)C=C2)(C2=CC=C(CCCCCC)C=C2)C2=C4SC(C3=C(CC(CC)CCCC)C=C(/C=C4\C(=O)C5=C(C=CC=C5)C4=C(C#N)C#N)S3)=C2)C=C1","IEIC","-5.22","-3.26","1.11","7.65","0.45","3.8","L. Hong, H. Yao, R. Yu, Y. Xu, B. Gao, Z. Ge, J. Hou, Investigating the Trade-Off between Device Performance and Energy Loss in Nonfullerene Organic Solar Cells. ACS Appl. Mater. Interfaces. 11, 29124–29131 (2019)."
"CCCCC(CC)CC1=C2C(=O)C3=C(C4=CC=C(C)S4)SC(C4=CC=C(C)S4)=C3C(=O)C2=C(CC(CC)CCCC)S1","PBDB-T","-5.34","-3.44","CCCCCCC1=CC=C(C2(C3=CC=C(CCCCCC)C=C3)C3=CC4=C(C=C3C3=C2C=C(C2=C(CC(CC)CCCC)C=C(/C=C5\C(=O)C6=C(C=C(Cl)C(Cl)=C6)C5=C(C#N)C#N)S2)S3)C(C2=CC=C(CCCCCC)C=C2)(C2=CC=C(CCCCCC)C=C2)C2=C4SC(C3=C(CC(CC)CCCC)C=C(/C=C4\C(=O)C5=C(C=C(Cl)C(Cl)=C5)C4=C(C#N)C#N)S3)=C2)C=C1","IE-4Cl","-5.38","-3.49","0.86","21.49","0.6","11.1","L. Hong, H. Yao, R. Yu, Y. Xu, B. Gao, Z. Ge, J. Hou, Investigating the Trade-Off between Device Performance and Energy Loss in Nonfullerene Organic Solar Cells. ACS Appl. Mater. Interfaces. 11, 29124–29131 (2019)."
"CCCCC(CC)CC1=C2C(=O)C3=C(C4=CC=C(C)S4)SC(C4=CC=C(C)S4)=C3C(=O)C2=C(CC(CC)CCCC)S1","PBDB-T","-5.34","-3.44","CCCCCCC1=CC=C(C2(C3=CC=C(CCCCCC)C=C3)C3=CC4=C(C=C3C3=C2C=C(C2=C(CC(CC)CCCC)C=C(/C=C5\C(=O)C6=C(C=C(F)C(F)=C6)C5=C(C#N)C#N)S2)S3)C(C2=CC=C(CCCCCC)C=C2)(C2=CC=C(CCCCCC)C=C2)C2=C4SC(C3=C(CC(CC)CCCC)C=C(/C=C4\C(=O)C5=C(C=C(F)C(F)=C5)C4=C(C#N)C#N)S3)=C2)C=C1","IE-4F","-5.33","-3.41","0.87","21.35","0.58","10.8","L. Hong, H. Yao, R. Yu, Y. Xu, B. Gao, Z. Ge, J. Hou, Investigating the Trade-Off between Device Performance and Energy Loss in Nonfullerene Organic Solar Cells. ACS Appl. Mater. Interfaces. 11, 29124–29131 (2019)."
"CCCCC(CC)CC1=C2C(=O)C3=C(C4=CC=C(C)S4)SC(C4=CC=C(C)S4)=C3C(=O)C2=C(CC(CC)CCCC)S1","PBDB-T","-5.34","-3.44","CCCCCCC1=CC=C(C2(C3=CC=C(CCCCCC)C=C3)C3=CC4=C(C=C3C3=C2C=C(C2=C(CC(CC)CCCC)C=C(/C=C5\C(=O)C6=C(C=CC=C6)C5=C(C#N)C#N)S2)S3)C(C2=CC=C(CCCCCC)C=C2)(C2=CC=C(CCCCCC)C=C2)C2=C4SC(C3=C(CC(CC)CCCC)C=C(/C=C4\C(=O)C5=C(C=CC=C5)C4=C(C#N)C#N)S3)=C2)C=C1","IEIC","-5.22","-3.26","1.02","15.05","0.48","7.3","L. Hong, H. Yao, R. Yu, Y. Xu, B. Gao, Z. Ge, J. Hou, Investigating the Trade-Off between Device Performance and Energy Loss in Nonfullerene Organic Solar Cells. ACS Appl. Mater. Interfaces. 11, 29124–29131 (2019)."
"CCCCC(CC)CSC1=C(Cl)C=C(C2=C3C=C(C4=CC=C(C5=C6C(=O)C7=C(CC(CC)CCCC)SC(CC(CC)CCCC)=C7C(=O)C6=C(C6=CC=C(C)S6)S5)S4)SC3=C(C3=CC(Cl)=C(SCC(CC)CCCC)S3)C3=C2SC(C)=C3)S1","PBDB-T-ClS","-5.82","-3.64","CCCCCC(CCCCC)N1C(=O)C2=CC3=C4C5=C(C=CC(=C25)C1=O)C1=C2C5=C(C=C1)C(=O)N(C(CCCCC)CCCCC)C(=O)C5=CC(=C24)C1=C3SC2=C1C(C1=CC(Cl)=C(SCC(CC)CCCC)S1)=C1SC3=C(C4=CC5=C6C(=CC=C7C8=CC=C9C(=O)N(C(CCCCC)CCCCC)C(=O)C%10=C9C8=C(C3=C%10)C4=C76)C(=O)N(C(CCCCC)CCCCC)C5=O)C1=C2C1=CC(Cl)=C(SCC(CC)CCCC)S1","PBIBDT-ClS","-5.88","-3.65","1.1","9.75","0.54","5.82","Z. Tian, Y. Guo, J. Li, C. Li, W. Li, Benzodithiophene-Fused Perylene Bisimides as Electron Acceptors for Non-Fullerene Organic Solar Cells with High Open-Circuit Voltage. ChemPhysChem. 20, 2696–2701 (2019)."
"CCCCC(CC)CC1=C(Cl)C=C(C2=C3C=C(C4=CC=C(C5=C6C(=O)C7=C(CC(CC)CCCC)SC(CC(CC)CCCC)=C7C(=O)C6=C(C6=CC=C(C)S6)S5)S4)SC3=C(C3=CC(Cl)=C(CC(CC)CCCC)S3)C3=C2SC(C)=C3)S1","PBDB-T-Cl","-5.76","-3.58","CCCCCC(CCCCC)N1C(=O)C2=CC3=C4C5=C(C=CC(=C25)C1=O)C1=C2C5=C(C=C1)C(=O)N(C(CCCCC)CCCCC)C(=O)C5=CC(=C24)C1=C3SC2=C1C(C1=CC(Cl)=C(CC(CC)CCCC)S1)=C1SC3=C(C4=CC5=C6C(=CC=C7C8=CC=C9C(=O)N(C(CCCCC)CCCCC)C(=O)C%10=C9C8=C(C3=C%10)C4=C76)C(=O)N(C(CCCCC)CCCCC)C5=O)C1=C2C1=CC(Cl)=C(CC(CC)CCCC)S1","PBIBDT-Cl","-6.07","-3.69","1.14","9.89","0.59","6.63","Z. Tian, Y. Guo, J. Li, C. Li, W. Li, Benzodithiophene-Fused Perylene Bisimides as Electron Acceptors for Non-Fullerene Organic Solar Cells with High Open-Circuit Voltage. ChemPhysChem. 20, 2696–2701 (2019)."
"CCCCCCCCCCOC(=O)C1=C(C2=CC=C(C3=C(C(=O)OCCCCCCCCCC)C=C(C4=CC5=C(C6=CC(F)=C(CC(CC)CCCC)S6)C6=C(C=C(C)S6)C(C6=CC(F)=C(CC(CC)CCCC)S6)=C5S4)S3)S2)SC(C)=C1","PBDT-F-3T2C","-5.53","-3.56","CCCCCCC1=CC=C(C2(C3=CC=C(CCCCCC)C=C3)C3=CC4=C(C=C3C3=C2C2=C(C=C(/C=C5\C(=O)C6=C(C=C(F)C(F)=C6)C5=C(C#N)C#N)S2)S3)C(C2=CC=C(CCCCCC)C=C2)(C2=CC=C(CCCCCC)C=C2)C2=C4SC3=C2SC(/C=C2\C(=O)C4=C(C=C(F)C(F)=C4)C2=C(C#N)C#N)=C3)C=C1","IT-4F","-5.59","-4.06","0.852","20.12","0.6809","11.67","S. Huang, X. Huang, L. Chen, Z. Liao, S. Ding, Z. Yuan, Y. Chen, A rational comparison of the effects of halogen atoms incorporated into the polymer donors on the performance of polymer solar cells. Organic Electronics. 70, 86–92 (2019)."
"CCCCCCCCCCOC(=O)C1=C(C2=CC=C(C3=C(C(=O)OCCCCCCCCCC)C=C(C4=CC5=C(C6=CC(Cl)=C(CC(CC)CCCC)S6)C6=C(C=C(C)S6)C(C6=CC(Cl)=C(CC(CC)CCCC)S6)=C5S4)S3)S2)SC(C)=C1","PBDT-Cl-3T2C","-5.56","-3.58","CCCCCCC1=CC=C(C2(C3=CC=C(CCCCCC)C=C3)C3=CC4=C(C=C3C3=C2C2=C(C=C(/C=C5\C(=O)C6=C(C=C(F)C(F)=C6)C5=C(C#N)C#N)S2)S3)C(C2=CC=C(CCCCCC)C=C2)(C2=CC=C(CCCCCC)C=C2)C2=C4SC3=C2SC(/C=C2\C(=O)C4=C(C=C(F)C(F)=C4)C2=C(C#N)C#N)=C3)C=C1","IT-4F","-5.59","-4.06","0.871","18.63","0.628","10.18","S. Huang, X. Huang, L. Chen, Z. Liao, S. Ding, Z. Yuan, Y. Chen, A rational comparison of the effects of halogen atoms incorporated into the polymer donors on the performance of polymer solar cells. Organic Electronics. 70, 86–92 (2019)."
"CCCCCCCCC(CCCCCC)CN1N=C2C(=N1)C(C1=CC=C(C)S1)=C(F)C(F)=C2C1=CC=C(C)S1","J52","-5.21","-2.99","CCCCCCC1=CC=C(C2(C3=CC=C(CCCCCC)C=C3)C3=CC4=C(C=C3C3=C2C2=C(C=C(/C=C5/C(=O)C6=C(SC(C)=C6)C5=O)S2)S3)C(C2=CC=C(CCCCCC)C=C2)(C2=CC=C(CCCCCC)C=C2)C2=C4SC3=C2SC(/C=C2/C(=O)C4=C(SC(C)=C4)C2=O)=C3)C=C1","ITCCM-O","-5.67","-3.26","1.34","9.23","0.442","5.5","B. Gao, H. Yao, L. Hong, J. Hou, Efficient Organic Solar Cells with a High Open-Circuit Voltage of 1.34 V. Chinese Journal of Chemistry. 37, 1153–1157 (2019)."
"CCCCC(CC)COC(=O)C1=C(F)C2=C(C)SC(C3=CC4=C(C5=CC=C(CC(CC)CCCC)S5)C5=C(C=C(C)S5)C(C5=CC=C(CC(CC)CCCC)S5)=C4S3)=C2S1","PTB7-Th","-5.22","-3.64","CCCCCCC1=CC=C(C2(C3=CC=C(CCCCCC)C=C3)C3=C(SC(C4=CC=C(/C=C5\C(=O)C6=C(C=C(F)C(F)=C6)C5=C(C#N)C#N)S4)=C3OCC(CC)CCCC)C3=C2C2=C(S3)C3=C(S2)C2=C(C(OCC(CC)CCCC)=C(C4=CC=C(/C=C5\C(=O)C6=C(C=C(F)C(F)=C6)C5=C(C#N)C#N)S4)S2)C3(C2=CC=C(CCCCCC)C=C2)C2=CC=C(CCCCCC)C=C2)C=C1","4TO-T-4F","","","0.75","20.4","0.5805","8.87","D. Liu, T. Wang, X. Ke, N. Zheng, Z. Chang, Z. Xie, Y. Liu, Ultra-narrow bandgap non-fullerene acceptors for organic solar cells with low energy loss. Mater. Chem. Front. 3, 2157–2163 (2019)."
"CCCCC(CC)COC(=O)C1=C(F)C2=C(C)SC(C3=CC4=C(C5=CC=C(CC(CC)CCCC)S5)C5=C(C=C(C)S5)C(C5=CC=C(CC(CC)CCCC)S5)=C4S3)=C2S1","PTB7-Th","-5.22","-3.64","CCCCCCC1=CC=C(C2(C3=CC=C(CCCCCC)C=C3)C3=C(SC(C4=CC=C(/C=C5\C(=O)C6=C(C=C(F)C(F)=C6)C5=C(C#N)C#N)[Se]4)=C3OCC(CC)CCCC)C3=C2C2=C(S3)C3=C(S2)C2=C(C(OCC(CC)CCCC)=C(C4=CC=C(/C=C5\C(=O)C6=C(C=C(F)C(F)=C6)C5=C(C#N)C#N)[Se]4)S2)C3(C2=CC=C(CCCCCC)C=C2)C2=CC=C(CCCCCC)C=C2)C=C1","4TO-Se-4F","","","0.7","19.13","0.5548","7.4","D. Liu, T. Wang, X. Ke, N. Zheng, Z. Chang, Z. Xie, Y. Liu, Ultra-narrow bandgap non-fullerene acceptors for organic solar cells with low energy loss. Mater. Chem. Front. 3, 2157–2163 (2019)."
"CCCCCCCCCCC(CCCCCCCC)CN1C(=O)C(C2=CC3=C(C=C(C4=CC=C(C5=CC6=C(C7=CC=C(CC(CC)CCCC)S7)C7=C(C=C(C)S7)C(C7=CC=C(CC(CC)CCCC)S7)=C6S5)S4)S3)N(CC(CCCCCCCC)CCCCCCCCCC)C2=O)=CC2=C1C=C(C1=CC=C(C)S1)S2","PBDT-BTP-OD","-5.3","-3.05","CCCCCCC1=CC=C(C2(C3=CC=C(CCCCCC)C=C3)C3=CC4=C(C=C3C3=C2C2=C(C=C(/C=C5\C(=O)C6=C(C=CC(C)=C6)C5=C(C#N)C#N)S2)S3)C(C2=CC=C(CCCCCC)C=C2)(C2=CC=C(CCCCCC)C=C2)C2=C4SC3=C2SC(/C=C2\C(=O)C4=C(C=CC(C)=C4)C2=C(C#N)C#N)=C3)C=C1","IT-M","-5.58","-3.98","0.91","14.38","0.7266","9.54","H.-C. Wang, M. Ren, J. Cao, H.-B. Yin, G. Zhang, J. Xiao, X. Ren, H.-L. Yip, Y.-X. Xu, A distorted lactam unit with intramolecular hydrogen bonds as the electron donor of polymer solar cells. J. Mater. Chem. C. 7, 12290–12296 (2019)."
"CCCCCCCCC(CCCCCC)CN1C(=O)C(C2=CC3=C(C=C(C4=CC=C(C5=CC6=C(C7=CC=C(CC(CC)CCCC)S7)C7=C(C=C(C)S7)C(C7=CC=C(CC(CC)CCCC)S7)=C6S5)S4)S3)N(CC(CCCCCC)CCCCCCCC)C2=O)=CC2=C1C=C(C1=CC=C(C)S1)S2","PBDT-BTP-HD","-5.22","-3.03","CCCCCCC1=CC=C(C2(C3=CC=C(CCCCCC)C=C3)C3=CC4=C(C=C3C3=C2C2=C(C=C(/C=C5\C(=O)C6=C(C=CC(C)=C6)C5=C(C#N)C#N)S2)S3)C(C2=CC=C(CCCCCC)C=C2)(C2=CC=C(CCCCCC)C=C2)C2=C4SC3=C2SC(/C=C2\C(=O)C4=C(C=CC(C)=C4)C2=C(C#N)C#N)=C3)C=C1","IT-M","-5.58","-3.98","0.89","14.82","0.7178","9.47","H.-C. Wang, M. Ren, J. Cao, H.-B. Yin, G. Zhang, J. Xiao, X. Ren, H.-L. Yip, Y.-X. Xu, A distorted lactam unit with intramolecular hydrogen bonds as the electron donor of polymer solar cells. J. Mater. Chem. C. 7, 12290–12296 (2019)."
"CCCCCCCCCCC(CCCCCCCC)CN1C(=O)C2=C(C3=C(F)C(CCCCCCCC)=C(C)S3)SC(C3=C(F)C(CCCCCCCC)=C(C4=CC5=C(C6=CC=C(CC(CC)CCCC)S6)C6=C(C=C(C)S6)C(C6=CC=C(CC(CC)CCCC)S6)=C5S4)S3)=C2C1=O","P1","-5.61","-3.71","CCCCCCCCCCCC1=C(/C=C2\C(=O)C3=C(C=C(F)C(F)=C3)C2=C(C#N)C#N)SC2=C1SC1=C2N(CC(CC)CCCC)C2=C1C1=NSN=C1C1=C2N(CC(CC)CCCC)C2=C1SC1=C2SC(/C=C2\C(=O)C3=C(C=C(F)C(F)=C3)C2=C(C#N)C#N)=C1CCCCCCCCCCC","Y6","-5.65","-4.1","0.86","22.01","0.56","10.58","C. E. Song, H. Ham, J. Noh, S. K. Lee, I.-N. Kang, Efficiency enhancement of a fluorinated wide-bandgap polymer for ternary nonfullerene organic solar cells. Polymer. 188, 122131 (2020)."
"CCCCCCCCCCC(CCCCCCCC)CN1C(=O)C2=C(C3=C(F)C(CCCCCCCC)=C(C)S3)SC(C3=C(F)C(CCCCCCCC)=C(C4=CC5=C(C6=CC=C(CC(CC)CCCC)S6)C6=C(C=C(C)S6)C(C6=CC=C(CC(CC)CCCC)S6)=C5S4)S3)=C2C1=O","P1","-5.61","-3.71","CCCCCCC1=CC=C(C2(C3=CC=C(CCCCCC)C=C3)C3=CC4=C(C=C3C3=C2C2=C(C=C(/C=C5\C(=O)C6=C(C=C(F)C(F)=C6)C5=C(C#N)C#N)S2)S3)C(C2=CC=C(CCCCCC)C=C2)(C2=CC=C(CCCCCC)C=C2)C2=C4SC3=C2SC(/C=C2\C(=O)C4=C(C=C(F)C(F)=C4)C2=C(C#N)C#N)=C3)C=C1","IT-4F","-5.59","-4.06","0.91","10.36","0.7","6.59","C. E. Song, H. Ham, J. Noh, S. K. Lee, I.-N. Kang, Efficiency enhancement of a fluorinated wide-bandgap polymer for ternary nonfullerene organic solar cells. Polymer. 188, 122131 (2020)."
"CCCCCCCCC1=C(C)SC2=C1SC(C1=C3C(=O)N(CC(CCCCCC)CCCCCCCC)C(=O)C3=C(C3=CC4=C(S3)C(CCCCCCCC)=C(C3=CC5=C(C6=CSC(CC(CC)CCCC)=C6SC)C6=C(C=C(C)S6)C(C6=CC(SC)=C(CC(CC)CCCC)S6)=C5S3)S4)S1)=C2","PMTT56","-5.39","-3.4","CCCCCCC1=CC=C(C2(C3=CC=C(CCCCCC)C=C3)C3=CC4=C(C=C3C3=C2C2=C(C=C(/C=C5\C(=O)C6=CC=C(F)C=C6C5=C(C#N)C#N)S2)S3)C(C2=CC=C(CCCCCC)C=C2)(C2=CC=C(CCCCCC)C=C2)C2=C4SC3=C2SC(/C=C2\C(=O)C4=CC=C(F)C=C4C2=C(C#N)C#N)=C3)C=C1","IT-2F","-5.67","-4.02","0.945","18.67","0.714","12.6","C.-H. Zhang, W. Wang, W. Huang, J. Wang, Z. Hu, Z. Lin, T. Yang, F. Lin, Y. Xing, J. Bai, H. Sun, Y. Liang, Methyl Thioether Functionalization of a Polymeric Donor for Efficient Solar Cells Processed from Non-Halogenated Solvents. Chem. Mater. 31, 3025–3033 (2019)."
"CCCCCCCCC1=C(C)SC2=C1SC(C1=C3C(=O)N(CC(CCCCCC)CCCCCCCC)C(=O)C3=C(C3=CC4=C(S3)C(CCCCCCCC)=C(C3=CC5=C(C6=CSC(CC(CC)CCCC)=C6OC)C6=C(C=C(C)S6)C(C6=CC(OC)=C(CC(CC)CCCC)S6)=C5S3)S4)S1)=C2","PMOT39","-5.34","-3.38","CCCCCCC1=CC=C(C2(C3=CC=C(CCCCCC)C=C3)C3=CC4=C(C=C3C3=C2C2=C(C=C(/C=C5\C(=O)C6=CC=C(F)C=C6C5=C(C#N)C#N)S2)S3)C(C2=CC=C(CCCCCC)C=C2)(C2=CC=C(CCCCCC)C=C2)C2=C4SC3=C2SC(/C=C2\C(=O)C4=CC=C(F)C=C4C2=C(C#N)C#N)=C3)C=C1","IT-2F","-5.67","-4.02","0.897","17.84","0.658","10.5","C.-H. Zhang, W. Wang, W. Huang, J. Wang, Z. Hu, Z. Lin, T. Yang, F. Lin, Y. Xing, J. Bai, H. Sun, Y. Liang, Methyl Thioether Functionalization of a Polymeric Donor for Efficient Solar Cells Processed from Non-Halogenated Solvents. Chem. Mater. 31, 3025–3033 (2019)."
"CCCCCCCCC1=C(C)SC2=C1SC(C1=C3C(=O)N(CC(CCCCCC)CCCCCCCC)C(=O)C3=C(C3=CC4=C(S3)C(CCCCCCCC)=C(C3=CC5=C(C6=CSC(SCC(CC)CCCC)=C6)C6=C(C=C(C)S6)C(C6=CC=C(SCC(CC)CCCC)S6)=C5S3)S4)S1)=C2","PEHTT","-5.35","-3.39","CCCCCCC1=CC=C(C2(C3=CC=C(CCCCCC)C=C3)C3=CC4=C(C=C3C3=C2C2=C(C=C(/C=C5\C(=O)C6=CC=C(F)C=C6C5=C(C#N)C#N)S2)S3)C(C2=CC=C(CCCCCC)C=C2)(C2=CC=C(CCCCCC)C=C2)C2=C4SC3=C2SC(/C=C2\C(=O)C4=CC=C(F)C=C4C2=C(C#N)C#N)=C3)C=C1","IT-2F","-5.67","-4.02","0.89","18.9","0.644","10.8","C.-H. Zhang, W. Wang, W. Huang, J. Wang, Z. Hu, Z. Lin, T. Yang, F. Lin, Y. Xing, J. Bai, H. Sun, Y. Liang, Methyl Thioether Functionalization of a Polymeric Donor for Efficient Solar Cells Processed from Non-Halogenated Solvents. Chem. Mater. 31, 3025–3033 (2019)."
"CCCCC(CC)CC1=C2C(=O)C3=C(C4=CC=C(C)S4)SC(C4=CC=C(C)S4)=C3C(=O)C2=C(CC(CC)CCCC)S1","PBDB-T","-5.34","-3.44","CCCCCCCCC1(CCCCCCCC)C2=C(C=CC(C3=CC4=C(O3)C3=CC5=C6C(=CC=C7C8=CC=C9C(=O)N(C(CCCCCC)CCCCCC)C(=O)C%10=C9C8=C(C4=C%10)C3=C76)C(=O)N(C(CCCCCC)CCCCCC)C5=O)=C2)C2=C1C=C(C1=CC3=C(O1)C1=CC4=C5C(=CC=C6C7=CC=C8C(=O)N(C(CCCCCC)CCCCCC)C(=O)C9=C8C7=C(C3=C9)C1=C65)C(=O)N(C(CCCCCC)CCCCCC)C4=O)C=C2","F-FDI2","-5.86","-3.56","1.04","9.88","0.6163","6.33","J. Yang, F. Chen, J. Hu, Y. Geng, Q. Zeng, A. Tang, X. Wang, E. Zhou, Planar Benzofuran Inside-Fused Perylenediimide Dimers for High VOC Fullerene-Free Organic Solar Cells. ACS Appl. Mater. Interfaces. 11, 4203–4210 (2019)."
"CCCCC(CC)CC1=C2C(=O)C3=C(C4=CC=C(C)S4)SC(C4=CC=C(C)S4)=C3C(=O)C2=C(CC(CC)CCCC)S1","PBDB-T","-5.34","-3.44","CCCCCCC(CCCCCC)N1C(=O)C2=CC=C3C4=CC=C5C(=O)N(C(CCCCCC)CCCCCC)C(=O)C6=C5C4=C4C(=C6)C5=C(C=C(C6=CC7=C(O6)C6=CC8=C9C(=CC=C%10C%11=CC=C%12C(=O)N(C(CCCCCC)CCCCCC)C(=O)C%13=C%12C%11=C(C7=C%13)C6=C%109)C(=O)N(C(CCCCCC)CCCCCC)C8=O)O5)C5=CC(=C2C3=C54)C1=O","FDI2","-5.98","-3.61","0.55","1.06","0.2565","0.15","J. Yang, F. Chen, J. Hu, Y. Geng, Q. Zeng, A. Tang, X. Wang, E. Zhou, Planar Benzofuran Inside-Fused Perylenediimide Dimers for High VOC Fullerene-Free Organic Solar Cells. ACS Appl. Mater. Interfaces. 11, 4203–4210 (2019)."
"CCCCC(CC)COC1=C2C=C(C3=CC=C(C4=C5C(=O)C6=C(CC(CC)CCCC)SC(CC(CC)CCCC)=C6C(=O)C5=C(C5=CC=C(C)S5)S4)S3)OC2=C(OCC(CC)CCCC)C2=C1OC(C)=C2","PFBT-T","-5.26","-3.56","CCCCCCC1=CC=C(C2(C3=CC=C(CCCCCC)C=C3)C3=CC4=C(C=C3C3=C2C2=C(C=C(/C=C5\C(=O)C6=C(C=CC(C)=C6)C5=C(C#N)C#N)S2)S3)C(C2=CC=C(CCCCCC)C=C2)(C2=CC=C(CCCCCC)C=C2)C2=C4SC3=C2SC(/C=C2\C(=O)C4=C(C=CC(C)=C4)C2=C(C#N)C#N)=C3)C=C1","IT-M","-5.58","-3.98","0.878","10.88","0.5904","5.64","T. Lei, W. Song, B. Fanady, T. Yan, L. Wu, W. Zhang, L. Xie, L. Hong, Z. Ge, Facile synthesized benzo[1,2-b:4,5-b’]difuran based copolymer for both fullerene and non-fullerene organic solar cells. Polymer. 172, 391–397 (2019)."
"CCCCC(CCC)CC1=C(Cl)C=C(C2=C3C=C(C4=CC=C(C5=C6C(=O)C7=C(CC(CC)CCCC)SC(CC(CC)CCCC)=C7C(=O)C6=C(C6=CC=C(C)S6)S5)S4)SC3=C(C3=CC(Cl)=C(CC(CC)CCCC)S3)C3=C2SC(C)=C3)S1","PBDB-T-2Cl","-5.53","-3.69","CCCCCCC1=CC=C(C2(C3=CC=C(CCCCCC)C=C3)C3=CC4=C(C=C3C3=C2C2=C(C=C(/C=C5\C(=O)C6=C(Cl)SC=C6C5=C(C#N)C#N)S2)S3)C(C2=CC=C(CCCCCC)C=C2)(C2=CC=C(CCCCCC)C=C2)C2=C4SC3=C2SC(/C=C2\C(=O)C4=C(Cl)SC=C4C2=C(C#N)C#N)=C3)C=C1","ITC-2Cl","","","0.917","20.17","0.738","13.66","C. Yan, T. Liu, Y. Chen, R. Ma, H. Tang, G. Li, T. Li, Y. Xiao, T. Yang, X. Lu, X. Zhan, H. Yan, G. Li, B. Tang, ITC-2Cl: A Versatile Middle-Bandgap Nonfullerene Acceptor for High-Efficiency Panchromatic Ternary Organic Solar Cells. Solar RRL. 4, 1900377 (2020)."
"CCCCC(CCC)CC1=C(Cl)C=C(C2=C3C=C(C4=CC=C(C5=C6C(=O)C7=C(CC(CC)CCCC)SC(CC(CC)CCCC)=C7C(=O)C6=C(C6=CC=C(C)S6)S5)S4)SC3=C(C3=CC(Cl)=C(CC(CC)CCCC)S3)C3=C2SC(C)=C3)S1","PBDB-T-2Cl","-5.53","-3.69","CCCCCCC1=CC=C(C2(C3=CC=C(CCCCCC)C=C3)C3=C(SC4=C3SC(/C=C3\C(=O)C5=C(C=CC(Cl)=C5)C3=C(C#N)C#N)=C4)C3=C2C2=C(S3)C3=C(S2)C2=C(C4=C(C=C(/C=C5\C(=O)C6=C(C=CC(Cl)=C6)C5=C(C#N)C#N)S4)S2)C3(C2=CC=C(CCCCCC)C=C2)C2=CC=C(CCCCCC)C=C2)C=C1","IOIC-2Cl","","","0.851","19.35","0.704","11.6","C. Yan, T. Liu, Y. Chen, R. Ma, H. Tang, G. Li, T. Li, Y. Xiao, T. Yang, X. Lu, X. Zhan, H. Yan, G. Li, B. Tang, ITC-2Cl: A Versatile Middle-Bandgap Nonfullerene Acceptor for High-Efficiency Panchromatic Ternary Organic Solar Cells. Solar RRL. 4, 1900377 (2020)."
"CCCCC(CC)COC(=O)C1=C(F)C2=C(C)SC(C3=CC4=C(C5=CC=C(CC(CC)CCCC)S5)C5=C(C=C(C)S5)C(C5=CC=C(CC(CC)CCCC)S5)=C4S3)=C2S1","PTB7-Th","-5.22","-3.64","CCCCCCN1C2=C3C4=C5C(=CC6=C4C4=C(C=C7C(=O)N(C(CC)CC)C(=O)C8=CC1=C3C4=C78)C1=C6SC3=C1C1=C4C6=C3C=C3C(=O)N(C(CC)CC)C(=O)C7=CC8=C(C6=C37)C3=C(C=C6C(=O)N(C(CC)CC)C(=O)C(=C1)C6=C43)N8CCCCCC)C(=O)N(C(CC)CC)C(=O)C5=C2","F-NPDI2","","","1.11","5.59","0.3","1.83","A. Laventure, S. Stanzel, A.-J. Payne, B. H. Lessard, G. C. Welch, A ring fused N-annulated PDI non-fullerene acceptor for high open circuit voltage solar cells processed from non-halogenated solvents. Synthetic Metals. 250, 55–62 (2019)."
"CSC1=CC=C(C2=CC=C(C3=C4C=C(C5=CC=C(C6=C(F)C(F)=C(C7=CC=C(C)S7)C7=NN(C)N=C76)S5)OC4=C(C4=CC=C(C5=CC=C(SC)C=C5)C=C4)C4=C3OC(C)=C4)C=C2)C=C1","PBDFTz-SBP","-4.79","-2.51","CCCCCCC1=CC=C(C2(C3=CC=C(CCCCCC)C=C3)C3=CC4=C(C=C3C3=C2C2=C(C=C(/C=C5\C(=O)C6=C(C=CC=C6)C5=C(C#N)C#N)S2)S3)C(C2=CC=C(CCCCCC)C=C2)(C2=CC=C(CCCCCC)C=C2)C2=C4SC3=C2SC(/C=C2\C(=O)C4=C(C=CC=C4)C2=C(C#N)C#N)=C3)C=C1","ITIC","-5.48","-3.83","0.89","18.56","0.7519","12.42","S. Qiao, X. Li, H. Wang, B. Zhang, Z. Li, J. Zhao, W. Chen, R. Yang, Temperature-Dependent and Aggregation-Breaking Strategy for Benzodifuran-Constructed Organic Solar Cells. Solar RRL. 3, 1900159 (2019)."
"CSC1=CC=C(C2=CC=C(C3=C4C=C(C5=CC=C(C6=C(F)C(F)=C(C7=CC=C(C)S7)C7=NN(C)N=C76)S5)SC4=C(C4=CC=C(C5=CC=C(SC)C=C5)C=C4)C4=C3SC(C)=C4)C=C2)C=C1","PBDFTTz-SBP","-4.76","-2.42","CCCCCCC1=CC=C(C2(C3=CC=C(CCCCCC)C=C3)C3=CC4=C(C=C3C3=C2C2=C(C=C(/C=C5\C(=O)C6=C(C=CC=C6)C5=C(C#N)C#N)S2)S3)C(C2=CC=C(CCCCCC)C=C2)(C2=CC=C(CCCCCC)C=C2)C2=C4SC3=C2SC(/C=C2\C(=O)C4=C(C=CC=C4)C2=C(C#N)C#N)=C3)C=C1","ITIC","-5.48","-3.83","0.91","18.52","0.7143","12.09","S. Qiao, X. Li, H. Wang, B. Zhang, Z. Li, J. Zhao, W. Chen, R. Yang, Temperature-Dependent and Aggregation-Breaking Strategy for Benzodifuran-Constructed Organic Solar Cells. Solar RRL. 3, 1900159 (2019)."
"CCCCCCCCC(CCCCCC)COC(=O)C1=C(C2=CC(F)=C(C3=C(F)C=C(C4=C(C(=O)OCC(CCCCCC)CCCCCCCC)C=C(C5=CC=C(C6=C(F)C(F)=C(C7=CC=C(C)S7)C7=NN(CC(CCCCCC)CCCCCCCC)N=C76)S5)S4)S3)S2)SC(C)=C1","PBTZ-C4T","-5.52","-3.66","CCCCCCC1=CC=C(C2(C3=CC=C(CCCCCC)S3)C3=CC4=C(C=C3C3=C2C2=C(C=C(/C=C5\C(=O)C6=C(C=CC(F)=C6)C5=C(C#N)C#N)S2)S3)C(C2=CC=C(CCCCCC)S2)(C2=CC=C(CCCCCC)S2)C2=C4SC3=C2SC(/C=C2\C(=O)C4=C(C=CC(F)=C4)C2=C(C#N)C#N)=C3)S1","ITIC-Th1","-5.74","-4.01","0.84","16.59","0.6665","9.34","H. Guo, B. Huang, L. Zhang, L. Chen, Q. Xie, Z. Liao, S. Huang, Y. Chen, Double Acceptor Block-Containing Copolymers with Deep HOMO Levels for Organic Solar Cells: Adjusting Carboxylate Substituent Position for Planarity. ACS Appl. Mater. Interfaces. 11, 15853–15860 (2019)."
"CCCCCCCCC(CCCCCC)COC(=O)C1=C(C)SC(C2=CC(F)=C(C3=C(F)C=C(C4=CC(C(=O)OCC(CCCCCC)CCCCCCCC)=C(C5=CC=C(C6=C(F)C(F)=C(C7=CC=C(C)S7)C7=NN(CC(CCCCCC)CCCCCCCC)N=C76)S5)S4)S3)S2)=C1","PBTZ-4TC","-5.56","-3.68","CCCCCCC1=CC=C(C2(C3=CC=C(CCCCCC)S3)C3=CC4=C(C=C3C3=C2C2=C(C=C(/C=C5\C(=O)C6=C(C=CC(F)=C6)C5=C(C#N)C#N)S2)S3)C(C2=CC=C(CCCCCC)S2)(C2=CC=C(CCCCCC)S2)C2=C4SC3=C2SC(/C=C2\C(=O)C4=C(C=CC(F)=C4)C2=C(C#N)C#N)=C3)S1","ITIC-Th1","-5.74","-4.01","0.88","15.72","0.6262","8.72","H. Guo, B. Huang, L. Zhang, L. Chen, Q. Xie, Z. Liao, S. Huang, Y. Chen, Double Acceptor Block-Containing Copolymers with Deep HOMO Levels for Organic Solar Cells: Adjusting Carboxylate Substituent Position for Planarity. ACS Appl. Mater. Interfaces. 11, 15853–15860 (2019)."
"CCCCCCCCOC(=O)C1=C(F)C2=C(C)SC(C3=CC4=C(S3)C(C3=CC(F)=C(CC(CC)CCCC)S3)=C3C=C(C)SC3=C4C3=CC(F)=C(CC(CC)CCCC)S3)=C2S1","PBFTT","-5.47","-3.56","CCCCCCC1=CC=C(C2(C3=CC=C(CCCCCC)C=C3)C3=CC4=C(C=C3C3=C2C2=C(C=C(/C=C5\C(=O)C6=C(C=C(Cl)C(Cl)=C6)C5=C(C#N)C#N)S2)S3)C(C2=CC=C(CCCCCC)C=C2)(C2=CC=C(CCCCCC)C=C2)C2=C4SC3=C2SC(/C=C2\C(=O)C4=C(C=C(Cl)C(Cl)=C4)C2=C(C#N)C#N)=C3)C=C1","IT-4Cl","-5.75","-4.09","0.76","19.7","0.739","11.1","W. Su, Q. Fan, X. Guo, J. Wu, M. Zhang, Y. Li, Efficient as-cast semi-transparent organic solar cells with efficiency over 9% and a high average visible transmittance of 27.6%. Phys. Chem. Chem. Phys. 21, 10660–10666 (2019)."
"CCCCC(CC)COC(=O)C1=C(F)C2=C(C)SC(C3=CC4=C(C5=CC=C(CC(CC)CCCC)S5)C5=C(C=C(C)S5)C(C5=CC=C(CC(CC)CCCC)S5)=C4S3)=C2S1","PTB7-Th","-5.22","-3.64","CCCCCCN1C(=O)/C(=C/C2=CC=C(C3=CC4=C(C=C3)C3=C(C=C(C5=CC=C(/C=C6\SC(=S)N(CCCCCC)C6=O)S5)C=C3)C43C4=C(C=CC(C5=CC=C(/C=C6\SC(=S)N(CCCCCC)C6=O)S5)=C4)C4=C3C=C(C3=CC=C(/C=C5\SC(=S)N(CCCCCC)C5=O)S3)C=C4)S2)SC1=S","SF-HR","-5.53","-3.33","1.15","0.36","0.31","0.13","H. Lee, S. Oh, C. E. Song, H. K. Lee, S. K. Lee, W. S. Shin, W.-W. So, S.-J. Moon, J.-C. Lee, Stable P3HT: amorphous non-fullerene solar cells with a high open-circuit voltage of 1 V and efficiency of 4%. RSC Adv. 9, 20733–20741 (2019)."
"CCCCCCC1=C(C)SC(C)=C1","P3HT","-5.1","-3.1","CCCCCCN1C(=O)/C(=C/C2=CC=C(C3=CC4=C(C=C3)C3=C(C=C(C5=CC=C(/C=C6\SC(=S)N(CCCCCC)C6=O)S5)C=C3)C43C4=C(C=CC(C5=CC=C(/C=C6\SC(=S)N(CCCCCC)C6=O)S5)=C4)C4=C3C=C(C3=CC=C(/C=C5\SC(=S)N(CCCCCC)C5=O)S3)C=C4)S2)SC1=S","SF-HR","-5.53","-3.33","1","8.23","0.49","4.01","H. Lee, S. Oh, C. E. Song, H. K. Lee, S. K. Lee, W. S. Shin, W.-W. So, S.-J. Moon, J.-C. Lee, Stable P3HT: amorphous non-fullerene solar cells with a high open-circuit voltage of 1 V and efficiency of 4%. RSC Adv. 9, 20733–20741 (2019)."
"CCCCCCCCCCCCSC1=CC=C(C2=C3C=C(C4=CC=C(C5=C(F)C(F)=C(C6=CC=C(C)S6)C6=NN(CC(CC)CCCC)N=C65)S4)SC3=C(C3=CC=C(SCCCCCCCCCCCC)S3)C3=C2SC(C)=C3)S1","J61","-5.32","-3.08","CCCCCCC1=CC=CC(C2(C3=CC=CC(CCCCCC)=C3)C3=CC4=C(C=C3C3=C2C2=C(C=C(/C=C5\C(=O)C6=C(C=CC=C6)C5=C(C#N)C#N)S2)S3)C(C2=CC=CC(CCCCCC)=C2)(C2=CC(CCCCCC)=CC=C2)C2=C4SC3=C2SC(/C=C2\C(=O)C4=C(C=CC=C4)C2=C(C#N)C#N)=C3)=C1","m-ITIC","-5.52","-3.82","0.9","19.15","0.652","11.24","Z. Liu, N. Wang, Enhanced Performance and Stability of Ternary Organic Solar Cells Utilizing Two Similar Structure Blend Fullerene-Free Molecules as Electron Acceptor. Advanced Optical Materials. 7, 1901241 (2019)."
"CCCCCCCCCCCCSC1=CC=C(C2=C3C=C(C4=CC=C(C5=C(F)C(F)=C(C6=CC=C(C)S6)C6=NN(CC(CC)CCCC)N=C65)S4)SC3=C(C3=CC=C(SCCCCCCCCCCCC)S3)C3=C2SC(C)=C3)S1","J61","-5.32","-3.08","CCCCCCC1=CC=C(C2(C3=CC=C(CCCCCC)S3)C3=CC4=C(C=C3C3=C2C2=C(C=C(/C=C5\C(=O)C6=C(C=CC=C6)\C5=C(/C)C#N)S2)S3)C(C2=CC=C(CCCCCC)S2)(C2=CC=C(CCCCCC)S2)C2=C4SC3=C2SC(/C=C2\C(=O)C4=C(C=CC=C4)C2=C(C#N)C#N)=C3)S1","ITIC-Th","-5.67","-4.06","0.89","19.14","0.656","11.18","Z. Liu, N. Wang, Enhanced Performance and Stability of Ternary Organic Solar Cells Utilizing Two Similar Structure Blend Fullerene-Free Molecules as Electron Acceptor. Advanced Optical Materials. 7, 1901241 (2019)."
"CCCCCCCCCCC(CCCCCCCC)COC(=O)C1=CC2=C(C3=NC=C(C)S3)SC(C3=NC=C(C4=CC5=C(C4)C(C4=CC=C(CC(CC)CCCC)S4)=C4C=C(C)CC4C5C4=CC=C(CC(CC)CCCC)S4)S3)=C2S1","PTBTz2","-5.48","-3.52","CCCCCCC1=CC=C(C2(C3=CC=C(CCCCCC)C=C3)C3=CC4=C(C=C3C3=C2C2=C(C=C(/C=C5\C(=O)C6=C(C=CC=C6)C5=C(C#N)C#N)S2)S3)C(C2=CC=C(CCCCCC)C=C2)(C2=CC=C(CCCCCC)C=C2)C2=C4SC3=C2SC(/C=C2\C(=O)C4=C(C=CC=C4)C2=C(C#N)C#N)=C3)C=C1","ITIC","-5.48","-3.83","0.89","19.8","0.5905","10.43","D. Huang, F. Bian, D. Zhu, X. Bao, C. Hong, P. Zhou, Y. Huang, C. Yang, Ternary Solar Cells Employing Thieno[3,4-b]thiophene-Based Copolymer Offer High Performance with Large Current Density and Fine-Tuned Morphology. J. Phys. Chem. C. 123, 14976–14984 (2019)."
"CCCCCCCCCCC(CCCCCCCC)COC(=O)C1=C(C)SC(C2=C(F)C(F)=C(C3=CC(C(=O)OCC(CCCCCCCC)CCCCCCCCCC)=C(C4=CC=C(C5=CC=C(C)S5)S4)S3)C3=NSN=C32)=C1","P4TE","","","CCCCCCC(CCCCCC)N1C(=O)C2=CC=C3C4=CC=C5C(=O)N(C(CCCCCC)CCCCCC)C(=O)C6=CC(C7=CC8=C(C=C7)C7=C(C=C(C9=C%10C%11=CC=C%12C(=O)N(C(CCCCCC)CCCCCC)C(=O)C%13=CC=C(C%14=CC=C%15C(=O)N(C(CCCCCC)CCCCCC)C(=O)C(=C9)C%15=C%14%10)C%11=C%13%12)C=C7)C87C8=C(C=CC=C8)C8=C7C=CC=C8)=C(C7=CC=C(C1=O)C2=C37)C4=C56","SF-PDI2","-5.9","-3.79","1.06","9.27","0.541","5.34","G. Yang, J. Liu, L.-K. Ma, S. Chen, J. Y. L. Lai, W. Ma, H. Yan, Understanding the influence of carboxylate substitution on the property of high-performance donor polymers in non-fullerene organic solar cells. Mater. Chem. Front. 2, 1360–1365 (2018)."
"CCCCCCCCCCC(CCCCCCCC)CC1=C(C)SC(C2=C(F)C(F)=C(C3=CC(CC(CCCCCCCC)CCCCCCCCCC)=C(C4=CC=C(C5=CC=C(C)S5)S4)S3)C3=NSN=C32)=C1","P4TA","","","CCCCCCC(CCCCCC)N1C(=O)C2=CC=C3C4=CC=C5C(=O)N(C(CCCCCC)CCCCCC)C(=O)C6=CC(C7=CC8=C(C=C7)C7=C(C=C(C9=C%10C%11=CC=C%12C(=O)N(C(CCCCCC)CCCCCC)C(=O)C%13=CC=C(C%14=CC=C%15C(=O)N(C(CCCCCC)CCCCCC)C(=O)C(=C9)C%15=C%14%10)C%11=C%13%12)C=C7)C87C8=C(C=CC=C8)C8=C7C=CC=C8)=C(C7=CC=C(C1=O)C2=C37)C4=C56","SF-PDI2","-5.9","-3.79","0.96","8.6","0.398","3.29","G. Yang, J. Liu, L.-K. Ma, S. Chen, J. Y. L. Lai, W. Ma, H. Yan, Understanding the influence of carboxylate substitution on the property of high-performance donor polymers in non-fullerene organic solar cells. Mater. Chem. Front. 2, 1360–1365 (2018)."
"CCCCCCCCCCC(CCCCCCCC)COC(=O)C1=C(C2=CC(CC(CCCCCC)CCCCCCC)=C(C)S2)SC(C2=C(F)C(F)=C(C3=CC(C(=O)OCC(CCCCCCCC)CCCCCCCCCC)=C(C4=CC(CC(CCCCCC)CCCCCCC)=C(C5=CC=C(C6=C(F)C(F)=C(C7=CC=C(C)S7)C7=NSN=C76)S5)S4)S3)C3=NSN=C32)=C1","P3TEA","","","CCCCCCC(CCCCCC)N1C(=O)C2=CC=C3C4=CC=C5C(=O)N(C(CCCCCC)CCCCCC)C(=O)C6=CC(C7=CC8=C(C=C7)C7=C(C=C(C9=C%10C%11=CC=C%12C(=O)N(C(CCCCCC)CCCCCC)C(=O)C%13=CC=C(C%14=CC=C%15C(=O)N(C(CCCCCC)CCCCCC)C(=O)C(=C9)C%15=C%14%10)C%11=C%13%12)C=C7)C87C8=C(C=CC=C8)C8=C7C=CC=C8)=C(C7=CC=C(C1=O)C2=C37)C4=C56","SF-PDI2","-5.9","-3.79","1.11","13.27","0.643","9.5","G. Yang, J. Liu, L.-K. Ma, S. Chen, J. Y. L. Lai, W. Ma, H. Yan, Understanding the influence of carboxylate substitution on the property of high-performance donor polymers in non-fullerene organic solar cells. Mater. Chem. Front. 2, 1360–1365 (2018)."
