Repository: JinYSun/BiBERTa

BiBERTa

### **<u>Deep learning-assisted to accelerate the discovery of donor/acceptor pairs for high-performance organic solar cells</u>**

## <u>Motivation</u>

It is a deep learning-based framework built for new donor/acceptor pairs discovery. The framework contains data collection section, PCE prediction section and molecular discovery section. Specifically, a large D/A pair dataset was built by collecting experimental data from literature. Then, a novel RoBERTa-based bi-encoder model (BiBERTa) was developed for PCE prediction by using the SMILES of donor and acceptor pairs as the input. Two pretrained ChemBERTa2 encoders were loaded as initial parameters of the bi-encoder.

File: BiBERTa/dataset/OSC/data.csv (part 36 of 41)
"Donor","Donor_Name","HOMO/D","LUMO/D","Acceptor","Acceptor_Name","HOMO/A","LUMO/A","Voc","Jsc","FF","PCE","reference"
"CCCCCCCCC(CCCCCC)CC1=C(C2=CC(CC(CCCCCC)CCCCCCC)=C(C)S2)SC(C2=C(F)C(F)=C(C3=CC(CC(CCCCCC)CCCCCCCC)=C(C4=CC(CC(CCCCCC)CCCCCCC)=C(C5=CC=C(C6=C(F)C(F)=C(C7=CC=C(C)S7)C7=NSN=C76)S5)S4)S3)C3=NSN=C32)=C1","P3TA","","","CCCCCCC(CCCCCC)N1C(=O)C2=CC=C3C4=CC=C5C(=O)N(C(CCCCCC)CCCCCC)C(=O)C6=CC(C7=CC8=C(C=C7)C7=C(C=C(C9=C%10C%11=CC=C%12C(=O)N(C(CCCCCC)CCCCCC)C(=O)C%13=CC=C(C%14=CC=C%15C(=O)N(C(CCCCCC)CCCCCC)C(=O)C(=C9)C%15=C%14%10)C%11=C%13%12)C=C7)C87C8=C(C=CC=C8)C8=C7C=CC=C8)=C(C7=CC=C(C1=O)C2=C37)C4=C56","SF-PDI2","-5.9","-3.79","1.02","10.9","0.488","5.44","G. Yang, J. Liu, L.-K. Ma, S. Chen, J. Y. L. Lai, W. Ma, H. Yan, Understanding the influence of carboxylate substitution on the property of high-performance donor polymers in non-fullerene organic solar cells. Mater. Chem. Front. 2, 1360–1365 (2018)."
"CCCCC(CC)COC(=O)C1=C(F)C2=C(C)SC(C3=CC4=C(OCC(CC)CCCC)C5=C(C=C(C)S5)C(OCC(CC)CCCC)=C4S3)=C2S1","PTB7","-5.21","-3.36","CCCCCCC1=CC=C(C2(C3=CC=C(CCCCCC)C=C3)C3=CC4=C(C=C3C3=C2C=C(C2=C(OCC(CC)CCCC)C=C(/C=C5\C(=O)C6=C(C=C(F)C(F)=C6)C5=C(C#N)C#N)S2)S3)C(C2=CC=C(CCCCCC)C=C2)(C2=CC=C(CCCCCC)C=C2)C2=C4SC(C3=C(OCC(CC)CCCC)C=C(/C=C4\C(=O)C5=C(C=C(F)C(F)=C5)C4=C(C#N)C#N)S3)=C2)C=C1","IEICO-4F","-5.44","-4.19","0.54","14.73","0.2892","2.3","The effect of one- or two-dimensional conjugated benzodithiophene in polymeric donors on the device performance of non-fullerene organic solar cells. Dyes and Pigments. 163, 221–226 (2019)."
"CCCCCCC1=CC=C(C2(C3=CC=C(CCCCCC)C=C3)C3=CC4=C(C=C3C3=C2C=C(C2=CC=C(C5=C(F)C(F)=C(C6=CC=C(C)S6)C6=NN(CC(CC)CCCC)N=C65)S2)S3)C(C2=CC=C(CCCCCC)C=C2)(C2=CC=C(CCCCCC)C=C2)C2=C4SC(C)=C2)C=C1","PIDT-DTffBTA","","","CCCCCCC1=CC=C(C2(C3=CC=C(CCCCCC)C=C3)C3=CC4=C(C=C3C3=C2C2=C(C=C(/C=C5\C(=O)C6=C(C=CC=C6)C5=C(C#N)C#N)S2)S3)C(C2=CC=C(CCCCCC)C=C2)(C2=CC=C(CCCCCC)C=C2)C2=C4SC3=C2SC(/C=C2\C(=O)C4=C(C=CC=C4)C2=C(C#N)C#N)=C3)C=C1","ITIC","-5.48","-3.83","0.94","9.96","0.5404","5.06","A. Tang, F. Chen, B. Xiao, J. Yang, J. Li, X. Wang, E. Zhou, Utilizing Benzotriazole and Indacenodithiophene Units to Construct Both Polymeric Donor and Small Molecular Acceptors to Realize Organic Solar Cells With High Open-Circuit Voltages Beyond 1.2 V. Frontiers in Chemistry. 6 (2018) (available at https://www.frontiersin.org/articles/10.3389/fchem.2018.00147)."
"CCCCCCC1=CC=C(C2(C3=CC=C(CCCCCC)C=C3)C3=CC4=C(C=C3C3=C2C=C(C2=CC=C(C5=C(F)C(F)=C(C6=CC=C(C)S6)C6=NN(CC(CC)CCCC)N=C65)S2)S3)C(C2=CC=C(CCCCCC)C=C2)(C2=CC=C(CCCCCC)C=C2)C2=C4SC(C)=C2)C=C1","PIDT-DTffBTA","","","CCCCCCCCN1N=C2C(/C=C3\SC(=C(C#N)C#N)N(CC)C3=O)=CC=C(C3=CC4=C(S3)C3=CC5=C(C=C3C4(C3=CC=C(CCCCCC)C=C3)C3=CC=C(CCCCCC)C=C3)C3=C(C=C(C4=CC=C(/C=C6/SC(=C(C#N)C#N)N(CC)C6=O)C6=NN(CCCCCCCC)N=C46)S3)C5(C3=CC=C(CCCCCC)C=C3)C3=CC=C(CCCCCC)C=C3)C2=N1","BTA3","-5.59","-3.7","1.21","8.68","0.54","5.67","A. Tang, F. Chen, B. Xiao, J. Yang, J. Li, X. Wang, E. Zhou, Utilizing Benzotriazole and Indacenodithiophene Units to Construct Both Polymeric Donor and Small Molecular Acceptors to Realize Organic Solar Cells With High Open-Circuit Voltages Beyond 1.2 V. Frontiers in Chemistry. 6 (2018) (available at https://www.frontiersin.org/articles/10.3389/fchem.2018.00147)."
"CCCCCCC1=CC=C(C2(C3=CC=C(CCCCCC)C=C3)C3=CC4=C(C=C3C3=C2C=C(C2=CC=C(C5=C(F)C(F)=C(C6=CC=C(C)S6)C6=NN(CC(CC)CCCC)N=C65)S2)S3)C(C2=CC=C(CCCCCC)C=C2)(C2=CC=C(CCCCCC)C=C2)C2=C4SC(C)=C2)C=C1","PIDT-DTffBTA","","","CCCCCCCCN1N=C2C(/C=C3\SC(=O)N(CC)C3=O)=CC=C(C3=CC4=C(S3)C3=CC5=C(C=C3C4(C3=CC=C(CCCCCC)C=C3)C3=CC=C(CCCCCC)C=C3)C3=C(C=C(C4=CC=C(/C=C6\SC(=O)N(CC)C6=S)C6=NN(CCCCCCCC)N=C46)S3)C5(C3=CC=C(CCCCCC)C=C3)C3=CC=C(CCCCCC)C=C3)C2=N1","BTA1","-5.46","-3.59","1.27","0.43","0.22","0.12","A. Tang, F. Chen, B. Xiao, J. Yang, J. Li, X. Wang, E. Zhou, Utilizing Benzotriazole and Indacenodithiophene Units to Construct Both Polymeric Donor and Small Molecular Acceptors to Realize Organic Solar Cells With High Open-Circuit Voltages Beyond 1.2 V. Frontiers in Chemistry. 6 (2018) (available at https://www.frontiersin.org/articles/10.3389/fchem.2018.00147)."
"CCCCCCC1=CC=C(C2(C3=CC=C(CCCCCC)C=C3)C3=CC4=C(C=C3C3=C2C=C(C2=CC=C(C5=C(F)C(F)=C(C6=CC=C(C)S6)C6=NN(CC(CC)CCCC)N=C65)S2)S3)C(C2=CC=C(CCCCCC)C=C2)(C2=CC=C(CCCCCC)C=C2)C2=C4SC(C)=C2)C=C1","PIDT-DTffBTA","","","CCCCCCCCN1N=C2C(/C=C3\SC(=O)N(CC)C3=O)=CC=C(C3=CC4=C(S3)C3=CC5=C(C=C3C4(C3=CC=C(CCCCCC)C=C3)C3=CC=C(CCCCCC)C=C3)C3=C(C=C(C4=CC=C(/C=C6\SC(=O)N(CC)C6=O)C6=NN(CCCCCCCC)N=C46)S3)C5(C3=CC=C(CCCCCC)C=C3)C3=CC=C(CCCCCC)C=C3)C2=N1","BTA2","-5.43","-3.38","1.37","0.21","0.23","0.07","A. Tang, F. Chen, B. Xiao, J. Yang, J. Li, X. Wang, E. Zhou, Utilizing Benzotriazole and Indacenodithiophene Units to Construct Both Polymeric Donor and Small Molecular Acceptors to Realize Organic Solar Cells With High Open-Circuit Voltages Beyond 1.2 V. Frontiers in Chemistry. 6 (2018) (available at https://www.frontiersin.org/articles/10.3389/fchem.2018.00147)."
"CCCCC(CC)COC(=O)C1=C(F)C2=C(C)SC(C3=CC4=C(C5=CC=C(CC(CC)CCCC)S5)C5=C(C=C(C)S5)C(C5=CC=C(CC(CC)CCCC)S5)=C4S3)=C2S1","PTB7-Th","-5.22","-3.64","CCCCCCC1=CC=C(C2(C3=CC=C(CCCCCC)C=C3)C3=CC4=C(C=C3C3=C2C=C(C2=C(OCC(CC)CCCC)C=C(/C=C5\C(=O)C6=C(C=CC=C6)C5=C(C#N)C#N)S2)S3)C(C2=CC=C(CCCCCC)C=C2)(C2=CC=C(CCCCCC)C=C2)C2=C4SC(C3=C(OCC(CC)CCCC)C=C(/C=C4\C(=O)C5=C(C=CC=C5)C4=C(C#N)C#N)S3)=C2)C=C1","IEICO","-5.32","-3.95","0.91","13.3","0.605","7.3","G. Li, W. Li, X. Guo, B. Guo, W. Su, Z. Xu, M. Zhang, A new narrow bandgap polymer as donor material for high performance non-fullerene polymer solar cells. Organic Electronics. 64, 241–246 (2019)."
"CCCCCCCCOC(=O)C1=C(F)C2=C(C)SC(C3=CC4=C(C5=CC=C(CC(CC)CCCC)S5)C5=C(C=C(C)S5)C(C5=CC=C(CC(CC)CCCC)S5)=C4S3)=C2S1","PBTT","-5.19","-3.11","CCCCCCC1=CC=C(C2(C3=CC=C(CCCCCC)C=C3)C3=CC4=C(C=C3C3=C2C=C(C2=C(OCC(CC)CCCC)C=C(/C=C5\C(=O)C6=C(C=CC=C6)C5=C(C#N)C#N)S2)S3)C(C2=CC=C(CCCCCC)C=C2)(C2=CC=C(CCCCCC)C=C2)C2=C4SC(C3=C(OCC(CC)CCCC)C=C(/C=C4\C(=O)C5=C(C=CC=C5)C4=C(C#N)C#N)S3)=C2)C=C1","IEICO","-5.32","-3.95","0.86","17.9","0.613","9.5","G. Li, W. Li, X. Guo, B. Guo, W. Su, Z. Xu, M. Zhang, A new narrow bandgap polymer as donor material for high performance non-fullerene polymer solar cells. Organic Electronics. 64, 241–246 (2019)."
"CCCCC(CC)COC(=O)C1=CC2=C(C)SC(C3=CC4=C(C5=CC=C(CC(CC)CCCC)S5)C5=C(C=C(C)S5)C(C5=CC=C(CC(CC)CCCC)S5)=C4S3)=C2S1","PBDTTT-E-T","","","CCCCCCC1=CC=C(C2(C3=CC=C(CCCCCC)C=C3)C3=CC4=C(C=C3C3=C2C=C(C2=C(OCC(CC)CCCC)C=C(/C=C5\C(=O)C6=C(C=CC=C6)C5=C(C#N)C#N)S2)S3)C(C2=CC=C(CCCCCC)C=C2)(C2=CC=C(CCCCCC)C=C2)C2=C4SC(C3=C(OCC(CC)CCCC)C=C(/C=C4\C(=O)C5=C(C=CC=C5)C4=C(C#N)C#N)S3)=C2)C=C1","IEICO","-5.32","-3.95","0.82","17.7","0.58","8.4","G. Li, W. Li, X. Guo, B. Guo, W. Su, Z. Xu, M. Zhang, A new narrow bandgap polymer as donor material for high performance non-fullerene polymer solar cells. Organic Electronics. 64, 241–246 (2019)."
"CCCCC(CC)CC1=CC=C(C2=C3C=C(C4=C5C=C(C(=O)C(CC)CCCC)SC5=C(C)S4)SC3=C(C3=CC=C(CC(CC)CCCC)S3)C3=C2SC(C)=C3)S1","PBDTTT-C-T","","","CCCCCCC1=CC=C(C2(C3=CC=C(CCCCCC)C=C3)C3=CC4=C(C=C3C3=C2C=C(C2=C(OCC(CC)CCCC)C=C(/C=C5\C(=O)C6=C(C=CC=C6)C5=C(C#N)C#N)S2)S3)C(C2=CC=C(CCCCCC)C=C2)(C2=CC=C(CCCCCC)C=C2)C2=C4SC(C3=C(OCC(CC)CCCC)C=C(/C=C4\C(=O)C5=C(C=CC=C5)C4=C(C#N)C#N)S3)=C2)C=C1","IEICO","-5.32","-3.95","0.89","12.3","0.59","6.5","G. Li, W. Li, X. Guo, B. Guo, W. Su, Z. Xu, M. Zhang, A new narrow bandgap polymer as donor material for high performance non-fullerene polymer solar cells. Organic Electronics. 64, 241–246 (2019)."
"CCCCCCCCC1=C(C)SC(C2=CC(/C=C3/SC(=C(C#N)C#N)N(CC)C3=O)=C(C3=CC(CCCCCCCC)=C(C4=CC5=C(C6=CC=C(CC(CC)CCCC)S6)C6=C(C=C(C)S6)C(C6=CC=C(CC(CC)CCCC)S6)=C5S4)S3)S2)=C1","PDRCNBDT","-5.13","-3.42","CCCCCCC1=CC=C(C2(C3=CC=C(CCCCCC)C=C3)C3=CC4=C(C=C3C3=C2C2=C(C=C(/C=C5\C(=O)C6=C(C=CC=C6)C5=C(C#N)C#N)S2)S3)C(C2=CC=C(CCCCCC)C=C2)(C2=CC=C(CCCCCC)C=C2)C2=C4SC3=C2SC(/C=C2\C(=O)C4=C(C=CC=C4)C2=C(C#N)C#N)=C3)C=C1","ITIC","-5.48","-3.83","1.015","11.514","0.452","5.3","Z. Liao, Y. Wang, Y. An, Y. Tan, X. Meng, F. Wu, L. Chen, Y. Chen, Post-Treatment-Free Main Chain Donor and Side Chain Acceptor (D-s-A) Copolymer for Efficient Nonfullerene Solar Cells with a Small Voltage Loss. Macromolecular Rapid Communications. 39, 1700706 (2018)."
"CCCCC(CC)COC(=O)C1=C(C)SC(C2=CC3=C(C4=CC=C(CC(CC)CCCC)S4)C4=C(C=C(C)S4)C(C4=CC=C(CC(CC)CCCC)S4)=C3S2)=C1","ran-PThE","","","CCCCCCC1=CC=C(C2(C3=CC=C(CCCCCC)C=C3)C3=CC4=C(C=C3C3=C2C2=C(C=C(/C=C5\C(=O)C6=CSC=C6C5=C(C#N)C#N)S2)S3)C(C2=CC=C(CCCCCC)C=C2)(C2=CC=C(CCCCCC)C=C2)C2=C4SC3=C2SC(/C=C2\C(=O)C4=CSC=C4C2=C(C#N)C#N)=C3)C=C1","ITTC","-5.49","-3.85","0.891","15.96","0.589","8.38","Y. Liu, H. Lu, M. Li, Z. Zhang, S. Feng, X. Xu, Y. Wu, Z. Bo, Enhancing the Performance of Non-Fullerene Organic Solar Cells Using Regioregular Wide-Bandgap Polymers. Macromolecules. 51, 8646–8651 (2018)."
"CCCCC(CC)CC1=C2C(=O)C3=C(C4=CC=C(C)S4)SC(C4=CC=C(C)S4)=C3C(=O)C2=C(CC(CC)CCCC)S1","PBDB-T","-5.34","-3.44","CCCCCCC1=CC=C(C2(C3=CC=C(CCCCCC)C=C3)C3=CC4=C(C=C3C3=C2C=C(C2=CC=C5C(=C2)N(CC)C(=O)C5=C(C#N)C#N)S3)C(C2=CC=C(CCCCCC)C=C2)(C2=CC=C(CCCCCC)C=C2)C2=C4SC(C3=CC=C4C(=C3)N(CC)C(=O)C4=C(C#N)C#N)=C2)C=C1","IM1-IDT","-5.46","-4.02","0.55","5.07","0.4741","1.62","D. Zhao, J. Hu, K. Cao, B. Xiao, E. Zhou, Q. Zhang, Isatin-derived non-fullerene acceptors towards high open circuit voltage solar cells. Dyes and Pigments. 162, 898–904 (2019)."
"CCCCC(CC)CC1=C2C(=O)C3=C(C4=CC=C(C)S4)SC(C4=CC=C(C)S4)=C3C(=O)C2=C(CC(CC)CCCC)S1","PBDB-T","-5.34","-3.44","CCCCCCC1=CC=C(C2(C3=CC=C(CCCCCC)C=C3)C3=CC4=C(C=C3C3=C2C=C(C2=CC=C5C(=C2)N(CC)C(=O)/C5=C(\C#N)C2=CC=CS2)S3)C(C2=CC=C(CCCCCC)C=C2)(C2=CC=C(CCCCCC)C=C2)C2=C4SC(C3=CC=C4C(=C3)N(CC)C(=O)/C4=C(/C#N)C3=CC=CS3)=C2)C=C1","ITAN-IDT","-5.42","-3.69","1.18","3.71","0.3919","2","D. Zhao, J. Hu, K. Cao, B. Xiao, E. Zhou, Q. Zhang, Isatin-derived non-fullerene acceptors towards high open circuit voltage solar cells. Dyes and Pigments. 162, 898–904 (2019)."
"CCCCC(CC)CC1=C2C(=O)C3=C(C4=CC=C(C)S4)SC(C4=CC=C(C)S4)=C3C(=O)C2=C(CC(CC)CCCC)S1","PBDB-T","-5.34","-3.44","CCCCCCC1=CC=C(C2(C3=CC=C(CCCCCC)C=C3)C3=CC4=C(C=C3C3=C2C=C(C2=CC=C5C(=O)C(=O)N(CC)C5=C2)S3)C(C2=CC=C(CCCCCC)C=C2)(C2=CC=C(CCCCCC)C=C2)C2=C4SC(C3=CC=C4C(=O)C(=O)N(CC)C4=C3)=C2)C=C1","IDNO-IDT","-5.45","-3.65","1.03","2.65","0.3447","1.1","D. Zhao, J. Hu, K. Cao, B. Xiao, E. Zhou, Q. Zhang, Isatin-derived non-fullerene acceptors towards high open circuit voltage solar cells. Dyes and Pigments. 162, 898–904 (2019)."
"CCCCC(CC)COC(=O)C1=C(F)C2=C(C)SC(C3=CC4=C(C5=CC=C(CC(CC)CCCC)S5)C5=C(C=C(C)S5)C(C5=CC=C(CC(CC)CCCC)S5)=C4S3)=C2S1","PTB7-Th","-5.22","-3.64","CCCCCCCCC(CCCCCC)CN1C(=O)C2=CC=C3C4=C(C=CC(=C24)C1=O)C1=CC=C2C(=O)N(CC(CCCCCC)CCCCCCCC)C(=O)C4=C2C1=C3C(C1=CC=C(C2=C(F)C(F)=C(C3=CC=C(C5=C6C7=C8C(=CC=C9C(=O)N(CC(CCCCCC)CCCCCCCC)C(=O)C(=C98)C=C7)C7=C6C6=C(C=C7)C(=O)N(CC(CCCCCC)CCCCCCCC)C(=O)C6=C5)S3)C3=NSN=C32)S1)=C4","DTF2BTP","-5.51","-3.82","0.8","9.79","0.562","4.41","S. H. Eom, H. S. Kim, H. J. Do, U.-H. Lee, F. T. A. Wibowo, D.-H. Hwang, S. C. Yoon, I. H. Jung, n-Type core effect on perylene diimide based acceptors for panchromatic fullerene-free organic solar cells. Dyes and Pigments. 156, 318–325 (2018)."
"CCCCC(CC)COC(=O)C1=C(F)C2=C(C)SC(C3=CC4=C(C5=CC=C(CC(CC)CCCC)S5)C5=C(C=C(C)S5)C(C5=CC=C(CC(CC)CCCC)S5)=C4S3)=C2S1","PTB7-Th","-5.22","-3.64","CCCCCCCCCCCCC(CCCCCCCCCC)CN1N=C2C(=N1)C(C1=CC=C(C3=C4C5=C6C(=CC=C7C(=O)N(CC(CCCCCC)CCCCCCCC)C(=O)C(=C76)C=C5)C5=C4C4=C(C=C5)C(=O)N(CC(CCCCCC)CCCCCCCC)C(=O)C4=C3)S1)=C(F)C(F)=C2C1=CC=C(C2=CC3=C4C(=CC=C5C6=C7C(=CC=C8C(=O)N(CC(CCCCCC)CCCCCCCC)C(=O)C(=C87)C=C6)C2=C54)C(=O)N(CC(CCCCCC)CCCCCCCC)C3=O)S1","DTF2TZP","-5.54","-3.81","0.8","9.79","0.562","4.41","S. H. Eom, H. S. Kim, H. J. Do, U.-H. Lee, F. T. A. Wibowo, D.-H. Hwang, S. C. Yoon, I. H. Jung, n-Type core effect on perylene diimide based acceptors for panchromatic fullerene-free organic solar cells. Dyes and Pigments. 156, 318–325 (2018)."
"CCCCC(CC)COC(=O)C1=C(F)C2=C(C)SC(C3=CC4=C(C5=CC=C(CC(CC)CCCC)S5)C5=C(C=C(C)S5)C(C5=CC=C(CC(CC)CCCC)S5)=C4S3)=C2S1","PTB7-Th","-5.22","-3.64","CCCCCCCCC(CCCCCC)CN1C(=O)C2=CC=C3C4=C(C=CC(=C24)C1=O)C1=CC=C2C(=O)N(CC(CCCCCC)CCCCCCCC)C(=O)C4=C2C1=C3C(C1=CC=C(C2=CC=C(C3=CC=C(C5=C6C7=C8C(=CC=C9C(=O)N(CC(CCCCCC)CCCCCCCC)C(=O)C(=C98)C=C7)C7=C6C6=C(C=C7)C(=O)N(CC(CCCCCC)CCCCCCCC)C(=O)C6=C5)S3)C3=NSN=C23)S1)=C4","DTBTP","-5.48","-3.82","0.82","8.38","0.555","3.81","S. H. Eom, H. S. Kim, H. J. Do, U.-H. Lee, F. T. A. Wibowo, D.-H. Hwang, S. C. Yoon, I. H. Jung, n-Type core effect on perylene diimide based acceptors for panchromatic fullerene-free organic solar cells. Dyes and Pigments. 156, 318–325 (2018)."
"CCCCC(CC)CC1=C(C)SC(C2=C3C(=O)C4=C(CC(CC)CCCC)SC(CC(CC)CCCC)=C4C(=O)C3=C(C3=CC(CC(CC)CCCC)=C(C4=CC=C(C5=CC=C(C6=CC=C(C)S6)C(F)=C5F)S4)S3)S2)=C1","PTBDD2F-s","-5.49","-3.6","CCCCCCC1=CC=C(C2(C3=CC=C(CCCCCC)C=C3)C3=CC4=C(C=C3C3=C2C2=C(C=C(/C=C5\C(=O)C6=C(C=CC=C6)C5=C(C#N)C#N)S2)S3)C(C2=CC=C(CCCCCC)C=C2)(C2=CC=C(CCCCCC)C=C2)C2=C4SC3=C2SC(/C=C2\C(=O)C4=C(C=CC=C4)C2=C(C#N)C#N)=C3)C=C1","ITIC","-5.48","-3.83","0.96","11.68","0.46","5.47","Y. Li, J.-W. Lee, M. Kim, C. Lee, Y. W. Lee, B. J. Kim, H. Y. Woo, Regioisomeric wide-band-gap polymers with different fluorine topologies for non-fullerene organic solar cells. Polym. Chem. 10, 395–402 (2019)."
"CCCCC(CC)CC1=C(C)SC(C2=C3C(=O)C4=C(CC(CC)CCCC)SC(CC(CC)CCCC)=C4C(=O)C3=C(C3=CC(CC(CC)CCCC)=C(C4=CC=C(C5=CC(F)=C(C6=CC=C(C)S6)C=C5F)S4)S3)S2)=C1","PTBDD2F-a","-5.49","-3.61","CCCCCCC1=CC=C(C2(C3=CC=C(CCCCCC)C=C3)C3=CC4=C(C=C3C3=C2C2=C(C=C(/C=C5\C(=O)C6=C(C=CC=C6)C5=C(C#N)C#N)S2)S3)C(C2=CC=C(CCCCCC)C=C2)(C2=CC=C(CCCCCC)C=C2)C2=C4SC3=C2SC(/C=C2\C(=O)C4=C(C=CC=C4)C2=C(C#N)C#N)=C3)C=C1","ITIC","-5.48","-3.83","0.96","13.24","0.49","6.6","Y. Li, J.-W. Lee, M. Kim, C. Lee, Y. W. Lee, B. J. Kim, H. Y. Woo, Regioisomeric wide-band-gap polymers with different fluorine topologies for non-fullerene organic solar cells. Polym. Chem. 10, 395–402 (2019)."
"CCCCCCC(CCCC)CCC1=C2C=C(C3=CC=C(C4=C(F)C(F)=C(C5=CC=C(C)S5)C5=NN(CC(CCCC)CCCCCC)N=C54)S3)SC2=C(CCC(CCCC)CCCCCC)C2=C1SC(C)=C2","FTAZ","-5.38","-3.17","CCCCCCC1=CC=C(C2(C3=CC=C(CCCCCC)C=C3)C3=CC4=C(C=C3C3=C2C2=C(C=C(/C=C5/C(=C(C#N)C#N)C6=C(C=CC=C6)S5(=O)=O)S2)S3)C(C2=CC=C(CCCCCC)C=C2)(C2=CC=C(CCCCCC)C=C2)C2=C4SC3=C2SC(/C=C2/C(=C(C#N)C#N)C4=C(C=CC=C4)S2(=O)=O)=C3)C=C1","ITBC","-5.61","-4.13","0.716","11.89","0.49","4.17","H. Cao, N. Bauer, C. Pang, J. Rech, W. You, P. A. Rupar, End-cap Group Engineering of a Small Molecule Non-Fullerene Acceptor: The Influence of Benzothiophene Dioxide. ACS Appl. Energy Mater. 1, 7146–7152 (2018)."
"CCCCCCCCOC1=CC=C(C2=C(C3=CC=C(OCCCCCCCC)C(OCCCCCCCC)=C3)N=C3C(=N2)C(C)=C(F)C(F)=C3C2=CC=C(C3=C(F)C(F)=C(C4=CC=C(C)S4)C(F)=C3F)S2)C=C1OCCCCCCCC","P4","-5.68","-3.13","CCCCCCC1(CCCCCC)C2=CC3=C(C=C2C2=C1C=C(/C=C1\C(=O)C4=C(C=CC=C4)C1=C(C#N)C#N)S2)C(CCCCCC)(CCCCCC)C1=C3SC(/C=C2\C(=O)C3=C(C=CC=C3)\C2=C(/C#N)N=O)=C1","IDIC","-5.7","-3.92","1.06","4.82","0.5743","2.93","J. Yang, M. A. Uddin, Y. Tang, Y. Wang, Y. Wang, H. Su, R. Gao, Z.-K. Chen, J. Dai, H. Y. Woo, X. Guo, Quinoxaline-Based Wide Band Gap Polymers for Efficient Nonfullerene Organic Solar Cells with Large Open-Circuit Voltages. ACS Appl. Mater. Interfaces. 10, 23235–23246 (2018)."
"CCCCCCCCOC1=CC=C(C2=C(C3=CC=C(OCCCCCCCC)C(OCCCCCCCC)=C3)N=C3C(=N2)C(C)=C(F)C(F)=C3C2=CC=C(C3=C(F)C=C(C4=CC=C(C)S4)C(F)=C3)S2)C=C1OCCCCCCCC","P3","-5.54","-2.98","CCCCCCC1(CCCCCC)C2=CC3=C(C=C2C2=C1C=C(/C=C1\C(=O)C4=C(C=CC=C4)C1=C(C#N)C#N)S2)C(CCCCCC)(CCCCCC)C1=C3SC(/C=C2\C(=O)C3=C(C=CC=C3)\C2=C(/C#N)N=O)=C1","IDIC","-5.7","-3.92","1","15.99","0.6089","9.7","J. Yang, M. A. Uddin, Y. Tang, Y. Wang, Y. Wang, H. Su, R. Gao, Z.-K. Chen, J. Dai, H. Y. Woo, X. Guo, Quinoxaline-Based Wide Band Gap Polymers for Efficient Nonfullerene Organic Solar Cells with Large Open-Circuit Voltages. ACS Appl. Mater. Interfaces. 10, 23235–23246 (2018)."
"CCCCCCCCOC1=CC=C(C2=C(C3=CC=C(OCCCCCCCC)C(OCCCCCCCC)=C3)N=C3C(=N2)C(C)=C(F)C(F)=C3C2=CC=C(C3=C(F)C=C(C4=CC=C(C)S4)C=C3)S2)C=C1OCCCCCCCC","P2","-5.33","-2.94","CCCCCCC1(CCCCCC)C2=CC3=C(C=C2C2=C1C=C(/C=C1\C(=O)C4=C(C=CC=C4)C1=C(C#N)C#N)S2)C(CCCCCC)(CCCCCC)C1=C3SC(/C=C2\C(=O)C3=C(C=CC=C3)\C2=C(/C#N)N=O)=C1","IDIC","-5.7","-3.92","0.91","13.15","0.6484","7.75","J. Yang, M. A. Uddin, Y. Tang, Y. Wang, Y. Wang, H. Su, R. Gao, Z.-K. Chen, J. Dai, H. Y. Woo, X. Guo, Quinoxaline-Based Wide Band Gap Polymers for Efficient Nonfullerene Organic Solar Cells with Large Open-Circuit Voltages. ACS Appl. Mater. Interfaces. 10, 23235–23246 (2018)."
"CCCCCCCCOC1=CC=C(C2=C(C3=CC=C(OCCCCCCCC)C(OCCCCCCCC)=C3)N=C3C(=N2)C(C)=C(F)C(F)=C3C2=CC=C(C3=CC=C(C4=CC=C(C)S4)C=C3)S2)C=C1OCCCCCCCC","P1","-5.17","-2.9","CCCCCCC1(CCCCCC)C2=CC3=C(C=C2C2=C1C=C(/C=C1\C(=O)C4=C(C=CC=C4)C1=C(C#N)C#N)S2)C(CCCCCC)(CCCCCC)C1=C3SC(/C=C2\C(=O)C3=C(C=CC=C3)\C2=C(/C#N)N=O)=C1","IDIC","-5.7","-3.92","0.86","8.53","0.6622","4.86","J. Yang, M. A. Uddin, Y. Tang, Y. Wang, Y. Wang, H. Su, R. Gao, Z.-K. Chen, J. Dai, H. Y. Woo, X. Guo, Quinoxaline-Based Wide Band Gap Polymers for Efficient Nonfullerene Organic Solar Cells with Large Open-Circuit Voltages. ACS Appl. Mater. Interfaces. 10, 23235–23246 (2018)."
"CCCCC(CC)CC1=CC=C(C2=C3C=C(C4=CC=C(C5=C(F)C(F)=C(C6=CC=C(C)O6)C6=C5N=C(C5=CC(F)=C(CC(CC)CCCC)C(F)=C5)C(C5=CC(F)=C(CC(CC)CCCC)C(F)=C5)=N6)S4)SC3=C(C3=CC=C(CC(CC)CCCC)S3)C3=C2SC(C)=C3)S1","HFAQx-T","-5.5","-3.44","CCCCCCC1=CC=C(C2(C3=CC=C(CCCCCC)C=C3)C3=CC4=C(C=C3C3=C2C2=C(C=C(/C=C5\C(=O)C6=C(C=CC=C6)C5=C(C#N)C#N)S2)S3)C(C2=CC=C(CCCCCC)C=C2)(C2=CC=C(CCCCCC)C=C2)C2=C4SC3=C2SC(/C=C2\C(=O)C4=C(C=CC=C4)C2=C(C#N)C#N)=C3)C=C1","ITIC","-5.48","-3.83","0.94","15.4","0.66","9.6","T. Wang, T.-K. Lau, X. Lu, J. Yuan, L. Feng, L. Jiang, W. Deng, H. Peng, Y. Li, Y. Zou, A Medium Bandgap D–A Copolymer Based on 4-Alkyl-3,5-difluorophenyl Substituted Quinoxaline Unit for High Performance Solar Cells. Macromolecules. 51, 2838–2846 (2018)."
"CCCCC(CC)CC1=CC=C(C2=C3C=C(C4=CC=C(C5=C(F)C(F)=C(C6=CC=C(C)S6)C6=C5N=C(C5=CC(F)=C(CC(CC)CCCC)S5)C(C5=CC(F)=C(CC(CC)CCCC)S5)=N6)S4)SC3=C(C3=CC=C(CC(CC)CCCC)S3)C3=C2SC(C)=C3)S1","TTFQx-T1","-5.31","-3.62","CCC(CC)N1C(=O)C2=CC=C3C4=C(C5=C6C7=CC=C8C(=O)N(C(CC)CC)C(=O)C9=CC%10=C(C7=C89)C7=C(C=C8C(=O)N(C(CC)CC)C(=O)C(=C5)C8=C67)N%10CC5=CC=C(F)C=C5)C=C5C(=O)N(C(CC)CC)C(=O)C6=CC7=C(C4=C56)C4=C(C=C(C1=O)C2=C34)N7CC1=CC=C(F)C=C1","2","-5.96","-3.58","0.96","14.6","0.4","5.82","M. Nazari, M. Martell, T. A. Welsh, O. Melville, Z. Li, J. Cann, E. Cieplechowicz, Y. Zou, B. H. Lessard, G. C. Welch, Benzyl and fluorinated benzyl side chains for perylene diimide non-fullerene acceptors. Mater. Chem. Front. 2, 2272–2276 (2018)."
"CCCCC(CC)CC1=CC=C(C2=C3C=C(C)SC3=C(C3=CC=C(CC(CC)CCCC)S3)C3=C2SC(C2=CC=C(C4=C5N=C(C6=CC(F)=C(CC(CC)CCCC)S6)C(C6=CC(F)=C(CC(CC)CCCC)S6)=NC5=C(C5=CC=C(C)S5)C(F)=C4F)S2)=C3)S1","TTFQx-T1","-5.31","-3.62","CCC(CC)N1C(=O)C2=CC=C3C4=C(C5=C6C7=CC=C8C(=O)N(C(CC)CC)C(=O)C9=CC%10=C(C7=C89)C7=C(C=C8C(=O)N(C(CC)CC)C(=O)C(=C5)C8=C67)N%10CC5=C(F)C(F)=C(F)C(F)=C5F)C=C5C(=O)N(C(CC)CC)C(=O)C6=CC7=C(C4=C56)C4=C(C=C(C1=O)C2=C34)N7CC1=C(F)C(F)=C(F)C(F)=C1F","3","-6.03","-3.61","0.95","13.9","0.4","5.5","M. Nazari, M. Martell, T. A. Welsh, O. Melville, Z. Li, J. Cann, E. Cieplechowicz, Y. Zou, B. H. Lessard, G. C. Welch, Benzyl and fluorinated benzyl side chains for perylene diimide non-fullerene acceptors. Mater. Chem. Front. 2, 2272–2276 (2018)."
"CCCCC(CC)CC1=CC=C(C2=C3C=C(C4=CC=C(C5=C(F)C(F)=C(C6=CC=C(C)S6)C6=C5N=C(C5=CC(F)=C(CC(CC)CCCC)S5)C(C5=CC(F)=C(CC(CC)CCCC)S5)=N6)S4)SC3=C(C3=CC=C(CC(CC)CCCC)S3)C3=C2SC(C)=C3)S1","TTFQx-T1","-5.31","-3.62","CCC(CC)N1C(=O)C2=CC=C3C4=C(C5=C6C7=CC=C8C(=O)N(C(CC)CC)C(=O)C9=CC%10=C(C7=C89)C7=C(C=C8C(=O)N(C(CC)CC)C(=O)C(=C5)C8=C67)N%10CC5=CC=CC=C5)C=C5C(=O)N(C(CC)CC)C(=O)C6=CC7=C(C4=C56)C4=C(C=C(C1=O)C2=C34)N7CC1=CC=CC=C1","1","-5.96","-3.56","0.99","13.8","0.41","5.82","M. Nazari, M. Martell, T. A. Welsh, O. Melville, Z. Li, J. Cann, E. Cieplechowicz, Y. Zou, B. H. Lessard, G. C. Welch, Benzyl and fluorinated benzyl side chains for perylene diimide non-fullerene acceptors. Mater. Chem. Front. 2, 2272–2276 (2018)."
"CCCCC(CC)COC(=O)C1=C(F)C2=C(C)SC(C3=CC4=C(C5=CC=C(CC(CC)CCCC)S5)C5=C(C=C(C)S5)C(C5=CC=C(CC(CC)CCCC)S5)=C4S3)=C2S1","PTB7-Th","-5.22","-3.64","CCC(CC)N1C(=O)C2=CC=C3C4=C(C5=C6C7=CC=C8C(=O)N(C(CC)CC)C(=O)C9=CC%10=C(C7=C89)C7=C(C=C8C(=O)N(C(CC)CC)C(=O)C(=C5)C8=C67)N%10CC5=CC=CC=C5)C=C5C(=O)N(C(CC)CC)C(=O)C6=CC7=C(C4=C56)C4=C(C=C(C1=O)C2=C34)N7CC1=CC=CC=C1","1","-5.96","-3.56","0.94","10.3","0.5","5.69","M. Nazari, M. Martell, T. A. Welsh, O. Melville, Z. Li, J. Cann, E. Cieplechowicz, Y. Zou, B. H. Lessard, G. C. Welch, Benzyl and fluorinated benzyl side chains for perylene diimide non-fullerene acceptors. Mater. Chem. Front. 2, 2272–2276 (2018)."
"CCCCC(CC)COC(=O)C1=C(F)C2=C(C)SC(C3=CC4=C(C5=CC=C(CC(CC)CCCC)S5)C5=C(C=C(C)S5)C(C5=CC=C(CC(CC)CCCC)S5)=C4S3)=C2S1","PTB7-Th","-5.22","-3.64","CCC(CC)N1C(=O)C2=CC=C3C4=C(C5=C6C7=CC=C8C(=O)N(C(CC)CC)C(=O)C9=CC%10=C(C7=C89)C7=C(C=C8C(=O)N(C(CC)CC)C(=O)C(=C5)C8=C67)N%10CC5=CC=C(F)C=C5)C=C5C(=O)N(C(CC)CC)C(=O)C6=CC7=C(C4=C56)C4=C(C=C(C1=O)C2=C34)N7CC1=CC=C(F)C=C1","2","-5.96","-3.58","0.89","9.5","0.49","4.89","M. Nazari, M. Martell, T. A. Welsh, O. Melville, Z. Li, J. Cann, E. Cieplechowicz, Y. Zou, B. H. Lessard, G. C. Welch, Benzyl and fluorinated benzyl side chains for perylene diimide non-fullerene acceptors. Mater. Chem. Front. 2, 2272–2276 (2018)."
"CCCCC(CC)COC(=O)C1=C(F)C2=C(C)SC(C3=CC4=C(C5=CC=C(CC(CC)CCCC)S5)C5=C(C=C(C)S5)C(C5=CC=C(CC(CC)CCCC)S5)=C4S3)=C2S1","PTB7-Th","-5.22","-3.64","CCC(CC)N1C(=O)C2=CC=C3C4=C(C5=C6C7=CC=C8C(=O)N(C(CC)CC)C(=O)C9=CC%10=C(C7=C89)C7=C(C=C8C(=O)N(C(CC)CC)C(=O)C(=C5)C8=C67)N%10CC5=C(F)C(F)=C(F)C(F)=C5F)C=C5C(=O)N(C(CC)CC)C(=O)C6=CC7=C(C4=C56)C4=C(C=C(C1=O)C2=C34)N7CC1=C(F)C(F)=C(F)C(F)=C1F","3","-6.03","-3.61","0.88","9.3","0.47","4.21","M. Nazari, M. Martell, T. A. Welsh, O. Melville, Z. Li, J. Cann, E. Cieplechowicz, Y. Zou, B. H. Lessard, G. C. Welch, Benzyl and fluorinated benzyl side chains for perylene diimide non-fullerene acceptors. Mater. Chem. Front. 2, 2272–2276 (2018)."
"CCCCCCC(CCCC)CC1=CC=C(C2=C3C=C(C)SC3=C(C3=CC=C(CC(CCCC)CCCCCC)S3)C3=C2SC(C2=CC=C(C4=C5N=C(C6=CC(F)=C(CC(CC)CCCC)S6)C(C6=CC(F)=C(CC(CC)CCCC)S6)=NC5=C(C5=CC=C(C)S5)C(F)=C4F)S2)=C3)S1","TTFQx-T2","-5.38","-3.67","CCCCCCC1=CC=C(C2(C3=CC=C(CCCCCC)C=C3)C3=CC4=C(C=C3C3=C2C2=C(C=C(/C=C5\C(=O)C6=C(C=CC=C6)C5=C(C#N)C#N)S2)S3)C(C2=CC=C(CCCCCC)C=C2)(C2=CC=C(CCCCCC)C=C2)C2=C4SC3=C2SC(/C=C2\C(=O)C4=C(C=CC=C4)C2=C(C#N)C#N)=C3)C=C1","ITIC","-5.48","-3.83","0.94","13.75","0.5611","7.22","S. Xu, X. Wang, L. Feng, Z. He, H. Peng, V. Cimrová, J. Yuan, Z.-G. Zhang, Y. Li, Y. Zou, Optimizing the conjugated side chains of quinoxaline based polymers for nonfullerene solar cells with 10.5% efficiency. J. Mater. Chem. A. 6, 3074–3083 (2018)."
"CCCCC(CC)CC1=CC=C(C2=C3C=C(C)SC3=C(C3=CC=C(CC(CC)CCCC)S3)C3=C2SC(C2=CC=C(C4=C5N=C(C6=CC(F)=C(CC(CC)CCCC)S6)C(C6=CC(F)=C(CC(CC)CCCC)S6)=NC5=C(C5=CC=C(C)S5)C(F)=C4F)S2)=C3)S1","TTFQx-T1","-5.31","-3.62","CCCCCCC1=CC=C(C2(C3=CC=C(CCCCCC)C=C3)C3=CC4=C(C=C3C3=C2C2=C(C=C(/C=C5\C(=O)C6=C(C=CC=C6)C5=C(C#N)C#N)S2)S3)C(C2=CC=C(CCCCCC)C=C2)(C2=CC=C(CCCCCC)C=C2)C2=C4SC3=C2SC(/C=C2\C(=O)C4=C(C=CC=C4)C2=C(C#N)C#N)=C3)C=C1","ITIC","-5.48","-3.83","0.9","16.88","0.6924","10.52","S. Xu, X. Wang, L. Feng, Z. He, H. Peng, V. Cimrová, J. Yuan, Z.-G. Zhang, Y. Li, Y. Zou, Optimizing the conjugated side chains of quinoxaline based polymers for nonfullerene solar cells with 10.5% efficiency. J. Mater. Chem. A. 6, 3074–3083 (2018)."
"CCCCCCC(CCCC)CC1=CC=C(C2=C3C=C(C4=CC=C(C5=C6C(=O)C7=C(CC(C)CC)SC(CC(CC)CCCC)=C7C(=O)C6=C(C6=CC=C(C)S6)S5)S4)SC3=C(C3=CC=C(CC(CCCC)CCCCCC)C=C3)C3=C2SC(C)=C3)C=C1","PBT1-C","-5.43","-3.33","CCCCCCC1=CC=C(C2(C3=CC=C(CCCCCC)C=C3)C3=CC4=C(C=C3C3=C2C2=C(C=C(/C=C5\C(=O)C6=CC(F)=C(F)C=C6C5=C(C#N)C#N)S2)S3)C(C2=CC=C(CCCCCC)C=C2)(C2=CC=C(CCCCCC)C=C2)C2=C4SC3=C2SC2=C3SC(/C=C3\C(=O)C4=CC(F)=C(F)C=C4C3=C(C#N)C#N)=C2)C=C1","TTPTTT-4F","-5.69","-4.12","0.863","19.36","0.721","12.05","C. Li, J. Song, L. Ye, C. Koh, K. Weng, H. Fu, Y. Cai, Y. Xie, D. Wei, H. Y. Woo, Y. Sun, High-Performance Eight-Membered Indacenodithiophene-Based Asymmetric A-D-A Type Non-Fullerene Acceptors. Solar RRL. 3, 1800246 (2019)."
"CCCCCCC(CCCC)CC1=CC=C(C2=C3C=C(C4=CC=C(C5=C6C(=O)C7=C(CC(C)CC)SC(CC(CC)CCCC)=C7C(=O)C6=C(C6=CC=C(C)S6)S5)S4)SC3=C(C3=CC=C(CC(CCCC)CCCCCC)C=C3)C3=C2SC(C)=C3)C=C1","PBT1-C","-5.43","-3.33","CCCCCCC1=CC=C(C2(C3=CC=C(CCCCCC)C=C3)C3=CC4=C(C=C3C3=C2C2=C(C=C(/C=C5\C(=O)C6=CC(F)=CC=C6C5=C(C#N)C#N)S2)S3)C(C2=CC=C(CCCCCC)C=C2)(C2=CC=C(CCCCCC)C=C2)C2=C4SC3=C2SC2=C3SC(/C=C3\C(=O)C4=CC(F)=CC=C4C3=C(C#N)C#N)=C2)C=C1","TTPTTT-2F","-5.67","-4.04","0.92","16.78","0.746","11.52","C. Li, J. Song, L. Ye, C. Koh, K. Weng, H. Fu, Y. Cai, Y. Xie, D. Wei, H. Y. Woo, Y. Sun, High-Performance Eight-Membered Indacenodithiophene-Based Asymmetric A-D-A Type Non-Fullerene Acceptors. Solar RRL. 3, 1800246 (2019)."
"CCCCCCC(CCCC)CC1=CC=C(C2=C3C=C(C4=CC=C(C5=C6C(=O)C7=C(CC(C)CC)SC(CC(CC)CCCC)=C7C(=O)C6=C(C6=CC=C(C)S6)S5)S4)SC3=C(C3=CC=C(CC(CCCC)CCCCCC)C=C3)C3=C2SC(C)=C3)C=C1","PBT1-C","-5.43","-3.33","CCCCCCC1=CC=C(C2(C3=CC=C(CCCCCC)C=C3)C3=CC4=C(C=C3C3=C2C2=C(C=C(/C=C5\C(=O)C6=CC=CC=C6C5=C(C#N)C#N)S2)S3)C(C2=CC=C(CCCCCC)C=C2)(C2=CC=C(CCCCCC)C=C2)C2=C4SC3=C2SC2=C3SC(/C=C3\C(=O)C4=CC=CC=C4C3=C(C#N)C#N)=C2)C=C1","TTPTTT-IC","-5.64","-3.87","0.996","12.47","0.637","7.91","C. Li, J. Song, L. Ye, C. Koh, K. Weng, H. Fu, Y. Cai, Y. Xie, D. Wei, H. Y. Woo, Y. Sun, High-Performance Eight-Membered Indacenodithiophene-Based Asymmetric A-D-A Type Non-Fullerene Acceptors. Solar RRL. 3, 1800246 (2019)."
"CCCCCCC(CCCC)CCC1=C2C=C(C3=CC=C(C4=C(F)C(F)=C(C5=CC=C(C)S5)C5=NN(CC(CCCC)CCCCCC)N=C54)S3)SC2=C(CCC(CCCC)CCCCCC)C2=C1SC(C)=C2","FTAZ","-5.38","-3.17","CCCCCCC1=CC=C(C2(C3=CC=C(CCCCCC)C=C3)C3=C(SC4=C3SC(/C=C3\C(=O)C5=C(C=CC(F)=C5)C3=C(C#N)C#N)=C4)C3=C2C2=C(CCCCCC)C4=C(C(CCCCCC)=C2S3)C2=C(S4)C3=C(C4=C(C=C(/C=C5\C(=O)C6=C(C=CC(F)=C6)C5=C(C#N)C#N)S4)S3)C2(C2=CC=C(CCCCCC)C=C2)C2=CC=C(CCCCCC)C=C2)C=C1","NNFA[6,6]","-5.23","-3.84","0.87","19.86","0.613","10.56","Q. Liu, Z. Xiao, T. Li, S. Yang, W. You, M. Wang, L. Ding, Understanding the side-chain effects on A–D–A acceptors: in-plane and out-of-plane. Mater. Chem. Front. 2, 1563–1567 (2018)."
"CCCCCCC(CCCC)CCC1=C2C=C(C3=CC=C(C4=C(F)C(F)=C(C5=CC=C(C)S5)C5=NN(CC(CCCC)CCCCCC)N=C54)S3)SC2=C(CCC(CCCC)CCCCCC)C2=C1SC(C)=C2","FTAZ","-5.38","-3.17","CCCCCCC1=CC=C(C2(C3=CC=C(CCCCCC)C=C3)C3=C(SC4=CC5=C(C=C43)SC3=C5C(C4=CC=C(CCCCCC)C=C4)(C4=CC=C(CCCCCC)C=C4)C4=C3SC3=C4SC(/C=C4\C(=O)C5=C(C=CC(F)=C5)C4=C(C#N)C#N)=C3)C3=C2C2=C(C=C(/C=C4\C(=O)C5=C(C=CC(F)=C5)C4=C(C#N)C#N)S2)S3)C=C1","NNFA[0,6]","-5.27","-3.86","0.84","19.83","0.57","9.52","Q. Liu, Z. Xiao, T. Li, S. Yang, W. You, M. Wang, L. Ding, Understanding the side-chain effects on A–D–A acceptors: in-plane and out-of-plane. Mater. Chem. Front. 2, 1563–1567 (2018)."
"CCCCCCC(CCCC)CCC1=C2C=C(C3=CC=C(C4=C(F)C(F)=C(C5=CC=C(C)S5)C5=NN(CC(CCCC)CCCCCC)N=C54)S3)SC2=C(CCC(CCCC)CCCCCC)C2=C1SC(C)=C2","FTAZ","-5.38","-3.17","CCCCCCCCCCCCC1=C2SC3=C(C2=C(CCCCCCCCCCCC)C2=C1C1=C(S2)C2=C(C4=C(C=C(/C=C5\C(=O)C6=C(C=CC(F)=C6)C5=C(C#N)C#N)S4)S2)C1(C1=CC=C(CCC)C=C1)C1=CC=C(CCC)C=C1)C(C1=CC=C(CCC)C=C1)(C1=CC=C(CCC)C=C1)C1=C3SC2=C1SC(/C=C1\C(=O)C3=C(C=CC(F)=C3)C1=C(C#N)C#N)=C2","NNFA[12,3]","-5.23","-3.84","0.86","19.33","0.647","10.81","Q. Liu, Z. Xiao, T. Li, S. Yang, W. You, M. Wang, L. Ding, Understanding the side-chain effects on A–D–A acceptors: in-plane and out-of-plane. Mater. Chem. Front. 2, 1563–1567 (2018)."
"CCCCCCC(CCCC)CCC1=C2C=C(C3=CC=C(C4=C(F)C(F)=C(C5=CC=C(C)S5)C5=NN(CC(CCCC)CCCCCC)N=C54)S3)SC2=C(CCC(CCCC)CCCCCC)C2=C1SC(C)=C2","FTAZ","-5.38","-3.17","CCCCCCCCCCCCC1=C2SC3=C(C2=C(CCCCCCCCCCCC)C2=C1C1=C(S2)C2=C(C4=C(C=C(/C=C5\C(=O)C6=C(C=CC(F)=C6)C5=C(C#N)C#N)S4)S2)C1(C1=CC=C(CCCCCC)C=C1)C1=CC=C(CCCCCC)C=C1)C(C1=CC=C(CCCCCC)C=C1)(C1=CC=C(CCCCCC)C=C1)C1=C3SC2=C1SC(/C=C1\C(=O)C3=C(C=CC(F)=C3)C1=C(C#N)C#N)=C2","NNFA[12,6]","-5.21","-3.83","0.86","18.85","0.587","9.54","Q. Liu, Z. Xiao, T. Li, S. Yang, W. You, M. Wang, L. Ding, Understanding the side-chain effects on A–D–A acceptors: in-plane and out-of-plane. Mater. Chem. Front. 2, 1563–1567 (2018)."
"CCCCCCC(CCCC)CCC1=C2C=C(C3=CC=C(C4=C(F)C(F)=C(C5=CC=C(C)S5)C5=NN(CC(CCCC)CCCCCC)N=C54)S3)SC2=C(CCC(CCCC)CCCCCC)C2=C1SC(C)=C2","FTAZ","-5.38","-3.17","CCCCCCC1=C2SC3=C(C2=C(CCCCCC)C2=C1C1=C(S2)C2=C(C4=C(C=C(/C=C5\C(=O)C6=C(C=CC(F)=C6)C5=C(C#N)C#N)S4)S2)C1(C1=CC=C(CCC)C=C1)C1=CC=C(CCC)C=C1)C(C1=CC=C(CCC)C=C1)(C1=CC=C(CCC)C=C1)C1=C3SC2=C1SC(/C=C1\C(=O)C3=C(C=CC(F)=C3)C1=C(C#N)C#N)=C2","NNFA[6,3]","-5.21","-3.83","0.87","14.72","0.591","7.56","Q. Liu, Z. Xiao, T. Li, S. Yang, W. You, M. Wang, L. Ding, Understanding the side-chain effects on A–D–A acceptors: in-plane and out-of-plane. Mater. Chem. Front. 2, 1563–1567 (2018)."
"CCCCCCCCCCCCC(CCCCCCCCCC)CC1=C(C2=CC=C(C3=C(F)C(F)=C(C4=CC=C(C)S4)S3)S2)SC(C2=C(F)C(F)=C(C3=CC=C(C)S3)C3=NN(CCC)N=C32)=C1","PT5T-2F","-5.36","-3.45","CCCCCCC1=CC=C(C2(C3=CC=C(CCCCCC)S3)C3=CC4=C(C=C3C3=C2C2=C(C=C(/C=C5\C(=O)C6=C(C=CC=C6)\C5=C(/C)C#N)S2)S3)C(C2=CC=C(CCCCCC)S2)(C2=CC=C(CCCCCC)S2)C2=C4SC3=C2SC(/C=C2\C(=O)C4=C(C=CC=C4)C2=C(C#N)C#N)=C3)S1","ITIC-Th","-5.67","-4.06","0.822","16.64","0.708","9.69","J. Liu, L.-K. Ma, H. Lin, L. Zhang, Z. Li, W. K. Law, A. Shang, H. Hu, W. Ma, H. Yan, A Donor Polymer Based on a Difluorinated Pentathiophene Unit Enabling Enhanced Performance for Nonfullerene Organic Solar Cells. Small Methods. 2, 1700415 (2018)."
"CCCCCCCCCCCCC(CCCCCCCCCC)CC1=C(C2=CC=C(C3=CC=C(C4=CC=C(C)S4)S3)S2)SC(C2=C(F)C(F)=C(C3=CC=C(C)S3)C3=NN(CCC)N=C32)=C1","PT5T","-5.25","-3.3","CCCCCCC1=CC=C(C2(C3=CC=C(CCCCCC)S3)C3=CC4=C(C=C3C3=C2C2=C(C=C(/C=C5\C(=O)C6=C(C=CC=C6)\C5=C(/C)C#N)S2)S3)C(C2=CC=C(CCCCCC)S2)(C2=CC=C(CCCCCC)S2)C2=C4SC3=C2SC(/C=C2\C(=O)C4=C(C=CC=C4)C2=C(C#N)C#N)=C3)S1","ITIC-Th","-5.67","-4.06","0.813","1.39","0.327","0.37","J. Liu, L.-K. Ma, H. Lin, L. Zhang, Z. Li, W. K. Law, A. Shang, H. Hu, W. Ma, H. Yan, A Donor Polymer Based on a Difluorinated Pentathiophene Unit Enabling Enhanced Performance for Nonfullerene Organic Solar Cells. Small Methods. 2, 1700415 (2018)."
"CCCCCCCCCCCCC(CCCCCCCCCC)CC1=CC=C(C2=C(C)SC(C3=C(F)C(F)=C(C4=CC(C5=CC=C(CC(CCCCCCCCCC)CCCCCCCCCCCC)S5)=C(C5=CC=C(C6=C(F)C(F)=C(C7=CC=C(C)S7)C(F)=C6F)S5)S4)C4=NN(CCCCCCCC)N=C43)=C2)S1","PTT4FB","-5.58","-3.58","CCCCCCC1(CCCCCC)C2=CC3=C(C=C2C2=C1C=C(/C=C1\C(=O)C4=C(C=CC=C4)C1=C(C#N)C#N)S2)C(CCCCCC)(CCCCCC)C1=C3SC(/C=C2\C(=O)C3=C(C=CC=C3)\C2=C(/C#N)N=O)=C1","IDIC","-5.7","-3.92","0.96","16.24","0.67","10.6","J. Liu, L.-K. Ma, Z. Li, H. Hu, F. K. Sheong, G. Zhang, H. Ade, H. Yan, Donor polymer based on alkylthiophene side chains for efficient non-fullerene organic solar cells: insights into fluorination and side chain effects on polymer aggregation and blend morphology. J. Mater. Chem. A. 6, 23270–23277 (2018)."
"CCCCCCCCCCCCC(CCCCCCCCCC)CC1=C(C)SC(C2=C(F)C(F)=C(C3=CC(CC(CCCCCCCCCC)CCCCCCCCCCCC)=C(C4=CC=C(C5=C(F)C(F)=C(C6=CC=C(C)S6)C(F)=C5F)S4)S3)C3=NN(CCCCCCCC)N=C32)=C1","PT4FB","-5.59","-3.61","CCCCCCC1(CCCCCC)C2=CC3=C(C=C2C2=C1C=C(/C=C1\C(=O)C4=C(C=CC=C4)C1=C(C#N)C#N)S2)C(CCCCCC)(CCCCCC)C1=C3SC(/C=C2\C(=O)C3=C(C=CC=C3)\C2=C(/C#N)N=O)=C1","IDIC","-5.7","-3.92","0.97","13.72","0.71","9.81","J. Liu, L.-K. Ma, Z. Li, H. Hu, F. K. Sheong, G. Zhang, H. Ade, H. Yan, Donor polymer based on alkylthiophene side chains for efficient non-fullerene organic solar cells: insights into fluorination and side chain effects on polymer aggregation and blend morphology. J. Mater. Chem. A. 6, 23270–23277 (2018)."
"CCCCCCCCN1N=C2C(C3=CC(CC(CCCC)CCCCCC)=C(C)S3)=CC3=C(C=C(C4=CC(CC(CCCC)CCCCCC)=C(C5=CC=C(C6=CC=C(C)S6)S5)S4)C4=NN(CCCCCCCC)N=C43)C2=N1","PDTH-TZNT","-5.16","-3.1","CCCCCCC1=CC=C(C2(C3=CC=C(CCCCCC)C=C3)C3=CC4=C(C=C3C3=C2C2=C(C=C(/C=C5\C(=O)C6=C(C=CC(C)=C6)C5=C(C#N)C#N)S2)S3)C(C2=CC=C(CCCCCC)C=C2)(C2=CC=C(CCCCCC)C=C2)C2=C4SC3=C2SC(/C=C2\C(=O)C4=C(C=CC(C)=C4)C2=C(C#N)C#N)=C3)C=C1","IT-M","-5.58","-3.98","0.75","10.15","0.581","4.42","Naphthobistriazole-based wide bandgap donor polymers for efficient non-fullerene organic solar cells: Significant fine-tuning absorption and energy level by backbone fluorination. Nano Energy. 53, 258–269 (2018)."
"CCCCCCCCN1N=C2C(C3=CC(CC(CCCC)CCCCCC)=C(C)S3)=CC3=C(C=C(C4=CC(CC(CCCC)CCCCCC)=C(C5=CC(F)=C(C6=C(F)C=C(C)S6)S5)S4)C4=NN(CCCCCCCC)N=C43)C2=N1","PDTF-TZNT","-5.24","-3.23","CCCCCCC1=CC=C(C2(C3=CC=C(CCCCCC)C=C3)C3=CC4=C(C=C3C3=C2C2=C(C=C(/C=C5\C(=O)C6=C(C=CC(C)=C6)C5=C(C#N)C#N)S2)S3)C(C2=CC=C(CCCCCC)C=C2)(C2=CC=C(CCCCCC)C=C2)C2=C4SC3=C2SC(/C=C2\C(=O)C4=C(C=CC(C)=C4)C2=C(C#N)C#N)=C3)C=C1","IT-M","-5.58","-3.98","0.8","17.33","0.725","10.05","Naphthobistriazole-based wide bandgap donor polymers for efficient non-fullerene organic solar cells: Significant fine-tuning absorption and energy level by backbone fluorination. Nano Energy. 53, 258–269 (2018)."
"CCCCCCC(CCCC)CC1=CC=C(C2=C3C=C(C4=CC=C(C5=C6C(=O)C7=C(CC(C)CC)SC(CC(CC)CCCC)=C7C(=O)C6=C(C6=CC=C(C)S6)S5)S4)SC3=C(C3=CC=C(CC(CCCC)CCCCCC)C=C3)C3=C2SC(C)=C3)C=C1","PBT1-C","-5.43","-3.33","CCCCCCC1=CC=C(C2(C3=CC=C(CCCCCC)C=C3)C3=CC4=C(C=C3C3=C2C2=C(C=C(/C=C5\C(=O)C6=C(C=CC(Cl)=C6)C5=C(C#N)C#N)S2)S3)C(C2=CC=C(CCCCCC)C=C2)(C2=CC=C(CCCCCC)C=C2)C2=C4SC3=C2SC(/C=C2\C(=O)C4=C(C=CC(Cl)=C4)C2=C(C#N)C#N)=C3)C=C1","ITIC-2CL","-5.7","-4.14","0.86","18.03","0.703","11.1","Y. Xie, F. Yang, Y. Li, M. A. Uddin, P. Bi, B. Fan, Y. Cai, X. Hao, H. Y. Woo, W. Li, F. Liu, Y. Sun, Morphology Control Enables Efficient Ternary Organic Solar Cells. Advanced Materials. 30, 1803045 (2018)."
"CCCCC(CC)CC1=C(F)C=C(C2=C3C=C(C)SC3=C(C3=CC(F)=C(CC(CC)CCCC)S3)C3=C2SC(C2=CC=C(C4=C5C(=O)C6=C(CC(CC)CCCC)SC(CC(CC)CCCC)=C6C(=O)C5=C(C5=CC=C(C)S5)S4)S2)=C3)S1","PBDB-TF","-5.54","-3.65","CCCCCCC1=CC=C(C2(C3=CC=C(CCCCCC)C=C3)C3=CC4=C(C=C3C3=C2C2=C(C=C(C5C(=O)C6=C(C=C(F)C(F)=C6)C5=C(C#N)C#N)S2)S3)C(C2=CC=C(CCCCCC)C=C2)(C2=CC=C(CCCCCC)C=C2)C2=C4SC3=C2SC(C2C(=O)C4=C(C=CC(F)=C4)C2=C(C#N)C#N)=C3)C=C1","IT-3F","","","0.9","20.02","0.733","13.83","B. Gao, H. Yao, J. Hou, R. Yu, L. Hong, Y. Xu, J. Hou, Multi-component non-fullerene acceptors with tunable bandgap structures for efficient organic solar cells. J. Mater. Chem. A. 6, 23644–23649 (2018)."
"CCCCC(CC)CC1=C(F)C=C(C2=C3C=C(C)SC3=C(C3=CC(F)=C(CC(CC)CCCC)S3)C3=C2SC(C2=CC=C(C4=C5C(=O)C6=C(CC(CC)CCCC)SC(CC(CC)CCCC)=C6C(=O)C5=C(C5=CC=C(C)S5)S4)S2)=C3)S1","PBDB-TF","-5.54","-3.65","CCCCCCC1=CC=C(C2(C3=CC=C(CCCCCC)C=C3)C3=CC4=C(C=C3C3=C2C2=C(C=C(/C=C5\C(=O)C6=CC=C(F)C=C6C5=C(C#N)C#N)S2)S3)C(C2=CC=C(CCCCCC)C=C2)(C2=CC=C(CCCCCC)C=C2)C2=C4SC3=C2SC(/C=C2\C(=O)C4=CC=C(F)C=C4C2=C(C#N)C#N)=C3)C=C1","IT-2F","-5.67","-4.02","0.92","19.32","0.7","12.65","B. Gao, H. Yao, J. Hou, R. Yu, L. Hong, Y. Xu, J. Hou, Multi-component non-fullerene acceptors with tunable bandgap structures for efficient organic solar cells. J. Mater. Chem. A. 6, 23644–23649 (2018)."
"CCCCC(CC)COC(=O)C1=C(F)C2=C(C)SC(C3=CC4=C(C5=CC=C(CC(CC)CCCC)S5)C5=C(C=C(C)S5)C(C5=CC=C(CC(CC)CCCC)S5)=C4S3)=C2S1","PTB7-Th","-5.22","-3.64","CCCCC(CC)CC1(CC(CC)CCCC)C2=CC3=C(C=C2C2=C1C=C(C1=CC=C(/C=C4\SC(=S)N(CC)C4=O)C4=NSN=C14)S2)C(CC(CC)CCCC)(CC(CC)CCCC)C1=C3SC(C2=CC=C(/C=C3\SC(=S)N(CC)C3=O)C3=NSN=C23)=C1","EHIDTBR","","","1.03","17.8","0.63","11.5","D. Baran, N. Gasparini, A. Wadsworth, C. H. Tan, N. Wehbe, X. Song, Z. Hamid, W. Zhang, M. Neophytou, T. Kirchartz, C. J. Brabec, J. R. Durrant, I. McCulloch, Robust nonfullerene solar cells approaching unity external quantum efficiency enabled by suppression of geminate recombination. Nat Commun. 9, 2059 (2018)."
"CCCCCCCCC1=C(C)SC2=C1SC(C1=C3C(=O)N(CC(CCCCCC)CCCCCCCC)C(=O)C3=C(C3=CC4=C(S3)C(CCCCCCCC)=C(C3=CC5=C(S3)C(C3=CC(OC)=C(CC(CC)CCCC)S3)=C3C=C(C)SC3=C5C3=CC=C(CC(CC)CCCC)S3)S4)S1)=C2","PMOT40","","","O=C(C(C=C(F)C(F)=C1)=C1C/2=C(C#N)\C#N)C2=C\C3=CSC(C4=CC5=C(C6=CC(C7(C8=CC=C(CCCCCC)C=C8)C9=CC=C(CCCCCC)C=C9)=C(C%10=C7C=C(C%11=C(OCC(CC)CCCC)C(/C=C%12C(C(C=C(F)C(F)=C%13)=C%13C/%12=C(C#N)\C#N)=O)=CS%11)S%10)C=C6C5(C%14=CC=C(CCCCCC)C=C%14)C%15=CC=C(CCCCCC)C=C%15)S4)=C3OCC(CC)CCCC","I-IEICO-4F","","","0.968","20.6","0.649","13","Y. Xie, W. Huang, Q. Liang, J. Zhu, Z. Cong, F. Lin, S. Yi, G. Luo, T. Yang, S. Liu, Z. He, Y. Liang, X. Zhan, C. Gao, H. Wu, Y. Cao, High-Performance Fullerene-Free Polymer Solar Cells Featuring Efficient Photocurrent Generation from Dual Pathways and Low Nonradiative Recombination Loss. ACS Energy Lett. 4, 8–16 (2019)."
"CCCCCCCCC1=C(C)SC2=C1SC(C1=C3C(=O)N(CC(CCCCCC)CCCCCCCC)C(=O)C3=C(C3=CC4=C(S3)C(CCCCCCCC)=C(C3=CC5=C(S3)C(C3=CC(OC)=C(CC(CC)CCCC)S3)=C3C=C(C)SC3=C5C3=CC=C(CC(CC)CCCC)S3)S4)S1)=C2","PMOT40","","","CCCCCCC1(CCCCCC)C2=CC3=C(C=C2C2=C1C=C(/C=C1\C(=O)C4=C(C=CC=C4)C1=C(C#N)C#N)S2)C(CCCCCC)(CCCCCC)C1=C3SC(/C=C2\C(=O)C3=C(C=CC=C3)\C2=C(/C#N)N=O)=C1","IDIC","-5.7","-3.92","0.968","17.4","0.727","12.2","Y. Xie, W. Huang, Q. Liang, J. Zhu, Z. Cong, F. Lin, S. Yi, G. Luo, T. Yang, S. Liu, Z. He, Y. Liang, X. Zhan, C. Gao, H. Wu, Y. Cao, High-Performance Fullerene-Free Polymer Solar Cells Featuring Efficient Photocurrent Generation from Dual Pathways and Low Nonradiative Recombination Loss. ACS Energy Lett. 4, 8–16 (2019)."
"CCCCC(CC)COC(=O)C1=C(F)C2=C(C)SC(C3=CC4=C(C5=CC=C(CC(CC)CCCC)S5)C5=C(C=C(C)S5)C(C5=CC=C(CC(CC)CCCC)S5)=C4S3)=C2S1","PTB7-Th","-5.22","-3.64","CCCCCCC1=CC=C(C2(C3=CC=C(CCCCCC)C=C3)C3=CC4=C(C=C3C3=C2C=C(C2=C(OCC(CC)CCCC)C=C(CC5C(=O)C6=CC(F)=CC=C6C5=C(C#N)C#N)S2)S3)C(C2=CC=C(CCCCCC)C=C2)(C2=CC=C(CCCCCC)C=C2)C2=C4SC(C3=C(OCC(CC)CCCC)C=C(/C=C4\C(=O)C5=CC=C(F)C=C5C4=C(C#N)C#N)S3)=C2)C=C1","IOTIC-2F","-5.34","-4.06","0.817","21.9","0.65","12.1","J. Lee, S.-J. Ko, M. Seifrid, H. Lee, C. McDowell, B. R. Luginbuhl, A. Karki, K. Cho, T.-Q. Nguyen, G. C. Bazan, Design of Nonfullerene Acceptors with Near-Infrared Light Absorption Capabilities. Advanced Energy Materials. 8, 1801209 (2018)."
"CCCCC(CC)COC(=O)C1=C(F)C2=C(C)SC(C3=CC4=C(C5=CC=C(CC(CC)CCCC)S5)C5=C(C=C(C)S5)C(C5=CC=C(CC(CC)CCCC)S5)=C4S3)=C2S1","PTB7-Th","-5.22","-3.64","CCCCCCC1=CC=C(C2(C3=CC=C(CCCCCC)C=C3)C3=CC4=C(C=C3C3=C2C2=C(C=C(/C=C5\C(=O)C6=C(C=CC=C6)C5=C(C#N)C#N)S2)S3)C(C2=CC=C(CCCCCC)C=C2)(C2=CC=C(CCCCCC)C=C2)C2=C4SC3=C2SC(/C=C2\C(=O)C4=C(C=C(F)C(F)=C4)C2=C(C#N)C#N)=C3)C=C1","ITIC-2F","-5.55","-4.15","0.748","16.2","0.7","8.7","J. Lee, S.-J. Ko, M. Seifrid, H. Lee, C. McDowell, B. R. Luginbuhl, A. Karki, K. Cho, T.-Q. Nguyen, G. C. Bazan, Design of Nonfullerene Acceptors with Near-Infrared Light Absorption Capabilities. Advanced Energy Materials. 8, 1801209 (2018)."
"CCCCC(CC)COC(=O)C1=C(F)C2=C(C)SC(C3=CC4=C(C5=CC=C(CC(CC)CCCC)S5)C5=C(C=C(C)S5)C(C5=CC=C(CC(CC)CCCC)S5)=C4S3)=C2S1","PTB7-Th","-5.22","-3.64","O=C(C(C=C(F)C=C1)=C1C/2=C(C#N)\C#N)C2=C/C3=CC(OCC(CC)CCCC)=C(C4=CC5=C(S4)C6=C(C7=CC(C8(C9=CC=C(CCCCCC)C=C9)C%10=CC=C(CCCCCC)C=C%10)=C(C%11=C8C(SC(C%12=C(OCC(CC)CCCC)C=C(/C=C%13C(C(C=C(F)C=C%14)=C%14C\%13=C(C#N)/C#N)=O)S%12)=C%15)=C%15S%11)C=C7C6(C%16=CC=C(CCCCCC)C=C%16)C%17=CC=C(CCCCCC)C=C%17)S5)S3","ITOTIC-2F","-5.22","-4.11","0.785","7","0.61","3.7","J. Lee, S.-J. Ko, M. Seifrid, H. Lee, C. McDowell, B. R. Luginbuhl, A. Karki, K. Cho, T.-Q. Nguyen, G. C. Bazan, Design of Nonfullerene Acceptors with Near-Infrared Light Absorption Capabilities. Advanced Energy Materials. 8, 1801209 (2018)."
"CCCCC(CC)CC1=C(F)C=C(C2=C3C=C(C4=CC=C(C5=C6C(=O)C7=C(CC(CC)CCCC)SC(CC(CC)CCCC)=C7C(=O)C6=C(C6=CC=C(C)S6)S5)S4)SC3=C(C3=CC(F)=C(CC(CC)CCCC)S3)C3=C2SC(C)=C3)S1","PM6","-5.45","-3.64","CCCCCCC1=CC=C(C2(C3=CC=C(CCCCCC)C=C3)C3=CC4=C(C=C3C3=C2C2=C(C=C(/C=C5\C(=O)C6=C(C)SC=C6C5=C(C#N)C#N)S2)S3)C(C2=CC=C(CCCCCC)C=C2)(C2=CC=C(CCCCCC)C=C2)C2=C4SC3=C2SC(/C=C2\C(=O)C4=C(C)SC=C4C2=C(C#N)C#N)=C3)C=C1","MeIC","","","0.993","18.47","0.711","13.04","T. Liu, Z. Luo, Q. Fan, G. Zhang, L. Zhang, W. Gao, X. Guo, W. Ma, M. Zhang, C. Yang, Y. Li, H. Yan, Use of two structurally similar small molecular acceptors enabling ternary organic solar cells with high efficiencies and fill factors. Energy Environ. Sci. 11, 3275–3282 (2018)."
