Repository: JinYSun/BiBERTa

BiBERTa

### **<u>Deep learning-assisted to accelerate the discovery of donor/acceptor pairs for high-performance organic solar cells</u>**

## <u>Motivation</u>

It is a deep learning-based framework built for new donor/acceptor pairs discovery. The framework contains data collection section, PCE prediction section and molecular discovery section. Specifically, a large D/A pair dataset was built by collecting experimental data from literature. Then, a novel RoBERTa-based bi-encoder model (BiBERTa) was developed for PCE prediction by using the SMILES of donor and acceptor pairs as the input. Two pretrained ChemBERTa2 encoders were loaded as initial parameters of the bi-encoder.

File: BiBERTa/dataset/OSC/data.csv (part 37 of 41)
"Donor","Donor_Name","HOMO/D","LUMO/D","Acceptor","Acceptor_Name","HOMO/A","LUMO/A","Voc","Jsc","FF","PCE","reference"
"CCCCC(CC)COC(=O)C1=C(F)C2=C(C)SC(C3=CC4=C(C5=CC=C(CC(CC)CCCC)S5)C5=C(C=C(C)S5)C(C5=CC=C(CC(CC)CCCC)S5)=C4S3)=C2S1","PTB7-Th","-5.22","-3.64","CCCCCCC1=CC=C(C2(C3=CC=C(CCCCCC)C=C3)C3=CC4=C(C=C3C3=C2C2=C(C=C(/C=C/C=C5/C(=O)C6=C(C=CC(F)=C6)C5=C(C#N)C#N)S2)S3)C(C2=CC=C(CCCCCC)C=C2)(C2=CC=C(CCCCCC)C=C2)C2=C4SC3=C2SC(/C=C/C=C2/C(=O)C4=C(C=CC(F)=C4)C2=C(C#N)C#N)=C3)C=C1","ITVfIC","-5.56","-4.02","0.741","18.88","0.6494","9.09","H. Huang, X. Li, L. Zhong, B. Qiu, Y. Yang, Z.-G. Zhang, Z. Zhang, Y. Li, High performance as-cast semitransparent polymer solar cells. J. Mater. Chem. A. 6, 4670–4677 (2018)."
"CCCCCCCCC(CCCCCC)COC1=NC2=C(N=C1)C(C1=CC=C(C)S1)=C(F)C(F)=C2C","PTQ10","-5.61","-2.98","CCCCCCC1=CC=C(C2(C3=CC=C(CCCCCC)C=C3)C3=CC4=C(C=C3C3=C2C=C(/C=C2\C(=O)C5=CSC=C5C2=C(C#N)C#N)S3)C(C2=CC=C(CCCCCC)C=C2)(C2=CC=C(CCCCCC)C=C2)C2=C4SC(/C=C3\C(=O)C4=CSC=C4C3=C(C#N)C#N)=C2)C=C1","IDTCN","-5.91","-3.94","0.98","13.9","0.54","7.4","Z. Luo, C. Sun, S. Chen, Z.-G. Zhang, K. Wu, B. Qiu, C. Yang, Y. Li, C. Yang, Side-Chain Impact on Molecular Orientation of Organic Semiconductor Acceptors: High Performance Nonfullerene Polymer Solar Cells with Thick Active Layer over 400 nm. Advanced Energy Materials. 8, 1800856 (2018)."
"CCCCC(CC)COC(=O)C1=C(F)C2=C(C)SC(C3=CC4=C(C5=CC=C(CC(CC)CCCC)S5)C5=C(C=C(C)S5)C(C5=CC=C(CC(CC)CCCC)S5)=C4S3)=C2S1","PTB7-Th","-5.22","-3.64","C#C/C=C/C(CC)CSC1=C(C2=CC3=C(S2)C2=C(C=C4C(=C2)C(C2=CC=C(CCCCCC)C=C2)(C2=CC=C(CCCCCC)C=C2)C2=C4SC(C4=C(SCC(C)CC)C=C(/C=C5\C(=O)C6=C(C=C(F)C(F)=C6)C5=C(C#N)C#N)S4)=C2)C3(C2=CC=C(CCCCCC)C=C2)C2=CC=C(CCCCCC)C=C2)SC(/C=C2\C(=O)C3=C(C=C(F)C(F)=C3)C2=C(C#N)C#N)=C1","IEICS-4F","","","1.72","9.83","0.61","10.5","S. Chen, H. Yao, B. Hu, G. Zhang, L. Arunagiri, L.-K. Ma, J. Huang, J. Zhang, Z. Zhu, F. Bai, W. Ma, H. Yan, A Nonfullerene Semitransparent Tandem Organic Solar Cell with 10.5% Power Conversion Efficiency. Advanced Energy Materials. 8, 1800529 (2018)."
"CCCCCCCCC1=C(C)SC(C2=C(F)C(F)=C(C3=CC(CCCCCCCC)=C(C4=CC5=C(C6=CC(F)=C(SCC(CCCC)CCCCCC)S6)C6=C(C=C(C)S6)C(C6=CC(F)=C(SCC(CCCC)CCCCCC)S6)=C5S4)S3)C3=NSN=C32)=C1","PBDTSF-FBT","-5.41","-3.59","CCCCCCC1=CC=C(C2(C3=CC=C(CCCCCC)C=C3)C3=CC4=C(C=C3C3=C2C2=C(C=C(/C=C5\C(=O)C6=C(C=CC=C6)C5=C(C#N)C#N)S2)S3)C(C2=CC=C(CCCCCC)C=C2)(C2=CC=C(CCCCCC)C=C2)C2=C4SC3=C2SC(/C=C2\C(=O)C4=C(C=CC=C4)C2=C(C#N)C#N)=C3)C=C1","ITIC","-5.48","-3.83","1.03","17.09","0.663","11.66","G. Zhang, X. Xu, Z. Bi, W. Ma, D. Tang, Y. Li, Q. Peng, Fluorinated and Alkylthiolated Polymeric Donors Enable both Efficient Fullerene and Nonfullerene Polymer Solar Cells. Advanced Functional Materials. 28, 1706404 (2018)."
"CCCCCCCCC1=C(C)SC(C2=C(F)C(F)=C(C3=CC(CCCCCCCC)=C(C4=CC5=C(C6=CC=C(SCC(CCCC)CCCCCC)S6)C6=C(C=C(C)S6)C(C6=CC=C(SCC(CCCC)CCCCCC)S6)=C5S4)S3)C3=NSN=C32)=C1","PBDTS-FBT","-5.2","-3.4","CCCCCCC1=CC=C(C2(C3=CC=C(CCCCCC)C=C3)C3=CC4=C(C=C3C3=C2C2=C(C=C(/C=C5\C(=O)C6=C(C=CC=C6)C5=C(C#N)C#N)S2)S3)C(C2=CC=C(CCCCCC)C=C2)(C2=CC=C(CCCCCC)C=C2)C2=C4SC3=C2SC(/C=C2\C(=O)C4=C(C=CC=C4)C2=C(C#N)C#N)=C3)C=C1","ITIC","-5.48","-3.83","0.89","14.63","0.659","8.58","G. Zhang, X. Xu, Z. Bi, W. Ma, D. Tang, Y. Li, Q. Peng, Fluorinated and Alkylthiolated Polymeric Donors Enable both Efficient Fullerene and Nonfullerene Polymer Solar Cells. Advanced Functional Materials. 28, 1706404 (2018)."
"CCCCCCCCC1=C(C)SC(C2=C(F)C(F)=C(C3=CC(CCCCCCCC)=C(C4=CC5=C(C6=CC(F)=C(CC(CCCC)CCCCCC)S6)C6=C(C=C(C)S6)C(C6=CC(F)=C(CC(CCCC)CCCCCC)S6)=C5S4)S3)C3=NSN=C32)=C1","PBDTF-FBT","-5.34","-3.53","CCCCCCC1=CC=C(C2(C3=CC=C(CCCCCC)C=C3)C3=CC4=C(C=C3C3=C2C2=C(C=C(/C=C5\C(=O)C6=C(C=CC=C6)C5=C(C#N)C#N)S2)S3)C(C2=CC=C(CCCCCC)C=C2)(C2=CC=C(CCCCCC)C=C2)C2=C4SC3=C2SC(/C=C2\C(=O)C4=C(C=CC=C4)C2=C(C#N)C#N)=C3)C=C1","ITIC","-5.48","-3.83","0.9","15.38","0.663","9.17","G. Zhang, X. Xu, Z. Bi, W. Ma, D. Tang, Y. Li, Q. Peng, Fluorinated and Alkylthiolated Polymeric Donors Enable both Efficient Fullerene and Nonfullerene Polymer Solar Cells. Advanced Functional Materials. 28, 1706404 (2018)."
"CCCCCCCCC1=C(C)SC(C2=C(F)C(F)=C(C3=CC(CCCCCCCC)=C(C4=CC5=C(C6=CC=C(CC(CCCC)CCCCCC)S6)C6=C(C=C(C)S6)C(C6=CC=C(CC(CCCC)CCCCCC)S6)=C5S4)S3)C3=NSN=C32)=C1","PBDT-FBT","-5.14","-3.35","CCCCCCC1=CC=C(C2(C3=CC=C(CCCCCC)C=C3)C3=CC4=C(C=C3C3=C2C2=C(C=C(/C=C5\C(=O)C6=C(C=CC=C6)C5=C(C#N)C#N)S2)S3)C(C2=CC=C(CCCCCC)C=C2)(C2=CC=C(CCCCCC)C=C2)C2=C4SC3=C2SC(/C=C2\C(=O)C4=C(C=CC=C4)C2=C(C#N)C#N)=C3)C=C1","ITIC","-5.48","-3.83","0.82","13.73","0.638","7.15","G. Zhang, X. Xu, Z. Bi, W. Ma, D. Tang, Y. Li, Q. Peng, Fluorinated and Alkylthiolated Polymeric Donors Enable both Efficient Fullerene and Nonfullerene Polymer Solar Cells. Advanced Functional Materials. 28, 1706404 (2018)."
"CCCCCCCCOC1=C(C2=CC=C(C)S2)C2=NSN=C2C(C2=CC=C(C3=CC4=C(C5=CC(F)=C(SCC(CC)CCCC)S5)C5=C(C=C(C)S5)C(C5=CC(F)=C(SCC(CC)CCCC)S5)=C4S3)S2)=C1OCCCCCCCC","PBT-SF","-5.46","-3.58","CCCCCCC1=CC=C(C2(C3=CC=C(CCCCCC)C=C3)C3=CC4=C(C=C3C3=C2C2=C(C=C(/C=C5\C(=O)C6=C(C=C(F)C(F)=C6)C5=C(C#N)C#N)S2)S3)C(C2=CC=C(CCCCCC)C=C2)(C2=CC=C(CCCCCC)C=C2)C2=C4SC3=C2SC(/C=C2\C(=O)C4=C(C=C(F)C(F)=C4)C2=C(C#N)C#N)=C3)C=C1","IT-4F","-5.59","-4.06","0.8","21.53","0.606","10.51","H. Yang, Y. Wu, Y. Zou, Y. Dong, J. Yuan, C. Cui, Y. Li, A new polymer donor for efficient polymer solar cells: simultaneously realizing high short-circuit current density and transparency. J. Mater. Chem. A. 6, 14700–14708 (2018)."
"CCCCCCCCOC1=C(C2=CC=C(C)S2)C2=NSN=C2C(C2=CC=C(C3=CC4=C(C5=CC(F)=C(CC(CC)CCCC)S5)C5=C(C=C(C)S5)C(C5=CC(F)=C(CC(CC)CCCC)S5)=C4S3)S2)=C1OCCCCCCCC","PBT-F","-5.39","-3.65","CCCCCCC1=CC=C(C2(C3=CC=C(CCCCCC)C=C3)C3=CC4=C(C=C3C3=C2C2=C(C=C(/C=C5\C(=O)C6=C(C=C(F)C(F)=C6)C5=C(C#N)C#N)S2)S3)C(C2=CC=C(CCCCCC)C=C2)(C2=CC=C(CCCCCC)C=C2)C2=C4SC3=C2SC(/C=C2\C(=O)C4=C(C=C(F)C(F)=C4)C2=C(C#N)C#N)=C3)C=C1","IT-4F","-5.59","-4.06","0.78","21.57","0.545","9.14","H. Yang, Y. Wu, Y. Zou, Y. Dong, J. Yuan, C. Cui, Y. Li, A new polymer donor for efficient polymer solar cells: simultaneously realizing high short-circuit current density and transparency. J. Mater. Chem. A. 6, 14700–14708 (2018)."
"CCCCCCCCOC1=C(C2=CC=C(C)S2)C2=NSN=C2C(C2=CC=C(C3=CC4=C(C5=CC(Cl)=C(SCC(CC)CCCC)S5)C5=C(C=C(C)S5)C(C5=CC(Cl)=C(SCC(CC)CCCC)S5)=C4S3)S2)=C1OCCCCCCCC","PBT-Cl","-5.51","-3.6","CCCCCCC1=CC=C(C2(C3=CC=C(CCCCCC)C=C3)C3=CC4=C(C=C3C3=C2C2=C(C=C(/C=C5\C(=O)C6=C(C=C(F)C(F)=C6)C5=C(C#N)C#N)S2)S3)C(C2=CC=C(CCCCCC)C=C2)(C2=CC=C(CCCCCC)C=C2)C2=C4SC3=C2SC(/C=C2\C(=O)C4=C(C=C(F)C(F)=C4)C2=C(C#N)C#N)=C3)C=C1","IT-4F","-5.59","-4.06","0.773","22.65","0.662","11.6","Y. Dong, H. Yang, Y. Wu, Y. Zou, J. Yuan, C. Cui, Y. Li, Towards improved efficiency of polymer solar cells via chlorination of a benzo[1,2-b:4,5-b′]dithiophene based polymer donor. J. Mater. Chem. A. 7, 2261–2267 (2019)."
"CCCCCCC(CCCC)COC1=CC=C(C2=C3C=C(C4=CC=C(C5=C6C(=O)C7=C(CC(CC)CCCC)SC(CC(CC)CCCC)=C7C(=O)C6=C(C6=CC=C(C)S6)S5)S4)SC3=C(C3=CC=C(OCC(CCCC)CCCCCC)C=C3)C3=C2SC(C)=C3)C=C1","POPB","-5.38","-3.57","CCCCCCC1=CC=C(C2(C3=CC=C(CCCCCC)C=C3)C3=CC4=C(C=C3C3=C2C2=C(C=C(/C=C5\C(=O)C6=C(C=C(F)C(F)=C6)C5=C(C#N)C#N)S2)S3)C(C2=CC=C(CCCCCC)C=C2)(C2=CC=C(CCCCCC)C=C2)C2=C4SC3=C2SC(/C=C2\C(=O)C4=C(C=C(F)C(F)=C4)C2=C(C#N)C#N)=C3)C=C1","IT-4F","-5.59","-4.06","0.72","16.8","0.512","6.2","W. Li, G. Li, H. Guo, X. Guo, B. Guo, Q. Zhu, Q. Fan, W. Ma, M. Zhang, Y. Li, A wide bandgap conjugated polymer donor based on alkoxyl-fluorophenyl substituted benzodithiophene for high performance non-fullerene polymer solar cells. J. Mater. Chem. A. 7, 1307–1314 (2019)."
"CCCCCCC(CCCC)COC1=C(F)C=C(C2=C3C=C(C4=CC=C(C5=C6C(=O)C7=C(CC(CC)CCCC)SC(CC(CC)CCCC)=C7C(=O)C6=C(C6=CC=C(C)S6)S5)S4)SC3=C(C3=CC(F)=C(OCC(CCCC)CCCCCC)C(F)=C3)C3=C2SC(C)=C3)C=C1F","PFOPB","-5.5","-3.64","CCCCCCC1=CC=C(C2(C3=CC=C(CCCCCC)C=C3)C3=CC4=C(C=C3C3=C2C2=C(C=C(/C=C5\C(=O)C6=C(C=C(F)C(F)=C6)C5=C(C#N)C#N)S2)S3)C(C2=CC=C(CCCCCC)C=C2)(C2=CC=C(CCCCCC)C=C2)C2=C4SC3=C2SC(/C=C2\C(=O)C4=C(C=C(F)C(F)=C4)C2=C(C#N)C#N)=C3)C=C1","IT-4F","-5.59","-4.06","0.89","20.4","0.645","11.7","W. Li, G. Li, H. Guo, X. Guo, B. Guo, Q. Zhu, Q. Fan, W. Ma, M. Zhang, Y. Li, A wide bandgap conjugated polymer donor based on alkoxyl-fluorophenyl substituted benzodithiophene for high performance non-fullerene polymer solar cells. J. Mater. Chem. A. 7, 1307–1314 (2019)."
"CCCCC(CC)CSC1=CC=C(C2=C3C=C(C4=CC=C(C5=C6C(=O)C7=C(CC(CC)CCCC)SC(CC(CC)CCCC)=C7C(=O)C6=C(C6=CC=C(C)S6)S5)S4)SC3=C(C3=CC=C(SCC(CC)CCCC)S3)C3=C2OC(C)=C3)S1","PTBFSEH-BDD","-5.17","-2.42","CCCCCCC1=CC=C(C2(C3=CC=C(CCCCCC)C=C3)C3=CC4=C(C=C3C3=C2C2=C(C=C(/C=C5\C(=O)C6=C(C=CC=C6)C5=C(C#N)C#N)S2)S3)C(C2=CC=C(CCCCCC)C=C2)(C2=CC=C(CCCCCC)C=C2)C2=C4SC3=C2SC(/C=C2\C(=O)C4=C(C=CC=C4)C2=C(C#N)C#N)=C3)C=C1","ITIC","-5.48","-3.83","0.935","17.06","0.6408","10.23","K. Dou, X. Wang, Z. Du, H. Jiang, F. Li, M. Sun, R. Yang, Synergistic effect of side-chain and backbone engineering in thieno[2,3-f]benzofuran-based conjugated polymers for high performance non-fullerene organic solar cells. J. Mater. Chem. A. 7, 958–964 (2019)."
"CCCCCCCCCCCCC1=CC=C(C2=C3C=C(C4=CC=C(C5=C6C(=O)C7=C(CC(CC)CCCC)SC(CC(CC)CCCC)=C7C(=O)C6=C(C6=CC=C(C)S6)S5)S4)SC3=C(C3=CC=C(CCCCCCCCCCCC)S3)C3=C2OC(C)=C3)S1","PTBFSDO-BDD","-5.17","-2.42","CCCCCCC1=CC=C(C2(C3=CC=C(CCCCCC)C=C3)C3=CC4=C(C=C3C3=C2C2=C(C=C(/C=C5\C(=O)C6=C(C=CC=C6)C5=C(C#N)C#N)S2)S3)C(C2=CC=C(CCCCCC)C=C2)(C2=CC=C(CCCCCC)C=C2)C2=C4SC3=C2SC(/C=C2\C(=O)C4=C(C=CC=C4)C2=C(C#N)C#N)=C3)C=C1","ITIC","-5.48","-3.83","0.928","17.24","0.661","10.57","K. Dou, X. Wang, Z. Du, H. Jiang, F. Li, M. Sun, R. Yang, Synergistic effect of side-chain and backbone engineering in thieno[2,3-f]benzofuran-based conjugated polymers for high performance non-fullerene organic solar cells. J. Mater. Chem. A. 7, 958–964 (2019)."
"CCCCC(CC)CC1=CC=C(C2=C3C=C(C4=CC=C(C5=C6C(=O)C7=C(CC(CC)CCCC)SC(CC(CC)CCCC)=C7C(=O)C6=C(C6=CC=C(C)S6)S5)S4)SC3=C(C3=CC=C(CC(CC)CCCC)S3)C3=C2OC(C)=C3)S1","PTBFEH-BDD","-4.99","-2.35","CCCCCCC1=CC=C(C2(C3=CC=C(CCCCCC)C=C3)C3=CC4=C(C=C3C3=C2C2=C(C=C(/C=C5\C(=O)C6=C(C=CC=C6)C5=C(C#N)C#N)S2)S3)C(C2=CC=C(CCCCCC)C=C2)(C2=CC=C(CCCCCC)C=C2)C2=C4SC3=C2SC(/C=C2\C(=O)C4=C(C=CC=C4)C2=C(C#N)C#N)=C3)C=C1","ITIC","-5.48","-3.83","0.893","17.76","0.7016","11.13","K. Dou, X. Wang, Z. Du, H. Jiang, F. Li, M. Sun, R. Yang, Synergistic effect of side-chain and backbone engineering in thieno[2,3-f]benzofuran-based conjugated polymers for high performance non-fullerene organic solar cells. J. Mater. Chem. A. 7, 958–964 (2019)."
"CCCCCCCCCCCCC(CCCCCCCCCC)CC1=C(C)SC(C2=C(F)C(F)=C(C3=CC(CC(CCCCCCCCCC)CCCCCCCCCCCC)=C(C4=CC=C(C5=CC=C(C6=CC=C(C)S6)C=C5)S4)S3)C3=NSN=C32)=C1","PffBT4T-B","-5.36","-3.71","CCCCCCC1=CC=C(C2(C3=CC=C(CCCCCC)S3)C3=CC4=C(C=C3C3=C2C2=C(C=C(/C=C5\C(=O)C6=C(C=CC=C6)\C5=C(/C)C#N)S2)S3)C(C2=CC=C(CCCCCC)S2)(C2=CC=C(CCCCCC)S2)C2=C4SC3=C2SC(/C=C2\C(=O)C4=C(C=CC=C4)C2=C(C#N)C#N)=C3)S1","ITIC-Th","-5.67","-4.06","0.972","15.59","0.618","9.4","S. Chen, H. Yao, Z. Li, O. M. Awartani, Y. Liu, Z. Wang, G. Yang, J. Zhang, H. Ade, H. Yan, Surprising Effects upon Inserting Benzene Units into a Quaterthiophene-Based D-A Polymer–Improving Non-Fullerene Organic Solar Cells via Donor Polymer Design. Advanced Energy Materials. 7, 1602304 (2017)."
"CCCCCCCCCCCCC(CCCCCCCCCC)CC1=C(C)SC(C2=C(F)C(F)=C(C3=CC(CC(CCCCCCCCCC)CCCCCCCCCCCC)=C(C4=CC=C(C5=CC=C(C)S5)S4)S3)C3=NSN=C32)=C1","PffBT4T","-5.61","-3.58","CCCCCCC1=CC=C(C2(C3=CC=C(CCCCCC)S3)C3=CC4=C(C=C3C3=C2C2=C(C=C(/C=C5\C(=O)C6=C(C=CC=C6)\C5=C(/C)C#N)S2)S3)C(C2=CC=C(CCCCCC)S2)(C2=CC=C(CCCCCC)S2)C2=C4SC3=C2SC(/C=C2\C(=O)C4=C(C=CC=C4)C2=C(C#N)C#N)=C3)S1","ITIC-Th","-5.67","-4.06","0.858","13.47","0.571","6.6","S. Chen, H. Yao, Z. Li, O. M. Awartani, Y. Liu, Z. Wang, G. Yang, J. Zhang, H. Ade, H. Yan, Surprising Effects upon Inserting Benzene Units into a Quaterthiophene-Based D-A Polymer–Improving Non-Fullerene Organic Solar Cells via Donor Polymer Design. Advanced Energy Materials. 7, 1602304 (2017)."
"CCCCCCCCC(CCCCCC)CC1=C(C)SC(C2=C(CC(CCCCCC)CCCCCCCC)C=C(C3=C(F)C(F)=C(C4=CC(CC(CCCCCC)CCCCCCCC)=C(C5=CC(CC(CCCCCC)CCCCCCCC)=C(C6=CC=C(C7=C(F)C(F)=C(C8=CC=C(C)S8)C8=NON=C87)S6)S5)S4)C4=NON=C43)S2)=C1","PffBX-T3","","","CCCCCCC1=CC=C(C2(C3=CC=C(CCCCCC)S3)C3=CC4=C(C=C3C3=C2C2=C(C=C(/C=C5\C(=O)C6=C(C=CC=C6)\C5=C(/C)C#N)S2)S3)C(C2=CC=C(CCCCCC)S2)(C2=CC=C(CCCCCC)S2)C2=C4SC3=C2SC(/C=C2\C(=O)C4=C(C=CC=C4)C2=C(C#N)C#N)=C3)S1","ITIC-Th","-5.67","-4.06","1.07","12.1","0.57","7.4","H. Hu, P. C. Y. Chow, G. Zhang, T. Ma, J. Liu, G. Yang, H. Yan, Design of Donor Polymers with Strong Temperature-Dependent Aggregation Property for Efficient Organic Photovoltaics. Acc. Chem. Res. 50, 2519–2528 (2017)."
"CCCCCCCCC(CCCCCC)CC1=C(C2=CC(CC(CCCCCC)CCCCCCC)=C(C)S2)SC(C2=C(F)C(F)=C(C3=CC(CC(CCCCCC)CCCCCCCC)=C(C4=CC(CC(CCCCCC)CCCCCCC)=C(C5=CC=C(C6=C(F)C(F)=C(C7=CC=C(C)S7)C7=NSN=C76)S5)S4)S3)C3=NSN=C32)=C1","PffBT-T3","","","CCCCCCC1=CC=C(C2(C3=CC=C(CCCCCC)S3)C3=CC4=C(C=C3C3=C2C2=C(C=C(/C=C5\C(=O)C6=C(C=CC=C6)\C5=C(/C)C#N)S2)S3)C(C2=CC=C(CCCCCC)S2)(C2=CC=C(CCCCCC)S2)C2=C4SC3=C2SC(/C=C2\C(=O)C4=C(C=CC=C4)C2=C(C#N)C#N)=C3)S1","ITIC-Th","-5.67","-4.06","0.88","14.6","0.61","7.9","H. Hu, P. C. Y. Chow, G. Zhang, T. Ma, J. Liu, G. Yang, H. Yan, Design of Donor Polymers with Strong Temperature-Dependent Aggregation Property for Efficient Organic Photovoltaics. Acc. Chem. Res. 50, 2519–2528 (2017)."
"CCCCCCCCC(CCCCCC)CC1=C(C)SC(C2=C(CC(CCCCCC)CCCCCCCC)C=C(C3=C(F)C(F)=C(C4=CC(CC(CCCCCC)CCCCCCCC)=C(C5=CC(CC(CCCCCC)CCCCCCCC)=C(C6=CC=C(C7=C(F)C(F)=C(C8=CC=C(C)S8)C8=NON=C87)S6)S5)S4)C4=NSN=C43)S2)=C1","PffBTBX-T3","","","CCCCCCC1=CC=C(C2(C3=CC=C(CCCCCC)S3)C3=CC4=C(C=C3C3=C2C2=C(C=C(/C=C5\C(=O)C6=C(C=CC=C6)\C5=C(/C)C#N)S2)S3)C(C2=CC=C(CCCCCC)S2)(C2=CC=C(CCCCCC)S2)C2=C4SC3=C2SC(/C=C2\C(=O)C4=C(C=CC=C4)C2=C(C#N)C#N)=C3)S1","ITIC-Th","-5.67","-4.06","0.96","15.6","0.6","9","H. Hu, P. C. Y. Chow, G. Zhang, T. Ma, J. Liu, G. Yang, H. Yan, Design of Donor Polymers with Strong Temperature-Dependent Aggregation Property for Efficient Organic Photovoltaics. Acc. Chem. Res. 50, 2519–2528 (2017)."
"CCCCCCCCCCC(CCCCCCCC)CC1=C(C)SC(C2=C(F)C(F)=C(C3=CC(CC(CCCCCCCC)CCCCCCCCCC)=C(C4=CC=C(C5=CC=C(C)S5)S4)S3)C3=NSN=C32)=C1","PffBT4T-2OD","-5.25","-3.62","CCCCCCC(CCCCCC)N1C(=O)C2=CC=C3C4=CC=C5C(=O)N(C(CCCCCC)CCCCCC)C(=O)C6=CC(C7=CC8=C(C=C7)C7=C(C=C(C9=C%10C%11=CC=C%12C(=O)N(C(CCCCCC)CCCCCC)C(=O)C%13=CC=C(C%14=CC=C%15C(=O)N(C(CCCCCC)CCCCCC)C(=O)C(=C9)C%15=C%14%10)C%11=C%13%12)C=C7)C87C8=C(C=CC=C8)C8=C7C=CC=C8)=C(C7=CC=C(C1=O)C2=C37)C4=C56","SF-PDI2","-5.9","-3.79","0.97","8.1","0.41","3.2","H. Hu, P. C. Y. Chow, G. Zhang, T. Ma, J. Liu, G. Yang, H. Yan, Design of Donor Polymers with Strong Temperature-Dependent Aggregation Property for Efficient Organic Photovoltaics. Acc. Chem. Res. 50, 2519–2528 (2017)."
"CCCCCCC(CCCC)CSC1=CC=C(C2=C3C=C(C)SC3=C(C3=CC=C(SCC(CCCC)CCCCCC)S3)C3=C2SC(C2=CC=C(C4=C(F)C(F)=C(C5=CC=C(C)S5)C5=NN(CC(CCCC)CCCCCC)N=C54)S2)=C3)S1","PSBZ","-5.37","-3.47","CCCCCCC1=CC=C(C2(C3=CC=C(CCCCCC)C=C3)C3=CC4=C(C=C3C3=C2C2=C(C=C(/C=C5\C(=O)C6=C(C=CC=C6)C5=C(C#N)C#N)S2)S3)C(C2=CC=C(CCCCCC)C=C2)(C2=CC=C(CCCCCC)C=C2)C2=C4SC3=C2SC(/C=C2\C(=O)C4=C(C=CC=C4)C2=C(C#N)C#N)=C3)C=C1","ITIC","-5.48","-3.83","0.89","19","0.62","10.5","Q. Fan, W. Su, X. Guo, Y. Wang, J. Chen, C. Ye, M. Zhang, Y. Li, Side-chain engineering for efficient non-fullerene polymer solar cells based on a wide-bandgap polymer donor. J. Mater. Chem. A. 5, 9204–9209 (2017)."
"CCCCCCC(CCCC)CC1=CC=C(C2=C3C=C(C)SC3=C(C3=CC=C(CC(CCCC)CCCCCC)S3)C3=C2SC(C2=C(CC(CC)CCCC)C=C(C4=NC5=C(N=C(C6=CC(CC(CC)CCCC)=C(C)S6)S5)S4)S2)=C3)S1","PTZ1","-5.31","-3.34","CCCCCCC1=CC=C(C2(C3=CC=C(CCCCCC)C=C3)C3=CC4=C(C=C3C3=C2C2=C(C=C(/C=C5\C(=O)C6=C(C=CC=C6)C5=C(C#N)C#N)S2)S3)C(C2=CC=C(CCCCCC)C=C2)(C2=CC=C(CCCCCC)C=C2)C2=C4SC3=C2SC(/C=C2\C(=O)C4=C(C=CC=C4)C2=C(C#N)C#N)=C3)C=C1","ITIC","-5.48","-3.83","1","14.04","0.655","9.25","B. Xiao, J. Song, B. Guo, M. Zhang, W. Li, R. Zhou, J. Liu, H.-B. Wang, M. Zhang, G. Luo, F. Liu, T. P. Russell, Improved photocurrent and efficiency of non-fullerene organic solar cells despite higher charge recombination. J. Mater. Chem. A. 6, 957–962 (2018)."
"CCCCCCC(CCCC)CCC1=C2C=C(C)SC2=C(CCC(CCCC)CCCCCC)C2=C1SC(C1=CC=C(C3=CC=C(C4=CC=C(C)S4)C4=NN(CC(CCCC)CCCCCC)N=C34)S1)=C2","HTAZ","-5.42","-3.44","CCCCCCC1=CC=C(C2(C3=CC=C(CCCCCC)C=C3)C3=CC4=C(C=C3C3=C2C2=C(C=C(/C=C5\C(=O)C6=C(C=CC=C6)C5=C(C#N)C#N)S2)S3)C(C2=CC=C(CCCCCC)C=C2)(C2=CC=C(CCCCCC)C=C2)C2=C4SC3=C2SC(/C=C2\C(=O)C4=C(C=CC=C4)C2=C(C#N)C#N)=C3)C=C1","ITIC","-5.48","-3.83","0.851","12.54","0.399","4.5","N. Bauer, Q. Zhang, J. Zhu, Z. Peng, L. Yan, C. Zhu, H. Ade, X. Zhan, W. You, Donor polymer fluorination doubles the efficiency in non-fullerene organic photovoltaics. J. Mater. Chem. A. 5, 22536–22541 (2017)."
"CCCCCCC(CCCC)CCC1=C2C=C(C3=CC=C(C4=C(F)C(F)=C(C5=CC=C(C)S5)C5=NN(CC(CCCC)CCCCCC)N=C54)S3)SC2=C(CCC(CCCC)CCCCCC)C2=C1SC(C)=C2","FTAZ","-5.38","-3.17","CCCCCCC1=CC=C(C2(C3=CC=C(CCCCCC)C=C3)C3=CC4=C(C=C3C3=C2C2=C(C=C(/C=C5\C(=O)C6=C(C=CC=C6)C5=C(C#N)C#N)S2)S3)C(C2=CC=C(CCCCCC)C=C2)(C2=CC=C(CCCCCC)C=C2)C2=C4SC3=C2SC(/C=C2\C(=O)C4=C(C=CC=C4)C2=C(C#N)C#N)=C3)C=C1","ITIC","-5.48","-3.83","0.911","16.25","0.565","8.77","N. Bauer, Q. Zhang, J. Zhu, Z. Peng, L. Yan, C. Zhu, H. Ade, X. Zhan, W. You, Donor polymer fluorination doubles the efficiency in non-fullerene organic photovoltaics. J. Mater. Chem. A. 5, 22536–22541 (2017)."
"CCCCC(CC)COC(=O)C1=C(Cl)C2=C(C3=CC4=C(C5=CC=C(CC(CC)CCCC)S5)C5=C(C=C(C)S5)C(C5=CC=C(CC(CC)CCCC)S5)=C4S3)SC(C)=C2S1","PBTCl","-5.43","-3.55","CCCCCCC1=CC=C(C2(C3=CC=C(CCCCCC)C=C3)C3=CC4=C(C=C3C3=C2C2=C(C=C(/C=C5\C(=O)C6=C(C=CC=C6)C5=C(C#N)C#N)S2)S3)C(C2=CC=C(CCCCCC)C=C2)(C2=CC=C(CCCCCC)C=C2)C2=C4SC3=C2SC(/C=C2\C(=O)C4=C(C=CC=C4)C2=C(C#N)C#N)=C3)C=C1","ITIC","-5.48","-3.83","0.91","14.53","0.58","7.57","H. Wang, P. Chao, H. Chen, Z. Mu, W. Chen, F. He, Simultaneous Increase in Open-Circuit Voltage and Efficiency of Fullerene-Free Solar Cells through Chlorinated Thieno[3,4-b]thiophene Polymer Donor. ACS Energy Lett. 2, 1971–1977 (2017)."
"CCCCCCCCCCCCC1=C(C)SC(C2=CC(CCCCCCCCCCCC)=C(C3=CC4=C(S3)C(C3=CC5=C(C=C(CC(CC)CCCC)S5)S3)=C3C=C(C)SC3=C4C3=CC4=C(C=C(CC(CC)CCCC)S4)S3)S2)=C1","PBDTDT-TT","-5.27","-3.47","CCCCCCC1=CC=C(C2(C3=CC=C(CCCCCC)C=C3)C3=CC4=C(C=C3C3=C2C2=C(C=C(/C=C5\C(=O)C6=C(C=CC(C)=C6)C5=C(C#N)C#N)S2)S3)C(C2=CC=C(CCCCCC)C=C2)(C2=CC=C(CCCCCC)C=C2)C2=C4SC3=C2SC(/C=C2\C(=O)C4=C(C=CC(C)=C4)C2=C(C#N)C#N)=C3)C=C1","IT-M","-5.58","-3.98","0.82","16.17","0.634","8.43","K. Zhang, Y. Qin, F. Li, L. Yu, M. Sun, Two-Dimensional BDT-Based Wide Band Gap Polymer Donor for Efficient Non-Fullerene Organic Solar Cells. J. Phys. Chem. C. 121, 19634–19641 (2017)."
"CCCCCCCCCCCCC1=C(C)SC(C2=CC(CCCCCCCCCCCC)=C(C3=CC4=C(S3)C(OCC(CC)CCCC)=C3C=C(C)SC3=C4OCC(CC)CCCC)S2)=C1","PBDTDT-O","-5.37","-3.37","CCCCCCC1=CC=C(C2(C3=CC=C(CCCCCC)C=C3)C3=CC4=C(C=C3C3=C2C2=C(C=C(/C=C5\C(=O)C6=C(C=CC(C)=C6)C5=C(C#N)C#N)S2)S3)C(C2=CC=C(CCCCCC)C=C2)(C2=CC=C(CCCCCC)C=C2)C2=C4SC3=C2SC(/C=C2\C(=O)C4=C(C=CC(C)=C4)C2=C(C#N)C#N)=C3)C=C1","IT-M","-5.58","-3.98","0.85","1.86","0.3401","0.54","K. Zhang, Y. Qin, F. Li, L. Yu, M. Sun, Two-Dimensional BDT-Based Wide Band Gap Polymer Donor for Efficient Non-Fullerene Organic Solar Cells. J. Phys. Chem. C. 121, 19634–19641 (2017)."
"CCCCCCCCN1C(=O)C2=C(C3=CC(CCCCCC)=C(C)S3)SC(C3=CC(CCCCCC)=C(C4=CC5=C(C6=CC=C(CC(CC)CCCC)S6)C6=C(C=C(C)S6)C(C6=CC=C(CC(CC)CCCC)S6)=C5S4)S3)=C2C1=O","PBDTTPD-HT","-5.36","-3.48","CCCCCCC1=CC=C(C2(C3=CC=C(CCCCCC)C=C3)C3=CC4=C(C=C3C3=C2C2=C(C=C(/C=C5\C(=O)C6=C(C=CC=C6)C5=C(C#N)C#N)S2)S3)C(C2=CC=C(CCCCCC)C=C2)(C2=CC=C(CCCCCC)C=C2)C2=C4SC3=C2SC(/C=C2\C(=O)C4=C(C=CC=C4)C2=C(C#N)C#N)=C3)C=C1","ITIC","-5.48","-3.83","0.97","15.4","0.68","10.2","W. T. Hadmojo, F. T. A. Wibowo, D. Y. Ryu, I. H. Jung, S.-Y. Jang, Fullerene-Free Organic Solar Cells with an Efficiency of 10.2% and an Energy Loss of 0.59 eV Based on a Thieno[3,4-c]Pyrrole-4,6-dione-Containing Wide Band Gap Polymer Donor. ACS Appl. Mater. Interfaces. 9, 32939–32945 (2017)."
"CCCCCCCCCCCCSC1=CC=C(C2=C3C=C(C4=CC=C(C5=C(F)C(F)=C(C6=CC=C(C)O6)C6=NN(CC(CCCCCC)CCCCCCCC)N=C65)O4)SC3=C(C3=CC=C(SCCCCCCCCCCCC)S3)C3=C2SC(C)=C3)S1","J61-F","","","CCCCCCC1=CC=C(C2(C3=CC=C(CCCCCC)C=C3)C3=CC4=C(C=C3C3=C2C2=C(C=C(/C=C5\C(=O)C6=C(C=CC=C6)C5=C(C#N)C#N)S2)S3)C(C2=CC=C(CCCCCC)C=C2)(C2=CC=C(CCCCCC)C=C2)C2=C4SC3=C2SC(/C=C2\C(=O)C4=C(C=CC=C4)C2=C(C#N)C#N)=C3)C=C1","ITIC","-5.48","-3.83","0.95","13.12","0.661","8.24","T. Yan, H. Bin, Y. Yang, L. Xue, Z.-G. Zhang, Y. Li, Effect of furan π-bridge on the photovoltaic performance of D-A copolymers based on bi(alkylthio-thienyl)benzodithiophene and fluorobenzotriazole. Sci. China Chem. 60, 537–544 (2017)."
"CCCCCCCCSC1=CC=C(C2=C3C=C(C)SC3=C(C3=CC=C(SCCCCCCCC)S3)C3=C2SC(C2=C(CCCCCCCC)C4=C(C=C(C5=C(F)C(F)=C(C6=CC7=C(S6)C(CCCCCCCC)=C(C)S7)C6=NSN=C65)S4)S2)=C3)S1","PBDTTS-TTffBT","-5.45","-3.69","CC.CCCCCC(CCCCC)N1C(=O)C2=CC=C3C4=C(C=CC(=C24)C1=O)C1=C2C4=C(C=C1)C(=O)N(C(CCCCC)CCCCC)C(=O)C4=CC(C1=CC4=C5C(=CC=C6C7=CC=C8C(=O)N(C(CCCCC)CCCCC)C(=O)C9=C8C7=C(C=C9)C1=C65)C(=O)N(C(CCCCC)CCCCC)C4=O)=C32","di-PBI","-6.1","-4","0.92","10.89","0.65","6.51","W. Lee, J. W. Jung, High-Performance Non-Fullerene Organic Solar Cells Based on a Pair of Medium Band Gap Polymer Donor and Perylene Bisimide Derivative Acceptor. Macromolecular Chemistry and Physics. 217, 2647–2653 (2016)."
"CCCCCCCCC1=CC=C(C2=C3SC4=C(SC(C)=C4)C3=C(C3=CC=C(CCCCCCCC)S3)C3=C2C2=C(C=C(C4=CC=C(C5=C6C(=O)C7=C(CC(CC)CCCC)SC(CC(CC)CCCC)=C7C(=O)C6=C(C6=CC=C(C)S6)S5)S4)S2)S3)S1","PBDT-T1","-5.36","-3.43","CCCCC(CC)CN1C(=O)C2=CC(C3=CC=CC4=C3C=CC=C4)=C3C4=C(C5=C6C=CC=CC6=CC=C5)C=C5C(=O)N(CC(CC)CCCC)C(=O)C6=C5C4=C(C(C4=CC=CC5=C4C=CC=C5)=C6)C4=C3C2=C(C=C4C2=C3C=CC=CC3=CC=C2)C1=O","TN-PDI","-5.46","-4","0.947","7.52","0.4","3","Y. Cai, X. Guo, X. Sun, D. Wei, M. Yu, L. Huo, Y. Sun, A twisted monomeric perylenediimide electron acceptor for efficient organic solar cells. Sci. China Mater. 59, 427–434 (2016)."
"CCCCCCCCCCC(CCCCCCCC)COC1=C2C=C(C3=CC=C(C4=C(F)C(F)=C(C5=CC=C(C)S5)C5=NN(CC(CC)CCCC)N=C54)S3)SC2=C(OCC(CCCCCCCC)CCCCCCCCCC)C2=C1SC(C)=C2","J40","","","CCCCCCC1=CC=C(C2(C3=CC=C(CCCCCC)C=C3)C3=CC4=C(C=C3C3=C2C2=C(C=C(/C=C5\C(=O)C6=C(C=CC=C6)C5=C(C#N)C#N)S2)S3)C(C2=CC=C(CCCCCC)C=C2)(C2=CC=C(CCCCCC)C=C2)C2=C4SC3=C2SC(/C=C2\C(=O)C4=C(C=CC=C4)C2=C(C#N)C#N)=C3)C=C1","ITIC","-5.48","-3.83","0.89","12.18","0.6013","6.48","H. Bin, L. Zhong, Z.-G. Zhang, L. Gao, Y. Yang, L. Xue, J. Zhang, Z. Zhang, Y. Li, Alkoxy substituted benzodithiophene-alt-fluorobenzotriazole copolymer as donor in non-fullerene polymer solar cells. Sci. China Chem. 59, 1317–1322 (2016)."
"CCCCC(CC)COC(=O)C1=C(F)C2=C(C)SC(C3=CC4=C(C5=CC=C(CC(CC)CCCC)S5)C5=C(C=C(C)S5)C(C5=CC=C(CC(CC)CCCC)S5)=C4S3)=C2S1","PTB7-Th","-5.22","-3.64","CCCCC(CC)CN1C(=O)C2=CC=CC3=C2C(=CC=C3C2=CC=C(C3=CC=C(C4=CC=C(C5=CC=C6C(=O)N(CC(CC)CCCC)C(=O)C7=CC=CC5=C76)S4)C4=NSN=C34)S2)C1=O","NI-BT","-5.5","-3.35","1.02","3.84","0.311","1.23","D. Dang, Y. Zhi, X. Wang, B. Zhao, C. Gao, L. Meng, A1-A-A1 type small molecules terminated with naphthalimide building blocks for efficient non-fullerene organic solar cells. Dyes and Pigments. 137, 43–49 (2017)."
"CCCCC(CC)COC(=O)C1=C(F)C2=C(C)SC(C3=CC4=C(C5=CC=C(CC(CC)CCCC)S5)C5=C(C=C(C)S5)C(C5=CC=C(CC(CC)CCCC)S5)=C4S3)=C2S1","PTB7-Th","-5.22","-3.64","CCCCC(CC)CN1C(=O)C2=CC=CC3=C2C(=CC=C3C2=CC=C(C3=C4C(=O)N(CC(CC)CCCC)C(C5=CC=C(C6=CC=C7C(=O)N(CC(CC)CCCC)C(=O)C8=CC=CC6=C87)S5)=C4C(=O)N3CC(CC)CCCC)S2)C1=O","NI-DPP","-5.51","-3.55","1.06","3.12","0.458","1.64","D. Dang, Y. Zhi, X. Wang, B. Zhao, C. Gao, L. Meng, A1-A-A1 type small molecules terminated with naphthalimide building blocks for efficient non-fullerene organic solar cells. Dyes and Pigments. 137, 43–49 (2017)."
"CCCCCCCCCCC(CCCCCCCC)CC1=C(C)SC(C2=C(F)C(F)=C(C3=CC(CC(CCCCCCCC)CCCCCCCCCC)=C(C4=CC=C(C5=CC=C(C)S5)S4)S3)C3=NSN=C32)=C1","PffBT4T-2OD","-5.25","-3.62","CCCCCCCCCCC1(CCCCCCCCCC)C2=C(C=CC(C3=CC=C(C=C4SC(SCCCCCC)=C(SCCCCCC)S4)C4=NSN=C34)=C2)C2=C1C=C(C1=CC=C(C=C3SC(SCCCCCC)=C(SCCCCCC)S3)C3=NSN=C13)C=C2","BAF-2HDT","-5.7","-3.6","0.77","14.64","0.64","7.13","Suman, A. Bagui, V. Gupta, K. K. Maurya, S. P. Singh, High-Performance Non-Fullerene Acceptor Derived from Diathiafulvalene Wings for Solution-Processed Organic Photovoltaics. J. Phys. Chem. C. 120, 24615–24622 (2016)."
"CCCCC(C)CSC1=CC=C(C2=C3C=C(C4=CC=C(C5=C6C(=O)C7=C(CC(CC)CCCC)[Se]C(CC(CC)CCCC)=C7C(=O)C6=C(C6=CC=C(C)S6)S5)S4)SC3=C(C3=CC=C(SCC(CC)CCCC)S3)C3=C2SC(C)=C3)S1","PBDTS-Se","-5.34","-3.53","CCCCCC(CCCCC)N1C(=O)C2=CC3=C4C5=C(C=C6C(=O)N(C(CCCCC)CCCCC)C(=O)C7=C6C5=C(C(C5=C6C8=CC=C9C(=O)N(C(CCCCC)CCCCC)C(=O)C%10=C9C8=C8C(=C%10)SC9=CC%10=C(C(=C5)C(=O)N(C(CCCCC)CCCCC)C%10=O)C6=C98)=C7)C5=C4C2=C(C=C5)C1=O)S3","SdiPBI-S","-6.07","-3.92","0.909","12.8","0.688","8.22","T. Liu, D. Meng, Y. Cai, X. Sun, Y. Li, L. Huo, F. Liu, Z. Wang, T. P. Russell, Y. Sun, High-Performance Non-Fullerene Organic Solar Cells Based on a Selenium-Containing Polymer Donor and a Twisted Perylene Bisimide Acceptor. Advanced Science. 3, 1600117 (2016)."
"CCCCC(CC)COC(=O)C1=C(F)C2=C(C)SC(C3=CC4=C(C5=CC=C(CC(CC)CCCC)S5)C5=C(C=C(C)S5)C(C5=CC=C(CC(CC)CCCC)S5)=C4S3)=C2S1","PTB7-Th","-5.22","-3.64","CCCCCCC(C)N1C(=O)C2=CC=C3C4=CC=C5C(=O)N(C(CCCCCC)CCCCCC)C(=O)C6=CC=C(C7=C(C8=C9C%10=CC=C%11C(=O)N(C(CCCCCC)CCCCCC)C(=O)C%12=CC=C(C%13=CC=C%14C(=O)N(C(CCCCCC)CCCCCC)C(=O)C(=C8)C%14=C%139)C%10=C%12%11)C=C(C1=O)C2=C37)C4=C56","PDI2","","","0.76","13.01","0.533","5.32","R. Singh, J. Lee, M. Kim, P. E. Keivanidis, K. Cho, Control of the molecular geometry and nanoscale morphology in perylene diimide based bulk heterojunctions enables an efficient non-fullerene organic solar cell. J. Mater. Chem. A. 5, 210–220 (2016)."
"CCCCC(CC)COC(=O)C1=C(F)C2=C(C)SC(C3=CC4=C(C5=CC=C(CC(CC)CCCC)S5)C5=C(C=C(C)S5)C(C5=CC=C(CC(CC)CCCC)S5)=C4S3)=C2S1","PTB7-Th","-5.22","-3.64","CCCCCCC(CCCCCC)N1C(=O)C2=CC=C3C4=CC=C5C(=O)N(C(CCCCCC)CCCCCC)C(=O)C6=CC=C(C7=CC=C(C1=O)C2=C37)C4=C56","PDI1","","","0.8","4.88","0.602","2.35","R. Singh, J. Lee, M. Kim, P. E. Keivanidis, K. Cho, Control of the molecular geometry and nanoscale morphology in perylene diimide based bulk heterojunctions enables an efficient non-fullerene organic solar cell. J. Mater. Chem. A. 5, 210–220 (2016)."
"CCCCC(CC)COC(=O)C1=C(F)C2=C(C)SC(C3=CC4=C(C5=CC=C(CC(CC)CCCC)S5)C5=C(C=C(C)S5)C(C5=CC=C(CC(CC)CCCC)S5)=C4S3)=C2S1","PTB7-Th","-5.22","-3.64","CCCCCCC(CCCC)N1C(=O)C2=CC=C3C4=C(C=CC(=C24)C1=O)C1=CC=C2C(=O)N(C(CCCC)CCCCCC)C(=O)C4=C2C1=C3C(C1=NC(C2=CC3=C5C(=CC=C6C7=CC=C8C(=O)N(C(CCCC)CCCCCC)C(=O)C9=C8C7=C(C=C9)C2=C65)C(=O)N(C(CCCC)CCCCCC)C3=O)=NC(C2=CC3=C5C(=CC=C6C7=CC=C8C(=O)N(C(CCCC)CCCCCC)C(=O)C9=C8C7=C(C=C9)C2=C65)C(=O)N(C(CCCC)CCCCCC)C3=O)=N1)=C4","Ta-PDI","-6.03","-3.81","0.78","17.1","0.685","8.91","Y. Duan, X. Xu, H. Yan, W. Wu, Z. Li, Q. Peng, Pronounced Effects of a Triazine Core on Photovoltaic Performance–Efficient Organic Solar Cells Enabled by a PDI Trimer-Based Small Molecular Acceptor. Advanced Materials. 29, 1605115 (2017)."
"CCCCC(CC)COC(=O)C1=C(F)C2=C(C)SC(C3=CC4=C(C5=CC=C(CC(CC)CCCC)S5)C5=C(C=C(C)S5)C(C5=CC=C(CC(CC)CCCC)S5)=C4S3)=C2S1","PTB7-Th","-5.22","-3.64","CCCCCCC(CCCC)N1C(=O)C2=CC=C3C4=C(C=CC(=C24)C1=O)C1=CC=C2C(=O)N(C(CCCC)CCCCCC)C(=O)C4=C2C1=C3C(C1=NC(C2=CC3=C5C(=CC=C6C7=CC=C8C(=O)N(C(CCCC)CCCCCC)C(=O)C9=C8C7=C(C=C9)C2=C65)C(=O)N(C(CCCC)CCCCCC)C3=O)=CC(C2=CC3=C5C(=CC=C6C7=CC=C8C(=O)N(C(CCCC)CCCCCC)C(=O)C9=C8C7=C(C=C9)C2=C65)C(=O)N(C(CCCC)CCCCCC)C3=O)=C1)=C4","Ph-PDI","-6.02","-3.78","0.85","11.91","0.549","5.15","Y. Duan, X. Xu, H. Yan, W. Wu, Z. Li, Q. Peng, Pronounced Effects of a Triazine Core on Photovoltaic Performance–Efficient Organic Solar Cells Enabled by a PDI Trimer-Based Small Molecular Acceptor. Advanced Materials. 29, 1605115 (2017)."
"CCCCCCC1=C(C)SC(C)=C1","P3HT","-5.1","-3.1","CCCCC(CC)CN1C(=O)C2=C(C3=CC=C(C4=CC=C5C(=C4)C(CCC)(CCC)C4=C5C=CC(C5=CC=C(C6=C7C(=O)N(CC(CC)CCCC)C(C8=CC=C(C9=CC=CC=C9)S8)=C7C(=O)N6CC(CC)CCCC)S5)=C4)S3)N(CC(CC)CCCC)C(=O)C2=C1C1=CC=C(C2=CC=CC=C2)S1","F(DPP)2B2","-5.21","-3.39","1.18","5.35","0.502","3.17","H. Shi, W. Fu, M. Shi, J. Ling, H. Chen, A solution-processable bipolar diketopyrrolopyrrole molecule used as both electron donor and acceptor for efficient organic solar cells. J. Mater. Chem. A. 3, 1902–1905 (2015)."
"CCCCC(CC)CC1=CC=C(C2=C3C=C(C4=C5C=C(C(=O)C(CC)CCCC)SC5=C(C)S4)SC3=C(C3=CC=C(CC(CC)CCCC)S3)C3=C2SC(C)=C3)S1","PBDTTT-C-T","-5.11","-3.25","CCCCCCCCCCCCC(CCCCCCCCCC)CN1C(=O)C2=CC(C3=CC4=C(S3)C3=C(C=CS3)S4)=C3C4=CC=C5C(=O)N(CC(CCCCCCCCCC)CCCCCCCCCCCC)C(=O)C6=C5C4=C(C(C4=CC5=C(S4)C4=C(C=CS4)S5)=C6)C4=C3C2=C(C=C4)C1=O","","-5.9","-3.9","0.761","1.04","0.331","0.26","P. Cheng, X. Zhao, W. Zhou, J. Hou, Y. Li, X. Zhan, Towards high-efficiency non-fullerene organic solar cells: Matching small molecule/polymer donor/acceptor. Organic Electronics. 15, 2270–2276 (2014)."
"CCCCC(CC)CC1=CC=C(C2=C3C=C(C)SC3=C(C3=CC=C(CC(CC)CCCC)S3)C3=C2SC(C2=CC=C(C4=C5C(=O)C6=C(CC(CC)CCCC)SC(CC(CC)CCCC)=C6C(=O)C5=C(C5=CC=C(C)S5)S4)S2)=C3)S1","PBDTBDD","-5.32","-3.29","CCCCCC(CCCCC)N1CC2=CC=C3C4=C(C=CC(=C24)C1=O)C1=C2C4=C(C=C1)C(=O)N(C(CCCCC)CCCCC)C(=O)C4=CC(C1=CC4=C5C(=CC=C6C7=CC=C8C(=O)N(C(CCCCC)CCCCC)C(=O)C9=C8C7=C(C=C9)C1=C65)C(=O)N(C(CCCCC)CCCCC)C4=O)=C32","SDIPBI","-5.95","-3.87","0.87","8.26","0.611","4.39","L. Ye, W. Jiang, W. Zhao, S. Zhang, D. Qian, Z. Wang, J. Hou, Selecting a Donor Polymer for Realizing Favorable Morphology in Efficient Non-fullerene Acceptor-based Solar Cells. Small. 10, 4658–4663 (2014)."
"CCCCCCC1=C(C)SC(C2=CC=C(C3=CC=C(C)S3)S2)=C1CCCCCC","PDHTT","","","CCCCCCN1C(=O)C2=CC=C(/C=C/C3=CC=C(/C=C/C4=CC5=C(C=C4)C(=O)N(CCCCCC)C5=O)C4=NSN=C34)C=C2C1=O","HPI-BT","","","1.11","26","0.64","3.4","J. T. Bloking, T. Giovenzana, A. T. Higgs, A. J. Ponec, E. T. Hoke, K. Vandewal, S. Ko, Z. Bao, A. Sellinger, M. D. McGehee, Comparing the Device Physics and Morphology of Polymer Solar Cells Employing Fullerenes and Non-Fullerene Acceptors. Advanced Energy Materials. 4, 1301426 (2014)."
"CCCCCCC1=C(C)SC(C)=C1","P3HT","-5.1","-3.1","CCCCCCN1C(=O)C2=CC=C(/C=C/C3=CC=C(/C=C/C4=CC5=C(C=C4)C(=O)N(CCCCCC)C5=O)C4=NSN=C34)C=C2C1=O","HPI-BT","","","0.94","4.7","0.56","2.5","J. T. Bloking, T. Giovenzana, A. T. Higgs, A. J. Ponec, E. T. Hoke, K. Vandewal, S. Ko, Z. Bao, A. Sellinger, M. D. McGehee, Comparing the Device Physics and Morphology of Polymer Solar Cells Employing Fullerenes and Non-Fullerene Acceptors. Advanced Energy Materials. 4, 1301426 (2014)."
"CCCCCCCCCCCCC(CCCCCCCCCC)CC1=C(C)SC(C2=C(F)C(F)=C(C3=CC(CC(CCCCCCCCCC)CCCCCCCCCCCC)=C(C4=CC(F)=C(C5=C(F)C=C(C)S5)S4)S3)C3=NN(CCC)N=C32)=C1","PffT2-FTAZ-2DT","-5.28","-3.37","CCCCCCC1=CC=C(C2(C3=CC=C(CCCCCC)C=C3)C3=CC4=C(C=C3C3=C2C=C(C2=C(CC(CC)CCCC)C=C(/C=C5\C(=O)C6=C(C=CC=C6)C5=C(C#N)C#N)S2)S3)C(C2=CC=C(CCCCCC)C=C2)(C2=CC=C(CCCCCC)C=C2)C2=C4SC(C3=C(CC(CC)CCCC)C=C(/C=C4\C(=O)C5=C(C=CC=C5)C4=C(C#N)C#N)S3)=C2)C=C1","IEIC","-5.42","-3.82","0.998","12.2","0.59","7.3","H. Lin, S. Chen, Z. Li, J. Y. L. Lai, G. Yang, T. McAfee, K. Jiang, Y. Li, Y. Liu, H. Hu, J. Zhao, W. Ma, H. Ade, H. Yan, High-Performance Non-Fullerene Polymer Solar Cells Based on a Pair of Donor–Acceptor Materials with Complementary Absorption Properties. Advanced Materials. 27, 7299–7304 (2015)."
"CCCCC(CC)COC(=O)C1=C(F)C2=C(C)SC(C3=CC4=C(C5=CC=C(CC(CC)CCCC)S5)C5=C(C=C(C)S5)C(C5=CC=C(CC(CC)CCCC)S5)=C4S3)=C2S1","PBDTT-F-TT","-5.38","-3.81","CC.CCCCCC(CCCCC)N1C(=O)C2=CC=C3C4=C(C=CC(=C24)C1=O)C1=C2C4=C(C=C1)C(=O)N(C(CCCCC)CCCCC)C(=O)C4=CC(C1=CC4=C5C(=CC=C6C7=CC=C8C(=O)N(C(CCCCC)CCCCC)C(=O)C9=C8C7=C(C=C9)C1=C65)C(=O)N(C(CCCCC)CCCCC)C4=O)=C32","di-PBI","-6.1","-4","0.8","11.98","0.59","5.9","Y. Zang, C.-Z. Li, C.-C. Chueh, S. T. Williams, W. Jiang, Z.-H. Wang, J.-S. Yu, A. K.-Y. Jen, Integrated Molecular, Interfacial, and Device Engineering towards High-Performance Non-Fullerene Based Organic Solar Cells. Advanced Materials. 26, 5708–5714 (2014)."
"CCCCC(CC)COC1=CC=C(C2=NC3=C(N=C2C2=CC(F)=C(OCC(CC)CCCC)C=C2)C(C2=CCC(C)S2)=C(F)C(F)=C3C2=CC=C(C3=CC4=C(S3)C(C3=CC=C(CC(CC)CCCC)S3)=C3C=C(C)SC3=C4C3=CC=C(CC(CC)CCCC)S3)S2)C=C1F","PffQx-T","-5.36","-3.56","CCCCCCC1=CC=C(C2(C3=CC=C(CCCCCC)C=C3)C3=CC4=C(C=C3C3=C2C2=C(C=C(/C=C5\C(=O)C6=C(C=CC=C6)C5=C(C#N)C#N)S2)S3)C(C2=CC=C(CCCCCC)C=C2)(C2=CC=C(CCCCCC)C=C2)C2=C4SC3=C2SC(/C=C2\C(=O)C4=C(C=CC=C4)C2=C(C#N)C#N)=C3)C=C1","ITIC","-5.48","-3.83","0.87","16.33","0.596","8.47","J. Yuan, L. Qiu, Z.-G. Zhang, Y. Li, Y. Chen, Y. Zou, Tetrafluoroquinoxaline based polymers for non-fullerene polymer solar cells with efficiency over 9%. Nano Energy. 30, 312–320 (2016)."
"CCCCC(CC)COC1=CC=C(C2=NC3=C(N=C2C2=CC(F)=C(OCC(CC)CCCC)C=C2)C(C2=CC=C(C)S2)=C(F)C(F)=C3C2=CC=C(C3=CC4=C(S3)C(C3=CC=C(SCC(CC)CCC)C=C3)=C3C=C(C)SC3=C4C3=CC=C(SCC(CC)CCCC)C=C3)S2)C=C1F","PffQx-PS","-5.4","-3.55","CCCCCCC1=CC=C(C2(C3=CC=C(CCCCCC)C=C3)C3=CC4=C(C=C3C3=C2C2=C(C=C(/C=C5\C(=O)C6=C(C=CC=C6)C5=C(C#N)C#N)S2)S3)C(C2=CC=C(CCCCCC)C=C2)(C2=CC=C(CCCCCC)C=C2)C2=C4SC3=C2SC(/C=C2\C(=O)C4=C(C=CC=C4)C2=C(C#N)C#N)=C3)C=C1","ITIC","-5.48","-3.83","0.97","14.96","0.629","9.12","J. Yuan, L. Qiu, Z.-G. Zhang, Y. Li, Y. Chen, Y. Zou, Tetrafluoroquinoxaline based polymers for non-fullerene polymer solar cells with efficiency over 9%. Nano Energy. 30, 312–320 (2016)."
"CCCCCCCCOC1=C(C2=CC=C(C)S2)C2=NSN=C2C(C2=CC=C(C3=CC4=C(C5=CC=C(SCC(CC)CCCC)S5)C5=C(C=C(C)S5)C(C5=CC=C(SCC(CC)CCCC)S5)=C4S3)S2)=C1OCCCCCCCC","PBDTS-DTBTO","-5.24","-3.6","CCCCCCC1=CC=C(C2(C3=CC=C(CCCCCC)C=C3)C3=CC4=C(C=C3C3=C2C2=C(C=C(/C=C5\C(=O)C6=C(C=CC=C6)C5=C(C#N)C#N)S2)S3)C(C2=CC=C(CCCCCC)C=C2)(C2=CC=C(CCCCCC)C=C2)C2=C4SC3=C2SC(/C=C2\C(=O)C4=C(C=CC=C4)C2=C(C#N)C#N)=C3)C=C1","ITIC","-5.48","-3.83","0.843","16.6","0.6497","9.09","H. Yao, R. Yu, T. J. Shin, H. Zhang, S. Zhang, B. Jang, M. A. Uddin, H. Y. Woo, J. Hou, A Wide Bandgap Polymer with Strong π–π Interaction for Efficient Fullerene-Free Polymer Solar Cells. Advanced Energy Materials. 6, 1600742 (2016)."
"CCCCCCCCCCC(CCCCCCCC)CN1N=C2C(=N1)C(C1=CC=C(C3=CC4=C(S3)C(C3=CC=C(CC(CC)CCCC)S3)=C3C=C(C)SC3=C4C3=CC=C(CC(CC)CCCC)S3)S1)=C(F)C(F)=C2C1=CC=C(C)S1","J51","-5.29","-3.3","CCCCCCC1=CC=C(C2(C3=CC=C(CCCCCC)C=C3)C3=CC4=C(C=C3C3=C2C=C(C2=C(CC(CC)CCCC)C=C(/C=C5\C(=O)C6=C(C=CC=C6)C5=C(C#N)C#N)S2)[Se]3)C(C2=CC=C(CCCCCC)C=C2)(C2=CC=C(CCCCCC)C=C2)C2=C4[Se]C(C3=C(CC(CC)CCCC)C=C(/C=C4\C(=O)C5=C(C=CC=C5)C4=C(C#N)C#N)S3)=C2)C=C1","IDSe-T-IC","-5.45","-3.71","0.91","15.2","0.62","8.58","Y. Li, L. Zhong, F.-P. Wu, Y. Yuan, H.-J. Bin, Z.-Q. Jiang, Z. Zhang, Z.-G. Zhang, Y. Li, L.-S. Liao, Non-fullerene polymer solar cells based on a selenophene-containing fused-ring acceptor with photovoltaic performance of 8.6%. Energy Environ. Sci. 9, 3429–3435 (2016)."
"CCCCCCC(CCCC)COC(=O)C1=C(C2=CC=C(C)S2)SC(C2=CC(C(=O)OCC(CCCC)CCCCCC)=C(C3=CC=C(C)S3)S2)=C1","PDCBT","-5.31","-3","CCCCCCC1=CC=C(C2(C3=CC=C(CCCCCC)C=C3)C3=CC4=C(C=C3C3=C2C2=C(C=C(/C=C5\C(=O)C6=C(C=CC=C6)C5=C(C#N)C#N)S2)S3)C(C2=CC=C(CCCCCC)C=C2)(C2=CC=C(CCCCCC)C=C2)C2=C4SC3=C2SC(/C=C2\C(=O)C4=C(C=CC=C4)C2=C(C#N)C#N)=C3)C=C1","ITIC","-5.48","-3.83","0.94","16.5","0.6567","10.16","Y. Qin, M. A. Uddin, Y. Chen, B. Jang, K. Zhao, Z. Zheng, R. Yu, T. J. Shin, H. Y. Woo, J. Hou, Highly Efficient Fullerene-Free Polymer Solar Cells Fabricated with Polythiophene Derivative. Advanced Materials. 28, 9416–9422 (2016)."
"CCCCCCSC1=CC(C2=C3C=C(C4=CC=C(C5=C(F)C(SCC(CC)CCCC)=C(C6=CC=C(C)S6)C6=NSN=C65)S4)SC3=C(C3=CC(F)=CC(SCCCCCC)=C3)C3=C2SC(C)=C3)=CC(F)=C1","PSF","-5.66","-3.88","CCCCCCC1=CC=C(C2(C3=CC=C(CCCCCC)C=C3)C3=CC4=C(C=C3C3=C2C2=C(C=C(/C=C5\C(=O)C6=C(C=CC=C6)C5=C(C#N)C#N)S2)S3)C(C2=CC=C(CCCCCC)C=C2)(C2=CC=C(CCCCCC)C=C2)C2=C4SC3=C2SC(/C=C2\C(=O)C4=C(C=CC=C4)C2=C(C#N)C#N)=C3)C=C1","ITIC","-5.48","-3.83","0.96","5.6","0.29","1.55","X. Gong, G. Li, S. Feng, L. Wu, Y. Liu, R. Hou, C. Li, X. Chen, Z. Bo, Influence of polymer side chains on the photovoltaic performance of non-fullerene organic solar cells. J. Mater. Chem. C. 5, 937–942 (2017)."
"CCCCCCSC1=CC(C2=C3C=C(C4=CC=C(C5=C(F)C(OCC(CC)CCCC)=C(C6=CC=C(C)S6)C6=NSN=C65)S4)SC3=C(C3=CC(F)=CC(SCCCCCC)=C3)C3=C2SC(C)=C3)=CC(F)=C1","POF","-5.49","-3.7","CCCCCCC1=CC=C(C2(C3=CC=C(CCCCCC)C=C3)C3=CC4=C(C=C3C3=C2C2=C(C=C(/C=C5\C(=O)C6=C(C=CC=C6)C5=C(C#N)C#N)S2)S3)C(C2=CC=C(CCCCCC)C=C2)(C2=CC=C(CCCCCC)C=C2)C2=C4SC3=C2SC(/C=C2\C(=O)C4=C(C=CC=C4)C2=C(C#N)C#N)=C3)C=C1","ITIC","-5.48","-3.83","0.86","14.9","0.57","7.28","X. Gong, G. Li, S. Feng, L. Wu, Y. Liu, R. Hou, C. Li, X. Chen, Z. Bo, Influence of polymer side chains on the photovoltaic performance of non-fullerene organic solar cells. J. Mater. Chem. C. 5, 937–942 (2017)."
"CCCCCCCCCCC(CCCCCCCC)CC1=CC=C(C2=C3C=C(C4=CC(F)=C(C5=C(F)C=C(C)S5)S4)SC3=C(C3=CC=C(CC(CCCCCCCC)CCCCCCCCCC)S3)C3=C2SC(C)=C3)S1","OD-PBDT2FT","-5.52","-3.52","CCCCCCC1=CC=C(C2(C3=CC=C(CCCCCC)C=C3)C3=CC4=C(C=C3C3=C2C2=C(C=C(/C=C5\C(=O)C6=C(C=CC=C6)C5=C(C#N)C#N)S2)S3)C(C2=CC=C(CCCCCC)C=C2)(C2=CC=C(CCCCCC)C=C2)C2=C4SC3=C2SC(/C=C2\C(=O)C4=C(C=CC=C4)C2=C(C#N)C#N)=C3)C=C1","ITIC","-5.48","-3.83","0.92","13.1","0.69","8.3","D. Xia, Y. Wu, Q. Wang, A. Zhang, C. Li, Y. Lin, F. J. M. Colberts, J. J. van Franeker, R. A. J. Janssen, X. Zhan, W. Hu, Z. Tang, W. Ma, W. Li, Effect of Alkyl Side Chains of Conjugated Polymer Donors on the Device Performance of Non-Fullerene Solar Cells. Macromolecules. 49, 6445–6454 (2016)."
"CCCCCCCCC(CCCCCC)CC1=CC=C(C2=C3C=C(C4=CC(F)=C(C5=C(F)C=C(C)S5)S4)SC3=C(C3=CC=C(CC(CCCCCC)CCCCCCCC)S3)C3=C2SC(C)=C3)S1","HD-PBDT2FT","-5.5","-3.5","CCCCCCC1=CC=C(C2(C3=CC=C(CCCCCC)C=C3)C3=CC4=C(C=C3C3=C2C2=C(C=C(/C=C5\C(=O)C6=C(C=CC=C6)C5=C(C#N)C#N)S2)S3)C(C2=CC=C(CCCCCC)C=C2)(C2=CC=C(CCCCCC)C=C2)C2=C4SC3=C2SC(/C=C2\C(=O)C4=C(C=CC=C4)C2=C(C#N)C#N)=C3)C=C1","ITIC","-5.48","-3.83","0.92","14.4","0.65","8.7","D. Xia, Y. Wu, Q. Wang, A. Zhang, C. Li, Y. Lin, F. J. M. Colberts, J. J. van Franeker, R. A. J. Janssen, X. Zhan, W. Hu, Z. Tang, W. Ma, W. Li, Effect of Alkyl Side Chains of Conjugated Polymer Donors on the Device Performance of Non-Fullerene Solar Cells. Macromolecules. 49, 6445–6454 (2016)."
"CCCCCCCCCCCCC(CCCCCCCCCC)CC1=CC=C(C2=C3C=C(C4=CC(F)=C(C5=C(F)C=C(C)S5)S4)SC3=C(C3=CC=C(CC(CCCCCCCCCC)CCCCCCCCCCCC)S3)C3=C2SC(C)=C3)S1","DT-PBDT2FT","-5.57","-3.57","CCCCCCC1=CC=C(C2(C3=CC=C(CCCCCC)C=C3)C3=CC4=C(C=C3C3=C2C2=C(C=C(/C=C5\C(=O)C6=C(C=CC=C6)C5=C(C#N)C#N)S2)S3)C(C2=CC=C(CCCCCC)C=C2)(C2=CC=C(CCCCCC)C=C2)C2=C4SC3=C2SC(/C=C2\C(=O)C4=C(C=CC=C4)C2=C(C#N)C#N)=C3)C=C1","ITIC","-5.48","-3.83","0.95","13.1","0.57","7","D. Xia, Y. Wu, Q. Wang, A. Zhang, C. Li, Y. Lin, F. J. M. Colberts, J. J. van Franeker, R. A. J. Janssen, X. Zhan, W. Hu, Z. Tang, W. Ma, W. Li, Effect of Alkyl Side Chains of Conjugated Polymer Donors on the Device Performance of Non-Fullerene Solar Cells. Macromolecules. 49, 6445–6454 (2016)."
"CCCCC(CC)CC1=C2C(=O)C3=C(C4=CC=C(C)S4)SC(C4=CC=C(C)S4)=C3C(=O)C2=C(CC(CC)CCCC)S1","PBDB-T","-5.34","-3.44","CCCCC(CC)CC1(CC(CC)CCCC)C2=C(C=CC(C3=CC=C(/C=C4/C(=C(C#N)C#N)C5=C(C=CC=C5)C4O)S3)=C2)C2=C1C=C(C1=CCC(/C=C3\C(=O)C4=C(C=CC=C4)C3C(C#N)C#N)S1)C=C2","DICTiF","-5.55","-3.62","0.98","11.2","0.65","7.11","H. Zhang, Y. Liu, Y. Sun, M. Li, W. Ni, Q. Zhang, X. Wan, Y. Chen, A simple small molecule as the acceptor for fullerene-free organic solar cells. Sci. China Chem. 60, 366–369 (2017)."
"CCCCCCCCCCCCOC1=C(C2=CC=CS2)C2=NON=C2C(C2=CC=C(C3=CC4=C(C5=CC=C(SCC(CC)CCCC)C=C5)C5=C(C=C(C)S5)C(C5=CC=C(SCC(CC)CCCC)C=C5)=C4S3)S2)=C1OCCCCCCCCCCCC","PBO","-5.47","-3.67","CCCCCCC1=CC=C(C2(C3=CC=C(CCCCCC)C=C3)C3=CC4=C(C=C3C3=C2C2=C(C=C(/C=C5\C(=O)C6=C(C=CC=C6)C5=C(C#N)C#N)S2)S3)C(C2=CC=C(CCCCCC)C=C2)(C2=CC=C(CCCCCC)C=C2)C2=C4SC3=C2SC(/C=C2\C(=O)C4=C(C=CC=C4)C2=C(C#N)C#N)=C3)C=C1","ITIC","-5.48","-3.83","0.92","14.3","0.54","7.1","X. Gong, S. Feng, G. Li, R. Hou, Y. Liu, Z. Zhang, C. Li, Z. Bo, Finely designed medium-band-gap polymer donor with judiciously selecting chalcogen atom for high efficiency polymer solar cell. Dyes and Pigments. 141, 342–347 (2017)."
