Repository: JinYSun/BiBERTa

BiBERTa

### **<u>Deep learning-assisted to accelerate the discovery of donor/acceptor pairs for high-performance organic solar cells</u>**

## <u>Motivation</u>

It is a deep learning-based framework built for new donor/acceptor pairs discovery. The framework contains data collection section, PCE prediction section and molecular discovery section. Specifically, a large D/A pair dataset was built by collecting experimental data from literature. Then, a novel RoBERTa-based bi-encoder model (BiBERTa) was developed for PCE prediction by using the SMILES of donor and acceptor pairs as the input. Two pretrained ChemBERTa2 encoders were loaded as initial parameters of the bi-encoder.

File: BiBERTa/dataset/OSC/data.csv (part 38 of 41)
"Donor","Donor_Name","HOMO/D","LUMO/D","Acceptor","Acceptor_Name","HOMO/A","LUMO/A","Voc","Jsc","FF","PCE","reference"
"CCCCCCCCN1N=C2C(=N1)C(C1=CC=C(C3=CC4=C(S3)C3=C(S4)C(C4=CC(CCCCCC)=C(CC(CC)CCCC)S4)=C4C5=C(C=C(C)S5)SC4=C3C3=CC(CCCCCC)=C(CC(CC)CCCC)S3)S1)=C1C(=O)N(CCCCCCCC)C(=O)C1=C2C1=CC=C(C)S1","PTzBI-DT","-5.39","-3.51","CCCCCCC1=CC=C(C2(C3=CC=C(CCCCCC)C=C3)C3=CC4=C(C=C3C3=C2C2=C(C=C(/C=C5\C(=O)C6=C(C=CC=C6)C5=C(C#N)C#N)S2)S3)C(C2=CC=C(CCCCCC)C=C2)(C2=CC=C(CCCCCC)C=C2)C2=C4SC3=C2SC(/C=C2\C(=O)C4=C(C=CC=C4)C2=C(C#N)C#N)=C3)C=C1","ITIC","-5.48","-3.83","0.91","16.84","0.6153","9.43","B. Fan, K. Zhang, X.-F. Jiang, L. Ying, F. Huang, Y. Cao, High-Performance Nonfullerene Polymer Solar Cells based on Imide-Functionalized Wide-Bandgap Polymers. Advanced Materials. 29, 1606396 (2017)."
"CCCCCCCCN1N=C2C(=N1)C(C1=CC=C(C3=CC4=C(S3)C(C3=CC=C(CC(CC)CCCC)S3)=C3C=C(C)SC3=C4C3=CC=C(CC(CC)CCCC)S3)S1)=C1C(=O)N(CCCCCCCC)C(=O)C1=C2C1=CC=C(C)S1","PTzBI","-5.34","-3.46","CCCCCCC1=CC=C(C2(C3=CC=C(CCCCCC)C=C3)C3=CC4=C(C=C3C3=C2C2=C(C=C(/C=C5\C(=O)C6=C(C=CC=C6)C5=C(C#N)C#N)S2)S3)C(C2=CC=C(CCCCCC)C=C2)(C2=CC=C(CCCCCC)C=C2)C2=C4SC3=C2SC(/C=C2\C(=O)C4=C(C=CC=C4)C2=C(C#N)C#N)=C3)C=C1","ITIC","-5.48","-3.83","0.87","18.29","0.6434","10.24","B. Fan, K. Zhang, X.-F. Jiang, L. Ying, F. Huang, Y. Cao, High-Performance Nonfullerene Polymer Solar Cells based on Imide-Functionalized Wide-Bandgap Polymers. Advanced Materials. 29, 1606396 (2017)."
"CCCCCCCCSC1=CC=C(C2=C3C=C(C)SC3=C(C3=CC=C(SCCCCCCCC)S3)C3=C2SC(C2=CC(C(=O)OCC(CC)CCCC)=C(C4=CC=C(C5=C(C(=O)OCC(CC)CCCC)C=C(C)S5)S4)S2)=C3)S1","PB3T","-5.39","-3.37","CCCCCCC1=CC=C(C2(C3=CC=C(CCCCCC)C=C3)C3=CC4=C(C=C3C3=C2C2=C(C=C(/C=C5\C(=O)C6=C(C=CC(C)=C6)C5=C(C#N)C#N)S2)S3)C(C2=CC=C(CCCCCC)C=C2)(C2=CC=C(CCCCCC)C=C2)C2=C4SC3=C2SC(/C=C2\C(=O)C4=C(C=CC(C)=C4)C2=C(C#N)C#N)=C3)C=C1","IT-M","-5.58","-3.98","0.56","0.08","0.26","0.01","D. Liu, B. Yang, B. Jang, B. Xu, S. Zhang, C. He, H. Y. Woo, J. Hou, Molecular design of a wide-band-gap conjugated polymer for efficient fullerene-free polymer solar cells. Energy Environ. Sci. 10, 546–551 (2017)."
"CCCCCCCCSC1=CC=C(C2=C3C=C(C)SC3=C(C3=CC=C(SCCCCCCCC)S3)C3=C2SC(C2=CC(C(=O)OCC(CC)CCCC)=C(C4=C(C(=O)OCC(CC)CCCC)C=C(C)S4)S2)=C3)S1","PB2T","-5.63","-3.63","CCCCCCC1=CC=C(C2(C3=CC=C(CCCCCC)C=C3)C3=CC4=C(C=C3C3=C2C2=C(C=C(/C=C5\C(=O)C6=C(C=CC(C)=C6)C5=C(C#N)C#N)S2)S3)C(C2=CC=C(CCCCCC)C=C2)(C2=CC=C(CCCCCC)C=C2)C2=C4SC3=C2SC(/C=C2\C(=O)C4=C(C=CC(C)=C4)C2=C(C#N)C#N)=C3)C=C1","IT-M","-5.58","-3.98","1","18.9","0.63","11.9","D. Liu, B. Yang, B. Jang, B. Xu, S. Zhang, C. He, H. Y. Woo, J. Hou, Molecular design of a wide-band-gap conjugated polymer for efficient fullerene-free polymer solar cells. Energy Environ. Sci. 10, 546–551 (2017)."
"CCCCCCCCC(CCCCCC)CN1N=C2C(=N1)C(C1=CC=C(C3=CC4=C(C5=CC=CC(OCC(CC)CCCC)=C5)C5=C(C=C(C)S5)C(C5=CC=CC(OCC(CC)CCCC)=C5)=C4S3)S1)=C(F)C(F)=C2C1=CC=C(C)S1","PBFZ-OP","-5.33","-3.01","CCCCCCC1=CC=C(C2(C3=CC=C(CCCCCC)C=C3)C3=CC4=C(C=C3C3=C2C2=C(C=C(/C=C5\C(=O)C6=C(C=CC=C6)C5=C(C#N)C#N)S2)S3)C(C2=CC=C(CCCCCC)C=C2)(C2=CC=C(CCCCCC)C=C2)C2=C4SC3=C2SC(/C=C2\C(=O)C4=C(C=CC=C4)C2=C(C#N)C#N)=C3)C=C1","ITIC","-5.48","-3.83","0.91","18.7","0.618","10.5","W. Li, G. Li, X. Guo, B. Guo, Z. Bi, H. Guo, W. Ma, X. Ou, M. Zhang, Y. Li, Efficient non-fullerene polymer solar cells based on a wide bandgap polymer of meta-alkoxy-phenyl-substituted benzodithiophene and difluorobenzotriazole. J. Mater. Chem. A. 5, 19680–19686 (2017)."
"CCCCC(CC)COC1=C2C=C(C3=CC=C(C)S3)SC2=C(OCC(CC)CCCC)C2=C1SC(C)=C2","PBDT[2H]T","","","CCCCCCC1=CC=C(C2(C3=CC=C(CCCCCC)C=C3)C3=CC4=C(C=C3C3=C2C2=C(C=C(/C=C5\C(=O)C6=C(C=CC=C6)C5=C(C#N)C#N)S2)S3)C(C2=CC=C(CCCCCC)C=C2)(C2=CC=C(CCCCCC)C=C2)C2=C4SC3=C2SC(/C=C2\C(=O)C4=C(C=CC=C4)C2=C(C#N)C#N)=C3)C=C1","ITIC","-5.48","-3.83","0.79","7.6","0.41","2.5","Y. Firdaus, L. P. Maffei, F. Cruciani, M. A. Müller, S. Liu, S. Lopatin, N. Wehbe, G. O. N. Ndjawa, A. Amassian, F. Laquai, P. M. Beaujuge, Polymer Main-Chain Substitution Effects on the Efficiency of Nonfullerene BHJ Solar Cells. Advanced Energy Materials. 7, 1700834 (2017)."
"CCCCC(CC)COC1=C2C=C(C3=C(F)C(F)=C(C)S3)SC2=C(OCC(CC)CCCC)C2=C1SC(C)=C2","PBDT[2F]T","","","CCCCCCC1=CC=C(C2(C3=CC=C(CCCCCC)C=C3)C3=CC4=C(C=C3C3=C2C2=C(C=C(/C=C5\C(=O)C6=C(C=CC=C6)C5=C(C#N)C#N)S2)S3)C(C2=CC=C(CCCCCC)C=C2)(C2=CC=C(CCCCCC)C=C2)C2=C4SC3=C2SC(/C=C2\C(=O)C4=C(C=CC=C4)C2=C(C#N)C#N)=C3)C=C1","ITIC","-5.48","-3.83","0.94","11.6","0.53","5.8","Y. Firdaus, L. P. Maffei, F. Cruciani, M. A. Müller, S. Liu, S. Lopatin, N. Wehbe, G. O. N. Ndjawa, A. Amassian, F. Laquai, P. M. Beaujuge, Polymer Main-Chain Substitution Effects on the Efficiency of Nonfullerene BHJ Solar Cells. Advanced Energy Materials. 7, 1700834 (2017)."
"CCCCC(CC)CC1=CC=C(C2=C3C=C(C4=C(F)C(F)=C(C)S4)SC3=C(C3=CC=C(CC(CC)CCCC)S3)C3=C2SC(C)=C3)S1","PBDT(T)[2F]T","","","CCCCCCC1=CC=C(C2(C3=CC=C(CCCCCC)C=C3)C3=CC4=C(C=C3C3=C2C2=C(C=C(/C=C5\C(=O)C6=C(C=CC=C6)C5=C(C#N)C#N)S2)S3)C(C2=CC=C(CCCCCC)C=C2)(C2=CC=C(CCCCCC)C=C2)C2=C4SC3=C2SC(/C=C2\C(=O)C4=C(C=CC=C4)C2=C(C#N)C#N)=C3)C=C1","ITIC","-5.48","-3.83","0.96","15.5","0.6","8.9","Y. Firdaus, L. P. Maffei, F. Cruciani, M. A. Müller, S. Liu, S. Lopatin, N. Wehbe, G. O. N. Ndjawa, A. Amassian, F. Laquai, P. M. Beaujuge, Polymer Main-Chain Substitution Effects on the Efficiency of Nonfullerene BHJ Solar Cells. Advanced Energy Materials. 7, 1700834 (2017)."
"CCCCCCC(CCCC)CC1=CC=C(C2=C3C=C(C)SC3=C(C3=CC=C(CC(CCCC)CCCCCC)S3)C3=C2SC(C2=CC=C(C4=C5C(=O)C6=C(CC(CC)CCCC)SC(CC(CC)CCCC)=C6C(=O)C5=C(C5=CC=C(C)S5)S4)S2)=C3)S1","PBDB-T-BO","","","CCCCCCC1=CC=C(C2(C3=CC=C(CCCCCC)C=C3)C3=CC4=C(C=C3C3=C2C2=C(C=C(/C=C5\C(=O)C6=C(C=CC(C)=C6)C5=C(C#N)C#N)S2)S3)C(C2=CC=C(CCCCCC)C=C2)(C2=CC=C(CCCCCC)C=C2)C2=C4SC3=C2SC(/C=C2\C(=O)C4=C(C=CC(C)=C4)C2=C(C#N)C#N)=C3)C=C1","IT-M","-5.58","-3.98","0.97","15.68","0.7","10.78","Y. Qin, L. Ye, S. Zhang, J. Zhu, B. Yang, H. Ade, J. Hou, A polymer design strategy toward green solvent processed efficient non-fullerene polymer solar cells. J. Mater. Chem. A. 6, 4324–4330 (2018)."
"CCCCCCC(CCCC)CC1=CC=C2SC(C3=C4C=C(C)SC4=C(C4=CC5=CC(CC(CCCC)CCCCCC)=CC=C5S4)C4=C3SC(C3=CC=C(C5=C6C(=O)C7=C(CC(CC)CCCC)SC(CC(CC)CCCC)=C7C(=O)C6=C(C6=CC=C(C)S6)S5)S3)=C4)=CC2=C1","PBDB-BzT","","","CCCCCCC1=CC=C(C2(C3=CC=C(CCCCCC)C=C3)C3=CC4=C(C=C3C3=C2C2=C(C=C(/C=C5\C(=O)C6=C(C=CC(C)=C6)C5=C(C#N)C#N)S2)S3)C(C2=CC=C(CCCCCC)C=C2)(C2=CC=C(CCCCCC)C=C2)C2=C4SC3=C2SC(/C=C2\C(=O)C4=C(C=CC(C)=C4)C2=C(C#N)C#N)=C3)C=C1","IT-M","-5.58","-3.98","0.96","17.63","0.69","12.1","Y. Qin, L. Ye, S. Zhang, J. Zhu, B. Yang, H. Ade, J. Hou, A polymer design strategy toward green solvent processed efficient non-fullerene polymer solar cells. J. Mater. Chem. A. 6, 4324–4330 (2018)."
"CCCCCCCCC(CCCCCC)CN1N=C2C(=N1)C(C1=CC=C(C3=CC4=C(C5=CC(C(F)(F)F)=C(OCC(CC)CCCC)C=C5)C5=C(C=C(C)S5)C(C5=CC(C(F)(F)F)=C(OCC(CC)CCCC)C=C5)=C4S3)S1)=C(F)C(F)=C2C1=CC=C(C)S1","PBZ-m-CF3","-5.49","-3.22","CCCCCCC1=CC=C(C2(C3=CC=C(CCCCCC)C=C3)C3=CC4=C(C=C3C3=C2C2=C(C=C(/C=C5\C(=O)C6=C(C=CC=C6)C5=C(C#N)C#N)S2)S3)C(C2=CC=C(CCCCCC)C=C2)(C2=CC=C(CCCCCC)C=C2)C2=C4SC3=C2SC(/C=C2\C(=O)C4=C(C=CC=C4)C2=C(C#N)C#N)=C3)C=C1","ITIC","-5.48","-3.83","0.94","18.4","0.602","10.4","W. Li, G. Li, X. Guo, Y. Wang, H. Guo, Q. Xu, M. Zhang, Y. Li, A trifluoromethyl substituted wide bandgap conjugated polymer for non-fullerene polymer solar cells with 10.4% efficiency. J. Mater. Chem. A. 6, 6551–6558 (2018)."
"CCCCCCCCC(CCCCCC)CN1N=C2C(=N1)C(C1=CC=C(C3=CC4=C(C5=CC=C(OCC(C)CC)C=C5)C5=C(C=C(C)S5)C(C5=CC=C(OCC(CC)CCCC)C=C5)=C4S3)S1)=C(F)C(F)=C2C1=CC=C(C)S1","PBZ1","-5.27","-3.06","CCCCCCC1=CC=C(C2(C3=CC=C(CCCCCC)C=C3)C3=CC4=C(C=C3C3=C2C2=C(C=C(/C=C5\C(=O)C6=C(C=CC=C6)C5=C(C#N)C#N)S2)S3)C(C2=CC=C(CCCCCC)C=C2)(C2=CC=C(CCCCCC)C=C2)C2=C4SC3=C2SC(/C=C2\C(=O)C4=C(C=CC=C4)C2=C(C#N)C#N)=C3)C=C1","ITIC","-5.48","-3.83","0.74","15.7","0.498","5.8","W. Li, G. Li, X. Guo, Y. Wang, H. Guo, Q. Xu, M. Zhang, Y. Li, A trifluoromethyl substituted wide bandgap conjugated polymer for non-fullerene polymer solar cells with 10.4% efficiency. J. Mater. Chem. A. 6, 6551–6558 (2018)."
"CCCCCCCCC1=C(C)SC(C2=NN=C(C3=CC(CCCCCCCC)=C(C4=CC5=C(C6=CC=C(CC(CCCCCC)CCCCCCCC)S6)C6=C(C=C(C)S6)C(C6=CC=C(CC(CCCCCC)CCCCCCCC)S6)=C5S4)S3)O2)=C1","PBDT-ODZ","","","CCCCCCC1=CC=C(C2(C3=CC=C(CCCCCC)S3)C3=CC4=C(C=C3C3=C2C2=C(C=C(/C=C5\C(=O)C6=C(C=CC=C6)\C5=C(/C)C#N)S2)S3)C(C2=CC=C(CCCCCC)S2)(C2=CC=C(CCCCCC)S2)C2=C4SC3=C2SC(/C=C2\C(=O)C4=C(C=CC=C4)C2=C(C#N)C#N)=C3)S1","ITIC-Th","-5.67","-4.06","1.06","17.1","0.681","12.34","X. Xu, Z. Li, Z. Bi, T. Yu, W. Ma, K. Feng, Y. Li, Q. Peng, Highly Efficient Nonfullerene Polymer Solar Cells Enabled by a Copper(I) Coordination Strategy Employing a 1,3,4-Oxadiazole-Containing Wide-Bandgap Copolymer Donor. Advanced Materials. 30, 1800737 (2018)."
"CCCCCCCCC(CCCCCC)CN1N=C2C(=N1)C(C1=CC=C(C3=CC4=C(O3)C(C3=CC=C(CC(CC)CCCC)O3)=C3C=C(C)OC3=C4C3=CC=C(CC(CC)CCCC)O3)S1)=C(F)C(F)=C2C1=CC=C(C)S1","PBDFT–Bz","-5.35","-3.69","CCCCCCC1=CC=CC(C2(C3=CC=CC(CCCCCC)=C3)C3=CC4=C(C=C3C3=C2C2=C(C=C(/C=C5\C(=O)C6=C(C=CC=C6)C5=C(C#N)C#N)S2)S3)C(C2=CC=CC(CCCCCC)=C2)(C2=CC(CCCCCC)=CC=C2)C2=C4SC3=C2SC(/C=C2\C(=O)C4=C(C=CC=C4)C2=C(C#N)C#N)=C3)=C1","m-ITIC","-5.52","-3.82","0.85","16.63","0.7","9.84","Y. Gao, Z. Wang, J. Zhang, H. Zhang, K. Lu, F. Guo, Y. Yang, L. Zhao, Z. Wei, Y. Zhang, Two-dimensional benzo[1,2-b:4,5-b′]difuran-based wide bandgap conjugated polymers for efficient fullerene-free polymer solar cells. J. Mater. Chem. A. 6, 4023–4031 (2018)."
"CCCCCCCCC(CCCCCC)CN1N=C2C(=N1)C(C1=CC=C(C3=CC4=C(O3)C(C3=CC=C(CC(CC)CCCC)O3)=C3C=C(C)OC3=C4C3=CC=C(CC(CC)CCCC)O3)S1)=C(F)C(F)=C2C1=CC=C(C)S1","PBDFT–Bz","-5.35","-3.69","CCCCCCC1=CC=C(C2(C3=CC=C(CCCCCC)C=C3)C3=CC4=C(C=C3C3=C2C2=C(C=C(/C=C5\C(=O)C6=C(C=CC=C6)C5=C(C#N)C#N)S2)S3)C(C2=CC=C(CCCCCC)C=C2)(C2=CC=C(CCCCCC)C=C2)C2=C4SC3=C2SC(/C=C2\C(=O)C4=C(C=CC=C4)C2=C(C#N)C#N)=C3)C=C1","ITIC","-5.48","-3.83","0.85","15.56","0.7","9.26","Y. Gao, Z. Wang, J. Zhang, H. Zhang, K. Lu, F. Guo, Y. Yang, L. Zhao, Z. Wei, Y. Zhang, Two-dimensional benzo[1,2-b:4,5-b′]difuran-based wide bandgap conjugated polymers for efficient fullerene-free polymer solar cells. J. Mater. Chem. A. 6, 4023–4031 (2018)."
"CCCCCCCCC(CCCCCC)CN1N=C2C(=N1)C(C1=CC=C(C3=CC4=C(O3)C(C3=CC=C(CC(CC)CCCC)S3)=C3C=C(C)OC3=C4C3=CC=C(CC(CC)CCCC)S3)S1)=C(F)C(F)=C2C1=CC=C(C)S1","PBDFF–Bz","-5.48","-3.48","CCCCCCC1=CC=CC(C2(C3=CC=CC(CCCCCC)=C3)C3=CC4=C(C=C3C3=C2C2=C(C=C(/C=C5\C(=O)C6=C(C=CC=C6)C5=C(C#N)C#N)S2)S3)C(C2=CC=CC(CCCCCC)=C2)(C2=CC(CCCCCC)=CC=C2)C2=C4SC3=C2SC(/C=C2\C(=O)C4=C(C=CC=C4)C2=C(C#N)C#N)=C3)=C1","m-ITIC","-5.52","-3.82","0.94","16.57","0.66","10.28","Y. Gao, Z. Wang, J. Zhang, H. Zhang, K. Lu, F. Guo, Y. Yang, L. Zhao, Z. Wei, Y. Zhang, Two-dimensional benzo[1,2-b:4,5-b′]difuran-based wide bandgap conjugated polymers for efficient fullerene-free polymer solar cells. J. Mater. Chem. A. 6, 4023–4031 (2018)."
"CCCCCCCCC(CCCCCC)CN1N=C2C(=N1)C(C1=CC=C(C3=CC4=C(O3)C(C3=CC=C(CC(CC)CCCC)S3)=C3C=C(C)OC3=C4C3=CC=C(CC(CC)CCCC)S3)S1)=C(F)C(F)=C2C1=CC=C(C)S1","PBDFF–Bz","-5.48","-3.48","CCCCCCC1=CC=C(C2(C3=CC=C(CCCCCC)C=C3)C3=CC4=C(C=C3C3=C2C2=C(C=C(/C=C5\C(=O)C6=C(C=CC=C6)C5=C(C#N)C#N)S2)S3)C(C2=CC=C(CCCCCC)C=C2)(C2=CC=C(CCCCCC)C=C2)C2=C4SC3=C2SC(/C=C2\C(=O)C4=C(C=CC=C4)C2=C(C#N)C#N)=C3)C=C1","ITIC","-5.48","-3.83","0.94","15.02","0.67","9.46","Y. Gao, Z. Wang, J. Zhang, H. Zhang, K. Lu, F. Guo, Y. Yang, L. Zhao, Z. Wei, Y. Zhang, Two-dimensional benzo[1,2-b:4,5-b′]difuran-based wide bandgap conjugated polymers for efficient fullerene-free polymer solar cells. J. Mater. Chem. A. 6, 4023–4031 (2018)."
"CCCCC(CC)CC1=C2C(=O)C3=C(C4=CC=C(C)S4)SC(C4=CC=C(C)S4)=C3C(=O)C2=C(CC(CC)CCCC)S1","PBDB-T","-5.34","-3.44","CCCCCCC1=CC=C(C2(C3=CC=C(CCCCCC)C=C3)C3=C(C=C4C(=C3)C3=C(C5=C(S3)C3=C(C=C(/C=C6\C(=O)C7=C(C)SC=C7C6=C(C#N)C#N)S3)S5)C4(C3=CC=C(CCCCCC)C=C3)C3=CC=C(CCCCCC)C=C3)C3=C2C=C(/C=C2\C(=O)C4=C(C)SC=C4C2=C(C#N)C#N)S3)C=C1","MeIC1","","","0.9","17.53","0.7311","11.53","X. Ma, W. Gao, J. Yu, Q. An, M. Zhang, Z. Hu, J. Wang, W. Tang, C. Yang, F. Zhang, Ternary nonfullerene polymer solar cells with efficiency >13.7% by integrating the advantages of the materials and two binary cells. Energy Environ. Sci. 11, 2134–2141 (2018)."
"CCCCCCCCCCC1=C(C2=CC3=C(S2)C2=C(C=C(C4=C(CCCCCCCCCC)C=C(C5=CC6=C(C7=CC=C(SCC(CC)CCCC)S7)C7=C(C=C(C)S7)C(C7=CC=C(SCC(CC)CCCC)S7)=C6S5)S4)S2)C(=O)N(CC(CCCCCC)CCCCCCCC)C3=O)SC(C)=C1","PBTIBDTT-S","-5.53","-3.65","CCCCCCC1=CC=C(C2(C3=CC=C(CCCCCC)C=C3)C3=CC4=C(C=C3C3=C2C2=C(C=C(/C=C5/C(=O)C6=C(C=C(F)C(F)=C6)C5=C(C#N)C#N)S2)S3)C(C2=CC=C(CCCCCC)C=C2)(C2=CC=C(CCCCCC)C=C2)C2=C4SC3=C2SC(/C=C2/C(=O)C4=C(C=C(F)C(F)=C4)C2=C(C#N)C#N)=C3)C=C1","ITIC-F","-5.65","-4.09","0.94","16.33","0.6873","10.55","Z. Li, D. Yang, T. Zhang, J. Zhang, X. Zhao, X. Yang, High-Performance Additive-/Post-Treatment-Free Nonfullerene Polymer Solar Cells via Tuning Molecular Weight of Conjugated Polymers. Small. 14, 1704491 (2018)."
"CCCCCCCCC(CCCCCC)CN1N=C2C(=N1)C(C1=CC=C(C3=CC4=C(S3)C(C3=CC(Cl)=C(CC(CC)CCCC)S3)=C3C=C(C)SC3=C4C3=CC(Cl)=C(CC(CC)CCCC)S3)S1)=C(F)C(F)=C2C1=CC=C(C)S1","PBZ-Cl","-5.39","-3.41","CCCCCCC1=CC=C(C2(C3=CC=C(CCCCCC)C=C3)C3=CC4=C(C=C3C3=C2C2=C(C=C(/C=C5\C(=O)C6=C(C=C(F)C(F)=C6)C5=C(C#N)C#N)S2)S3)C(C2=CC=C(CCCCCC)C=C2)(C2=CC=C(CCCCCC)C=C2)C2=C4SC3=C2SC(/C=C2\C(=O)C4=C(C=C(F)C(F)=C4)C2=C(C#N)C#N)=C3)C=C1","IT-4F","-5.59","-4.06","0.8","17.7","0.683","9.7","W. Su, G. Li, Q. Fan, Q. Zhu, X. Guo, J. Chen, J. Wu, W. Ma, M. Zhang, Y. Li, Nonhalogen solvent-processed polymer solar cells based on chlorine and trialkylsilyl substituted conjugated polymers achieve 12.8% efficiency. J. Mater. Chem. A. 7, 2351–2359 (2019)."
"CCCCCCCCC(CCCCCC)CN1N=C2C(=N1)C(C1=CC=C(C3=CC4=C(S3)C(C3=CC=C(CC(CC)CCCC)S3)=C3C=C(C)SC3=C4C3=CC=C(CC(CC)CCCC)S3)S1)=C(F)C(F)=C2C1=CC=C(C)S1","PBZ","-5.18","-3.22","CCCCCCC1=CC=C(C2(C3=CC=C(CCCCCC)C=C3)C3=CC4=C(C=C3C3=C2C2=C(C=C(/C=C5\C(=O)C6=C(C=C(F)C(F)=C6)C5=C(C#N)C#N)S2)S3)C(C2=CC=C(CCCCCC)C=C2)(C2=CC=C(CCCCCC)C=C2)C2=C4SC3=C2SC(/C=C2\C(=O)C4=C(C=C(F)C(F)=C4)C2=C(C#N)C#N)=C3)C=C1","IT-4F","-5.59","-4.06","0.6","17","0.632","6.4","W. Su, G. Li, Q. Fan, Q. Zhu, X. Guo, J. Chen, J. Wu, W. Ma, M. Zhang, Y. Li, Nonhalogen solvent-processed polymer solar cells based on chlorine and trialkylsilyl substituted conjugated polymers achieve 12.8% efficiency. J. Mater. Chem. A. 7, 2351–2359 (2019)."
"CCCCC(CC)CC1=C(F)C=C(C2=C3C=C(C)SC3=C(C3=CC(F)=C(CC(CC)CCCC)S3)C3=C2SC(C2=CC=C(C4=C5C(=O)C6=C(CC(CC)CCCC)SC(CC(CC)CCCC)=C6C(=O)C5=C(C5=CC=C(C)S5)S4)S2)=C3)S1","PBDB-TF","-5.54","-3.65","CCCCCCC1=CC=C(C2(C3=CC=C(CCCCCC)C=C3)C3=CC4=C(C=C3C3=C2C2=C(C=C(/C=C5\C(=O)C6=C(C=CC(C)=C6)C5=C(C#N)C#N)S2)S3)C(C2=CC=C(CCCCCC)C=C2)(C2=CC=C(CCCCCC)C=C2)C2=C4SC3=C2SC(/C=C2\C(=O)C4=C(C=CC(C)=C4)C2=C(C#N)C#N)=C3)C=C1","IT-M","-5.58","-3.98","1.02","15.78","0.65","10.5","W. Li, L. Ye, S. Li, H. Yao, H. Ade, J. Hou, A High-Efficiency Organic Solar Cell Enabled by the Strong Intramolecular Electron Push–Pull Effect of the Nonfullerene Acceptor. Advanced Materials. 30, 1707170 (2018)."
"CCCCC(CC)CC1=C(C)SC(C2=C3C(=O)N(CC(CC)CCCC)C(=O)C3=C(C3=CC(CC(CC)CCCC)=C(C4=CC=C(C5=C(F)C(F)=C(C6=CC=C(C)S6)C6=NSN=C65)S4)S3)C=C2)=C1","PhI-ffBT","-5.55","-3.8","CCCCCCC1=CC=C(C2(C3=CC=C(CCCCCC)C=C3)C3=CC4=C(C=C3C3=C2C2=C(C=C(/C=C5\C(=O)C6=C(C=C(F)C(F)=C6)C5=C(C#N)C#N)S2)S3)C(C2=CC=C(CCCCCC)C=C2)(C2=CC=C(CCCCCC)C=C2)C2=C4SC3=C2SC(/C=C2\C(=O)C4=C(C=C(F)C(F)=C4)C2=C(C#N)C#N)=C3)C=C1","IT-4F","-5.59","-4.06","0.91","19.41","0.76","13.31","J. Yu, P. Chen, C. W. Koh, H. Wang, K. Yang, X. Zhou, B. Liu, Q. Liao, J. Chen, H. Sun, H. Y. Woo, S. Zhang, X. Guo, Phthalimide-Based High Mobility Polymer Semiconductors for Efficient Nonfullerene Solar Cells with Power Conversion Efficiencies over 13%. Advanced Science. 6, 1801743 (2019)."
"CCCCC(CC)CC1=C(C)SC(C2=C3C(=O)N(CC(CC)CCCC)C(=O)C3=C(C3=CC(CC(CC)CCCC)=C(C4=CC=C(C5=C(F)C(F)=C(C6=CC=C(C)S6)C6=NSN=C65)S4)S3)C(F)=C2F)=C1","ffPhI-ffBT","-5.63","-3.86","CCCCCCC1=CC=C(C2(C3=CC=C(CCCCCC)C=C3)C3=CC4=C(C=C3C3=C2C2=C(C=C(/C=C5\C(=O)C6=C(C=C(F)C(F)=C6)C5=C(C#N)C#N)S2)S3)C(C2=CC=C(CCCCCC)C=C2)(C2=CC=C(CCCCCC)C=C2)C2=C4SC3=C2SC(/C=C2\C(=O)C4=C(C=C(F)C(F)=C4)C2=C(C#N)C#N)=C3)C=C1","IT-4F","-5.59","-4.06","0.94","19.01","0.71","12.74","J. Yu, P. Chen, C. W. Koh, H. Wang, K. Yang, X. Zhou, B. Liu, Q. Liao, J. Chen, H. Sun, H. Y. Woo, S. Zhang, X. Guo, Phthalimide-Based High Mobility Polymer Semiconductors for Efficient Nonfullerene Solar Cells with Power Conversion Efficiencies over 13%. Advanced Science. 6, 1801743 (2019)."
"CCCCCCCCC(CCCCCC)COC1=C2C=C(C)SC2=C(C2=CC=C(CC(CC)CCCC)S2)C2=C1SC(C1=C(CC(CC)CCCC)C=C(C3=C(F)C(F)=C(C4=CC(CC(CC)CCCC)=C(C)S4)C4=NSN=C43)S1)=C2","PBDTTh–DTffBT","-5.37","-3.47","CCCCCCC1=CC=C(C2(C3=CC=C(CCCCCC)C=C3)C3=CC4=C(C=C3C3=C2C2=C(C=C(/C=C5\C(=O)C6=C(C=CC=C6)C5=C(C#N)C#N)S2)S3)C(C2=CC=C(CCCCCC)C=C2)(C2=CC=C(CCCCCC)C=C2)C2=C4SC3=C2SC(/C=C2\C(=O)C4=C(C=CC=C4)C2=C(C#N)C#N)=C3)C=C1","ITIC","-5.48","-3.83","0.91","13.62","0.632","7.83","C. Gu, D. Liu, J. Wang, Q. Niu, C. Gu, B. Shahid, B. Yu, H. Cong, R. Yang, Alkylthienyl substituted asymmetric 2D BDT and DTBT-based polymer solar cells with a power conversion efficiency of 9.2%. J. Mater. Chem. A. 6, 2371–2378 (2018)."
"CCCCCCC1=C(C)SC(C2=CC3=C(S2)C(OCC(CC)CCCC)=C2C=C(C)SC2=C3OCC(CC)CCCC)=C1F","P(fTh-BDT)-C6","-5.47","-3.39","CCCCCCC1=CC=C(C2(C3=CC=C(CCCCCC)S3)C3=CC4=C(C=C3C3=C2C2=C(C=C(/C=C5\C(=O)C6=C(C=CC=C6)\C5=C(/C)C#N)S2)S3)C(C2=CC=C(CCCCCC)S2)(C2=CC=C(CCCCCC)S2)C2=C4SC3=C2SC(/C=C2\C(=O)C4=C(C=CC=C4)C2=C(C#N)C#N)=C3)S1","ITIC-Th","-5.67","-4.06","0.92","3.2","0.335","1.1","J. E. Yu, S. J. Jeon, J. Y. Choi, Y. W. Han, E. J. Ko, D. K. Moon, A 3-Fluoro-4-hexylthiophene-Based Wide Bandgap Donor Polymer for 10.9% Efficiency Eco-Friendly Nonfullerene Organic Solar Cells. Small. 15, 1805321 (2019)."
"CCCCCC1=C(C)SC(C2=CC3=C(S2)C(C2=CC=C(CC(CC)CCCC)S2)=C2C=C(C)SC2=C3C2=CC=C(CC(CC)CCCC)S2)=C1F","P(fTh-2DBDT)-C6","-5.51","-3.48","CCCCCCC1=CC=C(C2(C3=CC=C(CCCCCC)S3)C3=CC4=C(C=C3C3=C2C2=C(C=C(/C=C5\C(=O)C6=C(C=CC=C6)\C5=C(/C)C#N)S2)S3)C(C2=CC=C(CCCCCC)S2)(C2=CC=C(CCCCCC)S2)C2=C4SC3=C2SC(/C=C2\C(=O)C4=C(C=CC=C4)C2=C(C#N)C#N)=C3)S1","ITIC-Th","-5.67","-4.06","0.94","17.1","0.628","11.1","J. E. Yu, S. J. Jeon, J. Y. Choi, Y. W. Han, E. J. Ko, D. K. Moon, A 3-Fluoro-4-hexylthiophene-Based Wide Bandgap Donor Polymer for 10.9% Efficiency Eco-Friendly Nonfullerene Organic Solar Cells. Small. 15, 1805321 (2019)."
"CCCCC(CC)CC1=C2C(=O)C3=C(C4=CC=C(C)S4)SC(C4=CC=C(C)S4)=C3C(=O)C2=C(CC(CC)CCCC)S1","PBDB-T","-5.34","-3.44","CCCCCCC1=CC=C(C2(C3=CC=C(CCCCCC)C=C3)C3=CC4=C(C=C3C3=C2C=C(C2=C(F)C=C(/C=C(\C#N)C(=O)OCC(CC)CCCC)C(F)=C2)S3)C(C2=CC=C(CCCCCC)C=C2)(C2=CC=C(CCCCCC)C=C2)C2=C4SC(C3=C(F)C=C(/C=C(\C#N)C(=O)OCC(CC)CCCC)C(F)=C3)=C2)C=C1","IBC-F","-5.62","-3.53","0.82","0.887","0.286","0.21","Y. Dong, Y. Zou, J. Yuan, H. Yang, Y. Wu, C. Cui, Y. Li, Ternary Polymer Solar Cells Facilitating Improved Efficiency and Stability. Advanced Materials. 31, 1904601 (2019)."
"CCCCCCC1=CC=C(C2(C3=CC=C(CCCCCC)C=C3)C3=CC4=C(C=C3C3=C2C=C(C2=CC=C(C5=C6C(=O)C7=C(CC(CC)CCCC)SC(CC(CC)CCCC)=C7C(=O)C6=C(C6=CC=C(C)S6)S5)S2)S3)SC2=CC3=C(C=C24)C(C2=CC=C(CCCCCC)C=C2)(C2=CC=C(CCCCCC)C=C2)C2=C3SC(C)=C2)C=C1","PSS3","-5.46","-3.65","CCCCC(CC)CC1(CC(CC)CCCC)C2=CC3=C(C=C2C2=C1C=C(C1=CC=C(/C=C4\SC(=S)N(CC)C4=O)C4=NSN=C14)S2)C(CC(CC)CCCC)(CC(CC)CCCC)C1=C3SC(C2=CC=C(/C=C3\SC(=S)N(CC)C3=O)C3=NSN=C23)=C1","EH-IDTBr","","","1.128","8.96","0.46","4.65","Q. Tu, C. Tang, Q. Zheng, Ladder-type dithienocyclopentadibenzothiophene-cored wide-bandgap polymers for efficient non-fullerene solar cells with large open-circuit voltages. J. Mater. Chem. A. 7, 3307–3316 (2019)."
"CCCCCCCCC(CCCCCC)CN1N=C2C(=N1)C(C1=CC=C(C3=CC4=C(S3)C3=CC5=C(C=C3C4(C3=CC=C(CCCCCC)C=C3)C3=CC=C(CCCCCC)C=C3)C3=CC4=C(C=C3S5)C3=C(C=C(C)S3)C4(C3=CC=C(CCCCCC)C=C3)C3=CC=C(CCCCCC)C=C3)S1)=C(F)C(F)=C2C1=CC=C(C)S1","PSS2","-5.36","-3.54","CCCCC(CC)CC1(CC(CC)CCCC)C2=CC3=C(C=C2C2=C1C=C(C1=CC=C(/C=C4\SC(=S)N(CC)C4=O)C4=NSN=C14)S2)C(CC(CC)CCCC)(CC(CC)CCCC)C1=C3SC(C2=CC=C(/C=C3\SC(=S)N(CC)C3=O)C3=NSN=C23)=C1","EH-IDTBr","","","1.066","14.12","0.535","8.05","Q. Tu, C. Tang, Q. Zheng, Ladder-type dithienocyclopentadibenzothiophene-cored wide-bandgap polymers for efficient non-fullerene solar cells with large open-circuit voltages. J. Mater. Chem. A. 7, 3307–3316 (2019)."
"CCCCCCCCC(CCCCCC)COC1=NC2=C(N=C1)C(C1=CC=C(C)S1)=C(F)C=C2C","PTQ9","-5.41","-2.87","CCCCCCCCCCCC1=C(/C=C2\C(=O)C3=C(C=C(F)C(F)=C3)C2=C(C#N)C#N)SC2=C1SC1=C2N(CC(CC)CCCC)C2=C1C1=NSN=C1C1=C2N(CC(CC)CCCC)C2=C1SC1=C2SC(/C=C2\C(=O)C3=C(C=C(F)C(F)=C3)C2=C(C#N)C#N)=C1CCCCCCCCCCC","Y6","-5.65","-4.1","0.82","23.72","0.54","10.5","C. Sun, F. Pan, S. Chen, R. Wang, R. Sun, Z. Shang, B. Qiu, J. Min, M. Lv, L. Meng, C. Zhang, M. Xiao, C. Yang, Y. Li, Achieving Fast Charge Separation and Low Nonradiative Recombination Loss by Rational Fluorination for High-Efficiency Polymer Solar Cells. Advanced Materials. 31, 1905480 (2019)."
"CCCCCCCCC(CCCCCC)COC1=NC2=C(N=C1)C(C1=C(F)C(F)=C(C)S1)=CC=C2C","PTQ8","-5.68","-2.92","CCCCCCCCCCCC1=C(/C=C2\C(=O)C3=C(C=C(F)C(F)=C3)C2=C(C#N)C#N)SC2=C1SC1=C2N(CC(CC)CCCC)C2=C1C1=NSN=C1C1=C2N(CC(CC)CCCC)C2=C1SC1=C2SC(/C=C2\C(=O)C3=C(C=C(F)C(F)=C3)C2=C(C#N)C#N)=C1CCCCCCCCCCC","Y6","-5.65","-4.1","0.89","3.11","0.325","0.9","C. Sun, F. Pan, S. Chen, R. Wang, R. Sun, Z. Shang, B. Qiu, J. Min, M. Lv, L. Meng, C. Zhang, M. Xiao, C. Yang, Y. Li, Achieving Fast Charge Separation and Low Nonradiative Recombination Loss by Rational Fluorination for High-Efficiency Polymer Solar Cells. Advanced Materials. 31, 1905480 (2019)."
"CCCCCCCCC(CCCCCC)COC1=NC2=C(N=C1)C(C1=CC=C(C)S1)=CC=C2C","PTQ7","-5.38","-2.82","CCCCCCCCCCCC1=C(/C=C2\C(=O)C3=C(C=C(F)C(F)=C3)C2=C(C#N)C#N)SC2=C1SC1=C2N(CC(CC)CCCC)C2=C1C1=NSN=C1C1=C2N(CC(CC)CCCC)C2=C1SC1=C2SC(/C=C2\C(=O)C3=C(C=C(F)C(F)=C3)C2=C(C#N)C#N)=C1CCCCCCCCCCC","Y6","-5.65","-4.1","0.71","18.65","0.434","5.75","C. Sun, F. Pan, S. Chen, R. Wang, R. Sun, Z. Shang, B. Qiu, J. Min, M. Lv, L. Meng, C. Zhang, M. Xiao, C. Yang, Y. Li, Achieving Fast Charge Separation and Low Nonradiative Recombination Loss by Rational Fluorination for High-Efficiency Polymer Solar Cells. Advanced Materials. 31, 1905480 (2019)."
"CCCCCCCCC(CCCCCC)COC1=NC2=C(N=C1)C(C1=CC=C(C)S1)=C(F)C(F)=C2C","PTQ10","-5.55","-2.9","CCCCCCCCCCCC1=C(/C=C2\C(=O)C3=C(C=C(F)C(F)=C3)C2=C(C#N)C#N)SC2=C1SC1=C2N(CC(CC)CCCC)C2=C1C1=NSN=C1C1=C2N(CC(CC)CCCC)C2=C1SC1=C2SC(/C=C2\C(=O)C3=C(C=C(F)C(F)=C3)C2=C(C#N)C#N)=C1CCCCCCCCCCC","Y6","-5.65","-4.1","0.87","24.81","0.751","16.21","C. Sun, F. Pan, S. Chen, R. Wang, R. Sun, Z. Shang, B. Qiu, J. Min, M. Lv, L. Meng, C. Zhang, M. Xiao, C. Yang, Y. Li, Achieving Fast Charge Separation and Low Nonradiative Recombination Loss by Rational Fluorination for High-Efficiency Polymer Solar Cells. Advanced Materials. 31, 1905480 (2019)."
"CCCCCCC(CCCC)CC1=C(C)SC(C2=CC3=C(S2)C2=C(C=C(C4=CC(CC(CCCC)CCCCCC)=C(C5=CC6=C(C7=CC=C(CC(CC)CCCC)S7)C7=C(C=C(C)S7)C(C7=CC=C(CC(CC)CCCC)S7)=C6S5)S4)S2)C2=NSN=C23)=C1","D18","-5.52","-3.47","CCCCCCCCCCCC1=C(/C=C2\C(=O)C3=C(C=C(F)C(F)=C3)C2=C(C#N)C#N)SC2=C1SC1=C2N(CC(CC)CCCC)C2=C1C1=NSN=C1C1=C2N(CC(CC)CCCC)C2=C1SC1=C2SC(/C=C2\C(=O)C3=C(C=C(F)C(F)=C3)C2=C(C#N)C#N)=C1CCCCCCCCCCC","Y6","-5.65","-4.1","0.837","27.14","0.761","17.63","Z. Wang, Z. Peng, Z. Xiao, D. Seyitliyev, K. Gundogdu, L. Ding, H. Ade, Thermodynamic Properties and Molecular Packing Explain Performance and Processing Procedures of Three D18:NFA Organic Solar Cells. Advanced Materials. 32, 2005386 (2020)."
"CCCCCCC(CCCC)CC1=C(C)SC(C2=CC3=C(S2)C2=C(C=C(C4=CC(CC(CCCC)CCCCCC)=C(C5=CC6=C(C7=CC=C(CC(CC)CCCC)S7)C7=C(C=C(C)S7)C(C7=CC=C(CC(CC)CCCC)S7)=C6S5)S4)S2)C2=NSN=C23)=C1","D18","-5.52","-3.47","CCCCCCC1=CC=C(C2(C3=CC=C(CCCCCC)C=C3)C3=CC4=C(C=C3C3=C2C2=C(C=C(/C=C5\C(=O)C6=C(C=C(F)C(F)=C6)C5=C(C#N)C#N)S2)S3)C(C2=CC=C(CCCCCC)C=C2)(C2=CC=C(CCCCCC)C=C2)C2=C4SC3=C2SC(/C=C2\C(=O)C4=C(C=C(F)C(F)=C4)C2=C(C#N)C#N)=C3)C=C1","IT-4F","-5.59","-4.06","0.864","22.27","0.746","14.91","Z. Wang, Z. Peng, Z. Xiao, D. Seyitliyev, K. Gundogdu, L. Ding, H. Ade, Thermodynamic Properties and Molecular Packing Explain Performance and Processing Procedures of Three D18:NFA Organic Solar Cells. Advanced Materials. 32, 2005386 (2020)."
"CCCCCCC(CCCC)CC1=C(C)SC(C2=CC3=C(S2)C2=C(C=C(C4=CC(CC(CCCC)CCCCCC)=C(C5=CC6=C(C7=CC=C(CC(CC)CCCC)S7)C7=C(C=C(C)S7)C(C7=CC=C(CC(CC)CCCC)S7)=C6S5)S4)S2)C2=NSN=C23)=C1","D18","-5.52","-3.47","CCCCCCC1=CC=C(C2(C3=CC=C(CCCCCC)C=C3)C3=CC4=C(C=C3C3=C2C=C(C2=C(OCC(CC)CCCC)C=C(/C=C5\C(=O)C6=C(C=C(Cl)C(Cl)=C6)C5=C(C#N)C#N)S2)S3)C(C2=CC=C(CCCCCC)C=C2)(C2=CC=C(CCCCCC)C=C2)C2=C4SC(C3=C(OCC(C)CC)C=C(/C=C4\C(=O)C5=C(C=C(Cl)C(Cl)=C5)C4=C(C#N)C#N)S3)=C2)C=C1","IEICO-4Cl","-5.56","-4.23","0.79","3.45","0.491","1.42","Z. Wang, Z. Peng, Z. Xiao, D. Seyitliyev, K. Gundogdu, L. Ding, H. Ade, Thermodynamic Properties and Molecular Packing Explain Performance and Processing Procedures of Three D18:NFA Organic Solar Cells. Advanced Materials. 32, 2005386 (2020)."
"CCCCCCC(CCCC)CC1=C(F)C=C(C2=NC3=C(N=C2C2=CC(F)=C(CC(CCCC)CCCCCC)S2)C(C2=CC=C(C4=CC5=C(C6=CC=C(CC(CC)CCCC)S6)C6=C(C=C(C)S6)C(C6=CC=C(CC(CC)CCCC)S6)=C5S4)S2)=C(F)C=C3C2=CC=C(C)S2)S1","PB-QxF","-5.37","-3.52","CCCCCCCCCCCC1=C(/C=C2\C(=O)C3=C(C=C(F)C(F)=C3)C2=C(C#N)C#N)SC2=C1SC1=C2N(CC(CC)CCCC)C2=C1C1=NSN=C1C1=C2N(CC(CC)CCCC)C2=C1SC1=C2SC(/C=C2\C(=O)C3=C(C=C(F)C(F)=C3)C2=C(C#N)C#N)=C1CCCCCCCCCCC","Y6","-5.65","-4.1","0.78","24.43","0.58","10.99","M. H. Yang, S.-J. Ko, N. G. An, D. R. Whang, S.-H. Lee, H. Ahn, J. Y. Kim, D. Vak, S. C. Yoon, D. W. Chang, Roll-to-roll compatible quinoxaline-based polymers toward high performance polymer solar cells. J. Mater. Chem. A. 8, 25208–25216 (2020)."
"CCCCCCC(CCCC)CC1=C(F)C=C(C2=NC3=C(N=C2C2=CC(F)=C(CC(CCCC)CCCCCC)S2)C(C2=CC=C(C4=CC5=C(C6=CC(F)=C(CC(CC)CCCC)S6)C6=C(C=C(C)S6)C(C6=CC(F)=C(CC(CC)CCCC)S6)=C5S4)S2)=C(F)C=C3C2=CC=C(C)S2)S1","PBF-QxF","-5.42","-3.54","CCCCCCCCCCCC1=C(/C=C2\C(=O)C3=C(C=C(F)C(F)=C3)C2=C(C#N)C#N)SC2=C1SC1=C2N(CC(CC)CCCC)C2=C1C1=NSN=C1C1=C2N(CC(CC)CCCC)C2=C1SC1=C2SC(/C=C2\C(=O)C3=C(C=C(F)C(F)=C3)C2=C(C#N)C#N)=C1CCCCCCCCCCC","Y6","-5.65","-4.1","0.83","24.14","0.69","13.96","M. H. Yang, S.-J. Ko, N. G. An, D. R. Whang, S.-H. Lee, H. Ahn, J. Y. Kim, D. Vak, S. C. Yoon, D. W. Chang, Roll-to-roll compatible quinoxaline-based polymers toward high performance polymer solar cells. J. Mater. Chem. A. 8, 25208–25216 (2020)."
"CCCCC(CC)COC1=CC=C(C2=NC3=C(N=C2C2=CC=C(OCC(CC)CCCC)C=C2)C(C2=CC=C(C4=CC5=C(C6=CC=C(CC(CC)CCCC)S6)C6=C(C=C(C)S6)C(C6=CC=C(CC(CC)CCCC)S6)=C5S4)S2)=C(F)C=C3C2=CC=C(C)S2)C=C1","PTB-FQx","-5.18","-3.46","CCCCCCCCCCCC1=C(/C=C2\C(=O)C3=C(C=C(F)C(F)=C3)C2=C(C#N)C#N)SC2=C1SC1=C2N(CC(CCCC)CCCCCC)C2=C1C1=NSN=C1C1=C2N(CC(CCCC)CCCCCC)C2=C1SC1=C2SC(CC2C(=O)C3=C(C=C(F)C(F)=C3)C2=C(C#N)C#N)=C1CCCCCCCCCCC","Y6-BO","-5.68","-4.06","0.63","23.5","0.502","7.4","S. L. Handoko, M. Jeong, D. R. Whang, J. H. Kim, D. W. Chang, High performance cyano-substituted quinoxaline-based polymers for both fullerene and nonfullerene polymer solar cells. J. Mater. Chem. A. 8, 19513–19521 (2020)."
"CCCCC(CC)COC1=CC=C(C2=NC3=C(N=C2C2=CC=C(OCC(CC)CCCC)C=C2)C(C2=CC=C(C4=CC5=C(C6=CC(F)=C(CC(CC)CCCC)S6)C6=C(C=C(C)S6)C(C6=CC(F)=C(CC(CC)CCCC)S6)=C5S4)S2)=C(C#N)C=C3C2=CC=C(C)S2)C=C1","PTBF-CNQx","-5.48","-3.81","CCCCCCCCCCCC1=C(/C=C2\C(=O)C3=C(C=C(F)C(F)=C3)C2=C(C#N)C#N)SC2=C1SC1=C2N(CC(CCCC)CCCCCC)C2=C1C1=NSN=C1C1=C2N(CC(CCCC)CCCCCC)C2=C1SC1=C2SC(CC2C(=O)C3=C(C=C(F)C(F)=C3)C2=C(C#N)C#N)=C1CCCCCCCCCCC","Y6-BO","-5.68","-4.06","0.83","27.6","0.612","14","S. L. Handoko, M. Jeong, D. R. Whang, J. H. Kim, D. W. Chang, High performance cyano-substituted quinoxaline-based polymers for both fullerene and nonfullerene polymer solar cells. J. Mater. Chem. A. 8, 19513–19521 (2020)."
"CCCCC(CC)COC1=CC=C(C2=NC3=C(N=C2C2=CC=C(OCC(CC)CCCC)C=C2)C(C2=CC=C(C4=CC5=C(C6=CC=C(CC(CC)CCCC)S6)C6=C(C=C(C)S6)C(C6=CC=C(CC(CC)CCCC)S6)=C5S4)S2)=C(C#N)C=C3C2=CC=C(C)S2)C=C1","PTB-CNQx","-5.33","-3.68","CCCCCCCCCCCC1=C(/C=C2\C(=O)C3=C(C=C(F)C(F)=C3)C2=C(C#N)C#N)SC2=C1SC1=C2N(CC(CCCC)CCCCCC)C2=C1C1=NSN=C1C1=C2N(CC(CCCC)CCCCCC)C2=C1SC1=C2SC(CC2C(=O)C3=C(C=C(F)C(F)=C3)C2=C(C#N)C#N)=C1CCCCCCCCCCC","Y6-BO","-5.68","-4.06","0.77","25.4","0.6","11.7","S. L. Handoko, M. Jeong, D. R. Whang, J. H. Kim, D. W. Chang, High performance cyano-substituted quinoxaline-based polymers for both fullerene and nonfullerene polymer solar cells. J. Mater. Chem. A. 8, 19513–19521 (2020)."
"CCCCCCCCN1C(=O)C2=C(C3=C(F)C=C(C)S3)C3=NN(CCC(CC)CCCC)N=C3C(C3=C(F)C=C(C4=CC5=C(C6=CC(F)=C(CC(CC)CCCC)S6)C6=C(C=C(C)S6)C(C6=CC(F)=C(CC(CC)CCCC)S6)=C5S4)S3)=C2C1=O","PTzBI-pF","-5.3","-2.83","CCCCCCCCCCCC1=C(/C=C2\C(=O)C3=C(C=C(F)C(F)=C3)C2=C(C#N)C#N)SC2=C1SC1=C2N(CC(CC)CCCC)C2=C1C1=NSN=C1C1=C2N(CC(CC)CCCC)C2=C1SC1=C2SC(/C=C2\C(=O)C3=C(C=C(F)C(F)=C3)C2=C(C#N)C#N)=C1CCCCCCCCCCC","Y6","-5.65","-4.1","0.8","4.88","0.365","1.4","B. Fan, M. Li, D. Zhang, W. Zhong, L. Ying, Z. Zeng, K. An, Z. Huang, L. Shi, G. C. Bazan, F. Huang, Y. Cao, Tailoring Regioisomeric Structures of π-Conjugated Polymers Containing Monofluorinated π-Bridges for Highly Efficient Polymer Solar Cells. ACS Energy Lett. 5, 2087–2094 (2020)."
"CCCCCCCCN1C(=O)C2=C(C3=CC(F)=C(C)S3)C3=NN(CCC(CC)CCCC)N=C3C(C3=CC(F)=C(C4=CC5=C(C6=CC(F)=C(CC(CC)CCCC)S6)C6=C(C=C(C)S6)C(C6=CC(F)=C(CC(CC)CCCC)S6)=C5S4)S3)=C2C1=O","PTzBI-dF","-5.18","-3.18","CCCCCCCCCCCC1=C(/C=C2\C(=O)C3=C(C=C(F)C(F)=C3)C2=C(C#N)C#N)SC2=C1SC1=C2N(CC(CC)CCCC)C2=C1C1=NSN=C1C1=C2N(CC(CC)CCCC)C2=C1SC1=C2SC(/C=C2\C(=O)C3=C(C=C(F)C(F)=C3)C2=C(C#N)C#N)=C1CCCCCCCCCCC","Y6","-5.65","-4.1","0.85","26.33","0.755","16.8","B. Fan, M. Li, D. Zhang, W. Zhong, L. Ying, Z. Zeng, K. An, Z. Huang, L. Shi, G. C. Bazan, F. Huang, Y. Cao, Tailoring Regioisomeric Structures of π-Conjugated Polymers Containing Monofluorinated π-Bridges for Highly Efficient Polymer Solar Cells. ACS Energy Lett. 5, 2087–2094 (2020)."
"CCCCCCC(CCCC)CC1=CC=C(C2=C3C=C(C)SC3=C(C3=CC=C(CC(CCCC)CCCCCC)C=C3)C3=C2SC(C2=C(Cl)C=C(C4=C5C(=O)C6=C(CC(CC)CCCC)SC(CC(CC)CCCC)=C6C(=O)C5=C(C5=CC(Cl)=C(C)S5)S4)S2)=C3)C=C1","PBT1-C-2Cl","","","CCCCCCCCCCCC1=C(/C=C2\C(=O)C3=C(C=C(F)C(F)=C3)C2=C(C#N)C#N)SC2=C1SC1=C2N(CC(CC)CCCC)C2=C1C1=NSN=C1C1=C2N(CC(CC)CCCC)C2=C1SC1=C2SC(/C=C2\C(=O)C3=C(C=C(F)C(F)=C3)C2=C(C#N)C#N)=C1CCCCCCCCCCC","Y6","-5.65","-4.1","0.84","25.6","0.725","16.1","Y. Xie, Y. Cai, L. Zhu, R. Xia, L. Ye, X. Feng, H.-L. Yip, F. Liu, G. Lu, S. Tan, Y. Sun, Fibril Network Strategy Enables High-Performance Semitransparent Organic Solar Cells. Advanced Functional Materials. 30, 2002181 (2020)."
"CCCCC(CC)CC1=CC=C(C2=C3C=C(C4=C(CCC(C)CCCC(C)C)C=C(C5=C(C#N)C(C#N)=C(C6=CC(CCC(C)CCCC(C)C)=C(C)S6)S5)S4)SC3=C(C3=CC=C(CC(CC)CCCC)S3)C3=C2SC(C)=C3)S1","PB3TCN-EH-DMO","","","CCCCCCC1=CC=C(C2(C3=CC=C(CCCCCC)C=C3)C3=CC4=C(C=C3C3=C2C2=C(C=C(/C=C5\C(=O)C6=C(C=C(F)C(F)=C6)C5=C(C#N)C#N)S2)S3)C(C2=CC=C(CCCCCC)C=C2)(C2=CC=C(CCCCCC)C=C2)C2=C4SC3=C2SC(/C=C2\C(=O)C4=C(C=C(F)C(F)=C4)C2=C(C#N)C#N)=C3)C=C1","IT-4F","-5.59","-4.06","0.9","19.5","0.62","10.9","B. Zhang, Y. Yu, J. Zhou, Z. Wang, H. Tang, S. Xie, Z. Xie, L. Hu, H.-L. Yip, L. Ye, H. Ade, Z. Liu, Z. He, C. Duan, F. Huang, Y. Cao, 3,4-Dicyanothiophene—a Versatile Building Block for Efficient Nonfullerene Polymer Solar Cells. Advanced Energy Materials. 10, 1904247 (2020)."
"CCCCCCCCC1=C(C)SC(C2=C(C#N)C(C#N)=C(C3=CC(CCCCCCCC)=C(C4=CC5=C(S4)C(C4=CC(CCCCCC)=C(CCCCCC)S4)=C4C=C(C)SC4=C5C4=CC(CCCCCC)=C(CCCCCC)S4)S3)S2)=C1","PB3TCN-C66","-5.6","-3.5","CCCCCCC1=CC=C(C2(C3=CC=C(CCCCCC)C=C3)C3=CC4=C(C=C3C3=C2C2=C(C=C(/C=C5\C(=O)C6=C(C=C(F)C(F)=C6)C5=C(C#N)C#N)S2)S3)C(C2=CC=C(CCCCCC)C=C2)(C2=CC=C(CCCCCC)C=C2)C2=C4SC3=C2SC(/C=C2\C(=O)C4=C(C=C(F)C(F)=C4)C2=C(C#N)C#N)=C3)C=C1","IT-4F","-5.59","-4.06","0.92","18.9","0.64","11.2","B. Zhang, Y. Yu, J. Zhou, Z. Wang, H. Tang, S. Xie, Z. Xie, L. Hu, H.-L. Yip, L. Ye, H. Ade, Z. Liu, Z. He, C. Duan, F. Huang, Y. Cao, 3,4-Dicyanothiophene—a Versatile Building Block for Efficient Nonfullerene Polymer Solar Cells. Advanced Energy Materials. 10, 1904247 (2020)."
"CCCCCCCCC1=C(C)SC(C2=C(C#N)C(C#N)=C(C3=CC(CCCCCCCC)=C(C4=CC5=C(C6=CC=C(CC(CCCC)CCCCCC)S6)C6=C(C=C(C)S6)C(C6=CC=C(CC(CCCC)CCCCCC)S6)=C5S4)S3)S2)=C1","PB3TCN-BO","","","CCCCCCC1=CC=C(C2(C3=CC=C(CCCCCC)C=C3)C3=CC4=C(C=C3C3=C2C2=C(C=C(/C=C5\C(=O)C6=C(C=C(F)C(F)=C6)C5=C(C#N)C#N)S2)S3)C(C2=CC=C(CCCCCC)C=C2)(C2=CC=C(CCCCCC)C=C2)C2=C4SC3=C2SC(/C=C2\C(=O)C4=C(C=C(F)C(F)=C4)C2=C(C#N)C#N)=C3)C=C1","IT-4F","-5.59","-4.06","0.91","21.2","0.69","13.4","B. Zhang, Y. Yu, J. Zhou, Z. Wang, H. Tang, S. Xie, Z. Xie, L. Hu, H.-L. Yip, L. Ye, H. Ade, Z. Liu, Z. He, C. Duan, F. Huang, Y. Cao, 3,4-Dicyanothiophene—a Versatile Building Block for Efficient Nonfullerene Polymer Solar Cells. Advanced Energy Materials. 10, 1904247 (2020)."
"CCCCCCCCC1=C(C)SC(C2=CC=C(C3=CC(CCCCCCCC)=C(C4=CC5=C(S4)C(C4=CC(CCCCCC)=C(CCCCCC)S4)=C4C=C(C)SC4=C5C4=CC(CCCCCC)=C(CCCCCC)S4)S3)S2)=C1","PB3T-C66","-5.23","-2.89","CCCCCCC1=CC=C(C2(C3=CC=C(CCCCCC)C=C3)C3=CC4=C(C=C3C3=C2C2=C(C=C(/C=C5\C(=O)C6=C(C=C(F)C(F)=C6)C5=C(C#N)C#N)S2)S3)C(C2=CC=C(CCCCCC)C=C2)(C2=CC=C(CCCCCC)C=C2)C2=C4SC3=C2SC(/C=C2\C(=O)C4=C(C=C(F)C(F)=C4)C2=C(C#N)C#N)=C3)C=C1","IT-4F","-5.59","-4.06","0.78","7.1","0.41","2.3","B. Zhang, Y. Yu, J. Zhou, Z. Wang, H. Tang, S. Xie, Z. Xie, L. Hu, H.-L. Yip, L. Ye, H. Ade, Z. Liu, Z. He, C. Duan, F. Huang, Y. Cao, 3,4-Dicyanothiophene—a Versatile Building Block for Efficient Nonfullerene Polymer Solar Cells. Advanced Energy Materials. 10, 1904247 (2020)."
"CCCCCCCCCCC(CCCCCCCC)CC1=C(C)SC(C2=C(F)C(F)=C(C3=CC(CC(CCCCCCCC)CCCCCCCCCC)=C(C4=CC=C(C5=CC=C(C)S5)S4)S3)C3=NSN=C32)=C1","PffBT4T-2OD","-5.25","-3.62","CCCCCCC(CCCC)CC1(CC(CCCC)CCCCCC)C2=C(C=C3C(=C2)C2=C(C=C(/C=C4\C(=O)C5=C(C=C(F)C(F)=C5)C4=C(C#N)C#N)S2)N3CC(CC)CCCC)C2=C1C1=C(C=C3C(=C1)N(CC(CC)CCCC)C1=C3SC(/C=C3\C(=O)C4=C(C=C(F)C(F)=C4)C3=C(C#N)C#N)=C1)C2(CC(CCCC)CCCCCC)CC(CCCC)CCCCCC","ZITI-N-EH","-5.52","-3.86","0.805","22.13","0.7335","13.07","J. Zhang, W. Liu, M. Zhang, S. Xu, F. Liu, X. Zhu, PCE11-based polymer solar cells with high efficiency over 13% achieved by room-temperature processing. J. Mater. Chem. A. 8, 8661–8668 (2020)."
"CCCCCCCCCCC(CCCCCCCC)CC1=C(C)SC(C2=C(F)C(F)=C(C3=CC(CC(CCCCCCCC)CCCCCCCCCC)=C(C4=CC=C(C5=CC=C(C)S5)S4)S3)C3=NSN=C32)=C1","PffBT4T-2OD","-5.25","-3.62","CCCCCCCCN1C2=CC3=C(C=C2C2=C1C=C(/C=C1\C(=O)C4=C(C=C(F)C(F)=C4)C1=C(C#N)C#N)S2)C(CC(CCCC)CCCCCC)(CC(CCCC)CCCCCC)C1=C3C(CC(CCCC)CCCCCC)(CC(CCCC)CCCCCC)C2=C1C=C1C(=C2)C2=C(C=C(/C=C3\C(=O)C4=C(C=C(F)C(F)=C4)C3=C(C#N)C#N)S2)N1CCCCCCCC","ZITI-N-C8H17","-5.53","-3.85","0.802","21.04","0.7185","12.13","J. Zhang, W. Liu, M. Zhang, S. Xu, F. Liu, X. Zhu, PCE11-based polymer solar cells with high efficiency over 13% achieved by room-temperature processing. J. Mater. Chem. A. 8, 8661–8668 (2020)."
"CCCCCCCCCCC(CCCCCCCC)CC1=C(C)SC(C2=C(F)C(F)=C(C3=CC(CC(CCCCCCCC)CCCCCCCCCC)=C(C4=CC=C(C5=CC=C(C)S5)S4)S3)C3=NSN=C32)=C1","PffBT4T-2OD","-5.25","-3.62","CCCCCCC(CCCC)CC1(CC(CCCC)CCCCCC)C2=C(C=C3C(=C2)C2=C(C=C(/C=C4\C(=O)C5=C(C=C(F)C(F)=C5)C4=C(C#N)C#N)S2)N3C)C2=C1C1=C(C=C3C(=C1)N(C)C1=C3SC(/C=C3\C(=O)C4=C(C=C(F)C(F)=C4)C3=C(C#N)C#N)=C1)C2(CC(CCCC)CCCCCC)CC(CCCC)CCCCCC","ZITI-N-CH3","-5.53","-3.82","0.824","18.97","0.5602","8.78","J. Zhang, W. Liu, M. Zhang, S. Xu, F. Liu, X. Zhu, PCE11-based polymer solar cells with high efficiency over 13% achieved by room-temperature processing. J. Mater. Chem. A. 8, 8661–8668 (2020)."
"CCCCCCCCC(CCCCCC)CN1N=C2C(=N1)C(C1=CC=C(C3=CC4=C(C5=CC(F)=C(CC(CC)CCCC)C(F)=C5)C5=C(C=C(C)O5)C(C5=CC(F)=C(CC(CC)CCCC)C(F)=C5)=C4O3)S1)=C(F)C(F)=C2C1=CC=C(C)S1","F13","-5.54","-3.28","CCCCCCCCCCCC1=C(/C=C2\C(=O)C3=C(C=C(F)C(F)=C3)C2=C(C#N)C#N)SC2=C1SC1=C2N(CC(CC)CCCC)C2=C1C1=NSN=C1C1=C2N(CC(CC)CCCC)C2=C1SC1=C2SC(/C=C2\C(=O)C3=C(C=C(F)C(F)=C3)C2=C(C#N)C#N)=C1CCCCCCCCCCC","Y6","-5.65","-4.1","0.815","23.27","0.7037","13.34","E. He, Z. Zheng, Y. Lu, F. Guo, S. Gao, X. Pang, G. T. Mola, L. Zhao, Y. Zhang, Highly efficient non-fullerene polymer solar cells from a benzo[1,2-b:4,5-b′]difuran-based conjugated polymer with improved stabilities. J. Mater. Chem. A. 8, 11381–11390 (2020)."
"CCCCCCC(CCCC)COC(=O)C1=C(C2=CN=C(C3=NC=C(C4=C(C(=O)OCC(CCCC)CCCCCC)C=C(C5=CC6=C(C7=CC(F)=C(CC(CC)CCCC)S7)C7=C(C=C(C)S7)C(C7=CC(F)=C(CC(CC)CCCC)S7)=C6S5)S4)S3)S2)SC(C)=C1","PBT(E)BTz","-5.73","-3.73","CCCCCCC1=CC=C(C2(C3=CC=C(CCCCCC)C=C3)C3=CC4=C(C=C3C3=C2C2=C(C=C(/C=C5\C(=O)C6=C(C=C(F)C(F)=C6)C5=C(C#N)C#N)S2)S3)C(C2=CC=C(CCCCCC)C=C2)(C2=CC=C(CCCCCC)C=C2)C2=C4SC3=C2SC(/C=C2\C(=O)C4=C(C=C(F)C(F)=C4)C2=C(C#N)C#N)=C3)C=C1","IT-4F","-5.59","-4.06","0.98","8.01","0.4156","3.47","Y. Zhang, D. Liu, T.-K. Lau, L. Zhan, D. Shen, P. W. K. Fong, C. Yan, S. Zhang, X. Lu, C.-S. Lee, J. Hou, H. Chen, G. Li, A Novel Wide-Bandgap Polymer with Deep Ionization Potential Enables Exceeding 16% Efficiency in Ternary Nonfullerene Polymer Solar Cells. Advanced Functional Materials. 30, 1910466 (2020)."
"CCCCCCC(CCCC)COC(=O)C1=C(C2=CN=C(C3=NC=C(C4=C(C(=O)OCC(CCCC)CCCCCC)C=C(C5=CC6=C(C7=CC(F)=C(CC(CC)CCCC)S7)C7=C(C=C(C)S7)C(C7=CC(F)=C(CC(CC)CCCC)S7)=C6S5)S4)S3)S2)SC(C)=C1","PBT(E)BTz","-5.73","-3.73","CCCCCCC1=CC=C(C2(C3=CC=C(CCCCCC)C=C3)C3=CC4=C(C=C3C3=C2C2=C(C=C(/C=C5\C(=O)C6=C(C=CC(C)=C6)C5=C(C#N)C#N)S2)S3)C(C2=CC=C(CCCCCC)C=C2)(C2=CC=C(CCCCCC)C=C2)C2=C4SC3=C2SC(/C=C2\C(=O)C4=C(C=CC(C)=C4)C2=C(C#N)C#N)=C3)C=C1","IT-M","-5.58","-3.98","1.06","0.78","0.2808","0.27","Y. Zhang, D. Liu, T.-K. Lau, L. Zhan, D. Shen, P. W. K. Fong, C. Yan, S. Zhang, X. Lu, C.-S. Lee, J. Hou, H. Chen, G. Li, A Novel Wide-Bandgap Polymer with Deep Ionization Potential Enables Exceeding 16% Efficiency in Ternary Nonfullerene Polymer Solar Cells. Advanced Functional Materials. 30, 1910466 (2020)."
"CCCCC(CC)CC1=C(F)C=C(C2=C3C=C(C4=CC=C(C5=C6C(=O)C7=C(CC(CC)CCCC)SC(CC(CC)CCCC)=C7C(=O)C6=C(C6=CC=C(C)S6)S5)S4)SC3=C(C3=CC(F)=C(CC(CC)CCCC)S3)C3=C2SC(C)=C3)S1","PM6","-5.45","-3.64","CCCCCCCCCCCC1=C(/C=C2\C(=O)C3=C(Cl)SC=C3C2=C(C#N)C#N)SC2=C1SC1=C2N(CC(CC)CCCC)C2=C1C1=NSN=C1C1=C2N(CC(CC)CCCC)C2=C1SC1=C2SC(/C=C2\C(=O)C3=C(Cl)SC=C3C2=C(C#N)C#N)=C1CCCCCCCCCCC","BTP-2F-ThCl","-5.7","-3.99","0.869","25.38","0.774","17.06","Z. Luo, R. Ma, T. Liu, J. Yu, Y. Xiao, R. Sun, G. Xie, J. Yuan, Y. Chen, K. Chen, G. Chai, H. Sun, J. Min, J. Zhang, Y. Zou, C. Yang, X. Lu, F. Gao, H. Yan, Fine-Tuning Energy Levels via Asymmetric End Groups Enables Polymer Solar Cells with Efficiencies over 17%. Joule. 4, 1236–1247 (2020)."
"CCCCC(CC)CC1=C(F)C=C(C2=C3C=C(C4=CC=C(C5=C6C(=O)C7=C(CC(CC)CCCC)SC(CC(CC)CCCC)=C7C(=O)C6=C(C6=CC=C(C)S6)S5)S4)SC3=C(C3=CC(F)=C(CC(CC)CCCC)S3)C3=C2SC(C)=C3)S1","PM6","-5.45","-3.64","CCCCCCCCCCCC1=C(/C=C2\C(=O)C3=C(C=C(F)C(F)=C3)C2=C(C#N)C#N)SC2=C1SC1=C2N(CC(CC)CCCC)C2=C1C1=NSN=C1C1=C2N(CC(CC)CCCC)C2=C1SC1=C2SC(/C=C2\C(=O)C3=C(C=C(F)C(F)=C3)C2=C(C#N)C#N)=C1CCCCCCCCCCC","BTP-4F","-5.85","-3.82","0.841","25.19","0.773","16.37","Z. Luo, R. Ma, T. Liu, J. Yu, Y. Xiao, R. Sun, G. Xie, J. Yuan, Y. Chen, K. Chen, G. Chai, H. Sun, J. Min, J. Zhang, Y. Zou, C. Yang, X. Lu, F. Gao, H. Yan, Fine-Tuning Energy Levels via Asymmetric End Groups Enables Polymer Solar Cells with Efficiencies over 17%. Joule. 4, 1236–1247 (2020)."
"CCCCC(CC)CC1=C(F)C=C(C2=C3C=C(C4=CC=C(C5=C6C(=O)C7=C(CC(CC)CCCC)SC(CC(CC)CCCC)=C7C(=O)C6=C(C6=CC=C(C)S6)S5)S4)SC3=C(C3=CC(F)=C(CC(CC)CCCC)S3)C3=C2SC(C)=C3)S1","PM6","-5.45","-3.64","CCCCCCCCCCCC1=C(/C=C2\C(=O)C3=CC(F)=C(F)C=C3C2=C(C#N)C#N)SC2=C1SC1=C2N(CC(CC)CCCC)C2=C1C1=NSN=C1C1=C2N(CC(CC)CCCC)C2=C1SC1=C2SC(/C=C2\C(=O)C3=C(Cl)SC=C3C2=C(C#N)C#N)=C1CCCCCCCCCCC","BTP-2ThCl","-5.67","-3.95","0.88","23.46","0.698","14.49","Z. Luo, R. Ma, T. Liu, J. Yu, Y. Xiao, R. Sun, G. Xie, J. Yuan, Y. Chen, K. Chen, G. Chai, H. Sun, J. Min, J. Zhang, Y. Zou, C. Yang, X. Lu, F. Gao, H. Yan, Fine-Tuning Energy Levels via Asymmetric End Groups Enables Polymer Solar Cells with Efficiencies over 17%. Joule. 4, 1236–1247 (2020)."
