Repository: JinYSun/BiBERTa

BiBERTa

### **<u>Deep learning-assisted to accelerate the discovery of donor/acceptor pairs for high-performance organic solar cells</u>**

## <u>Motivation</u>

It is a deep learning-based framework built for new donor/acceptor pairs discovery. The framework contains data collection section, PCE prediction section and molecular discovery section. Specifically, a large D/A pair dataset was built by collecting experimental data from literature. Then, a novel RoBERTa-based bi-encoder model (BiBERTa) was developed for PCE prediction by using the SMILES of donor and acceptor pairs as the input. Two pretrained ChemBERTa2 encoders were loaded as initial parameters of the bi-encoder.

File: BiBERTa/dataset/OSC/data.csv (part 39 of 41)
"Donor","Donor_Name","HOMO/D","LUMO/D","Acceptor","Acceptor_Name","HOMO/A","LUMO/A","Voc","Jsc","FF","PCE","reference"
"CCCCCCCCC(CCCCCC)CN1C(=O)C2=C(C3=CC=C(C)S3)SC(C3=CC=C(C4=CC5=C(C6=CC=C(CC(CC)CCCC)S6)C6=C(C=C(C)S6)C(C6=CC=C(CC(CC)CCCC)S6)=C5S4)S3)=C2C1=O","PBDT-TPD","-5.57","-3.59","CCCCCCCCC1(CCCCCCCC)C2=CC3=C(C=C2C2=C1C1=C(C=C(/C=C4\C(=O)C5=C(C=C(Cl)C(Cl)=C5)C4=C(C#N)C#N)S1)S2)C(CCCCCCCC)(CCCCCCCC)C1=C3SC2=C1SC(/C=C1\C(=O)C3=C(C=C(Cl)C(Cl)=C3)C1=C(C#N)C#N)=C2","C8IDTT-4Cl","-5.76","-4.29","0.67","19.11","0.5895","7.55","L. Xie, C. Yang, R. Zhou, Z. Wang, J. Zhang, K. Lu, Z. Wei, Ternary Organic Solar Cells Based on Two Non-fullerene Acceptors with Complimentary Absorption and Balanced Crystallinity. Chinese Journal of Chemistry. 38, 935–940 (2020)."
"CCCCCCCCC(CCCCCC)CN1C(=O)C2=C(C3=CC=C(C)S3)SC(C3=CC=C(C4=CC5=C(C6=CC=C(CC(CC)CCCC)S6)C6=C(C=C(C)S6)C(C6=CC=C(CC(CC)CCCC)S6)=C5S4)S3)=C2C1=O","PBDT-TPD","-5.57","-3.59","CCCCCCC1=CC=C(C2(C3=CC=C(CCCCCC)C=C3)C3=CC4=C(C=C3C3=C2C2=C(C=C(/C=C5\C(=O)C6=C(C=CC=C6)C5=C(C#N)C#N)S2)S3)C(C2=CC=C(CCCCCC)C=C2)(C2=CC=C(CCCCCC)C=C2)C2=C4SC3=C2SC(/C=C2\C(=O)C4=C(C=C(F)C(F)=C4)C2=C(C#N)C#N)=C3)C=C1","ITIC-4F","","","0.77","18.17","0.6215","8.7","L. Xie, C. Yang, R. Zhou, Z. Wang, J. Zhang, K. Lu, Z. Wei, Ternary Organic Solar Cells Based on Two Non-fullerene Acceptors with Complimentary Absorption and Balanced Crystallinity. Chinese Journal of Chemistry. 38, 935–940 (2020)."
"CCCCCCCCC(CCCCCC)CSC1=C(F)C=C(C2=C3C=C(C4=CC=C(C5=C6C(=O)C7=C(CC(CC)CCCC)SC(CC(CC)CCCC)=C7C(=O)C6=C(C6=CC=C(C)S6)S5)S4)SC3=C(C3=CC(F)=C(SCC(CCCCCC)CCCCCCCC)C(F)=C3)C3=C2SC(C)=C3)C=C1F","PBDB-PS2F","","","CCCCCCC1=CC=C(C2(C3=CC=C(CCCCCC)C=C3)C3=CC4=C(C=C3C3=C2C2=C(C=C(/C=C5\C(=O)C6=C(C=C(F)C(F)=C6)C5=C(C#N)C#N)S2)S3)C(C2=CC=C(CCCCCC)C=C2)(C2=CC=C(CCCCCC)C=C2)C2=C4SC3=C2SC(/C=C2\C(=O)C4=C(C=C(F)C(F)=C4)C2=C(C#N)C#N)=C3)C=C1","IT-4F","-5.59","-4.06","0.89","21.31","0.6837","13.56","X. Kang, X. Li, H. Liu, Z. Liang, W. Chen, N. Zheng, S. Qiao, R. Yang, Aggregation Tuning with Heavily Fluorinated Donor Polymer for Efficient Organic Solar Cells. ACS Appl. Mater. Interfaces. 12, 49849–49856 (2020)."
"CCCCCCCCC(CCCCCC)CSC1=CC=C(C2=C3C=C(C4=CC=C(C5=C6C(=O)C7=C(CC(CC)CCCC)SC(CC(CC)CCCC)=C7C(=O)C6=C(C6=CC=C(C)S6)S5)S4)SC3=C(C3=CC=C(SCC(CCCCCC)CCCCCCCC)C=C3)C3=C2SC(C)=C3)C=C1","PBDB-PS","","","CCCCCCC1=CC=C(C2(C3=CC=C(CCCCCC)C=C3)C3=CC4=C(C=C3C3=C2C2=C(C=C(/C=C5\C(=O)C6=C(C=C(F)C(F)=C6)C5=C(C#N)C#N)S2)S3)C(C2=CC=C(CCCCCC)C=C2)(C2=CC=C(CCCCCC)C=C2)C2=C4SC3=C2SC(/C=C2\C(=O)C4=C(C=C(F)C(F)=C4)C2=C(C#N)C#N)=C3)C=C1","IT-4F","-5.59","-4.06","0.78","19.52","0.6638","10.36","X. Kang, X. Li, H. Liu, Z. Liang, W. Chen, N. Zheng, S. Qiao, R. Yang, Aggregation Tuning with Heavily Fluorinated Donor Polymer for Efficient Organic Solar Cells. ACS Appl. Mater. Interfaces. 12, 49849–49856 (2020)."
"CCCCCCCCC(CCCCCC)CN1C(=O)C2=C(SC(C)=C2)C2=CC=C(C3=CC4=C(S3)C(C3=CC=C(CC(CC)CCCC)S3)=C3C=C(C)SC3=C4C3=CC=C(CC(CC)CCCC)S3)C=C21","PBDT-TQO","-5.49","-3.29","CCCCCCC1=CC=C(C2(C3=CC=C(CCCCCC)C=C3)C3=CC4=C(C=C3C3=C2C2=C(C=C(/C=C5\C(=O)C6=C(C=C(F)C(F)=C6)C5=C(C#N)C#N)S2)S3)C(C2=CC=C(CCCCCC)C=C2)(C2=CC=C(CCCCCC)C=C2)C2=C4SC3=C2SC(/C=C2\C(=O)C4=C(C=C(F)C(F)=C4)C2=C(C#N)C#N)=C3)C=C1","IT-4F","-5.59","-4.06","0.9","14.44","0.5892","7.62","J.-W. Ha, H. S. Kim, C. E. Song, H. J. Park, D.-H. Hwang, Thienoquinolinone as a new building block for wide bandgap semiconducting polymer donors for organic solar cells. J. Mater. Chem. C. 8, 12265–12271 (2020)."
"CCCCCCCCC(CCCCCC)CN1C(=O)C2=C(SC(C)=C2)C2=CC=C(C3=CC4=C(S3)C(C3=CC=C(CC(CC)CCCC)S3)=C3C=C(C)SC3=C4C3=CC=C(CC(CC)CCCC)S3)C=C21","PBDT-TQO","-5.49","-3.29","CCCCCCC1=CC=C(C2(C3=CC=C(CCCCCC)C=C3)C3=CC4=C(C=C3C3=C2C2=C(C=C(/C=C5\C(=O)C6=C(C=CC=C6)C5=C(C#N)C#N)S2)S3)C(C2=CC=C(CCCCCC)C=C2)(C2=CC=C(CCCCCC)C=C2)C2=C4SC3=C2SC(/C=C2\C(=O)C4=C(C=CC=C4)C2=C(C#N)C#N)=C3)C=C1","ITIC","-5.48","-3.83","1.04","9.32","0.5304","5.16","J.-W. Ha, H. S. Kim, C. E. Song, H. J. Park, D.-H. Hwang, Thienoquinolinone as a new building block for wide bandgap semiconducting polymer donors for organic solar cells. J. Mater. Chem. C. 8, 12265–12271 (2020)."
"CCCCCCCCC(CCCCCC)CN1C(=O)C2=C(C=CC(C)=C2)C2=C1C=C(C1=CC3=C(S1)C(C1=CC=C(CC(CC)CCCC)S1)=C1C=C(C)SC1=C3C1=CC=C(CC(CC)CCCC)S1)S2","PBDT-TIQO","-5.4","-3.35","CCCCCCC1=CC=C(C2(C3=CC=C(CCCCCC)C=C3)C3=CC4=C(C=C3C3=C2C2=C(C=C(/C=C5\C(=O)C6=C(C=C(F)C(F)=C6)C5=C(C#N)C#N)S2)S3)C(C2=CC=C(CCCCCC)C=C2)(C2=CC=C(CCCCCC)C=C2)C2=C4SC3=C2SC(/C=C2\C(=O)C4=C(C=C(F)C(F)=C4)C2=C(C#N)C#N)=C3)C=C1","IT-4F","-5.59","-4.06","0.8","14.72","0.5031","5.97","J.-W. Ha, H. S. Kim, C. E. Song, H. J. Park, D.-H. Hwang, Thienoquinolinone as a new building block for wide bandgap semiconducting polymer donors for organic solar cells. J. Mater. Chem. C. 8, 12265–12271 (2020)."
"CCCCCCCCC(CCCCCC)CN1C(=O)C2=C(C=CC(C)=C2)C2=C1C=C(C1=CC3=C(S1)C(C1=CC=C(CC(CC)CCCC)S1)=C1C=C(C)SC1=C3C1=CC=C(CC(CC)CCCC)S1)S2","PBDT-TIQO","-5.4","-3.35","CCCCCCC1=CC=C(C2(C3=CC=C(CCCCCC)C=C3)C3=CC4=C(C=C3C3=C2C2=C(C=C(/C=C5\C(=O)C6=C(C=CC=C6)C5=C(C#N)C#N)S2)S3)C(C2=CC=C(CCCCCC)C=C2)(C2=CC=C(CCCCCC)C=C2)C2=C4SC3=C2SC(/C=C2\C(=O)C4=C(C=CC=C4)C2=C(C#N)C#N)=C3)C=C1","ITIC","-5.48","-3.83","0.95","13.33","0.5167","6.56","J.-W. Ha, H. S. Kim, C. E. Song, H. J. Park, D.-H. Hwang, Thienoquinolinone as a new building block for wide bandgap semiconducting polymer donors for organic solar cells. J. Mater. Chem. C. 8, 12265–12271 (2020)."
"CCCCCCCCC(=O)C1=C(C2=CC3=C(C4=CC=C(CC(CC)CCCC)S4)C4=C(C=C(C)S4)C(C4=CC=C(CC(CC)CCCC)S4)=C3S2)SC(C)=C1","PTCO8","-5.39","-3.68","CCCCCCC1=CC=C(C2(C3=CC=C(CCCCCC)C=C3)C3=CC4=C(C=C3C3=C2C2=C(C=C(/C=C5\C(=O)C6=C(C=CC=C6)C5=C(C#N)C#N)S2)S3)C(C2=CC=C(CCCCCC)C=C2)(C2=CC=C(CCCCCC)C=C2)C2=C4SC3=C2SC(/C=C2\C(=O)C4=C(C=CC=C4)C2=C(C#N)C#N)=C3)C=C1","ITIC","-5.48","-3.83","0.99","14.33","0.415","5.91","H. Li, W. Yang, W. Wang, Y. Wu, T. Wang, J. Min, Wide bandgap donor polymers containing carbonyl groups for efficient non-fullerene polymer solar cells. Dyes and Pigments. 186, 108987 (2021)."
"CCCCC(CC)CC1=CC=C(C2=C3C=C(C4=C(C(C)=O)C=C(C)S4)SC3=C(C3=CC=C(CC(CC)CCCC)S3)C3=C2SC(C)=C3)S1","PTCO1","-5.33","-3.64","CCCCCCC1=CC=C(C2(C3=CC=C(CCCCCC)C=C3)C3=CC4=C(C=C3C3=C2C2=C(C=C(/C=C5\C(=O)C6=C(C=CC=C6)C5=C(C#N)C#N)S2)S3)C(C2=CC=C(CCCCCC)C=C2)(C2=CC=C(CCCCCC)C=C2)C2=C4SC3=C2SC(/C=C2\C(=O)C4=C(C=CC=C4)C2=C(C#N)C#N)=C3)C=C1","ITIC","-5.48","-3.83","0.95","16.91","0.579","9.33","H. Li, W. Yang, W. Wang, Y. Wu, T. Wang, J. Min, Wide bandgap donor polymers containing carbonyl groups for efficient non-fullerene polymer solar cells. Dyes and Pigments. 186, 108987 (2021)."
"CCCCCCCCC1=C(C2=CC3=C(C4=CC=C(CC(CC)CCCC)S4)C4=C(C=C(C)S4)C(C4=CC=C(CC(CC)CCCC)S4)=C3S2)SC(C)=C1","PTC8","-5.3","-3.58","CCCCCCC1=CC=C(C2(C3=CC=C(CCCCCC)C=C3)C3=CC4=C(C=C3C3=C2C2=C(C=C(/C=C5\C(=O)C6=C(C=CC=C6)C5=C(C#N)C#N)S2)S3)C(C2=CC=C(CCCCCC)C=C2)(C2=CC=C(CCCCCC)C=C2)C2=C4SC3=C2SC(/C=C2\C(=O)C4=C(C=CC=C4)C2=C(C#N)C#N)=C3)C=C1","ITIC","-5.48","-3.83","0.9","11.57","0.387","4.04","H. Li, W. Yang, W. Wang, Y. Wu, T. Wang, J. Min, Wide bandgap donor polymers containing carbonyl groups for efficient non-fullerene polymer solar cells. Dyes and Pigments. 186, 108987 (2021)."
"C#C/C=C/C(CC)CC1=C(C)SC(C2=CC(F)=C(C3=CC(CC(CC)CCCC)=C(C4=CC5=C(C6=CC=C(CC(CC)CCCC)S6)C6=C(C=C(C)S6)C(C6=CC=C(CC(CC)CCCC)S6)=C5S4)S3)C=C2F)=C1","BDT-2FBnT","-5.48","-3.45","CCCCCCC1=CC=C(C2(C3=CC=C(CCCCCC)C=C3)C3=CC4=C(C=C3C3=C2C2=C(C=C(/C=C5\C(=O)C6=C(C=CC=C6)C5=C(C#N)C#N)S2)S3)C(C2=CC=C(CCCCCC)C=C2)(C2=CC=C(CCCCCC)C=C2)C2=C4SC3=C2SC(/C=C2\C(=O)C4=C(C=CC=C4)C2=C(C#N)C#N)=C3)C=C1","ITIC","-5.48","-3.83","0.919","16.1","0.641","9.5","G. P. Kini, H. S. Park, S. J. Jeon, Y. W. Han, D. K. Moon, A 2,5-difluoro benzene-based low cost and efficient polymer donor for non-fullerene solar cells. Solar Energy. 207, 720–728 (2020)."
"CCCCCCCCC(CCCCCC)COC(=O)C1=C(C2=CC=C(C)S2)SC2=C1SC(C1=CC=C(C3=CC=C(C4=C(F)C(F)=C(C5=CC=C(C)S5)C5=NN(CC(CCCCCC)CCCCCCCC)N=C54)S3)S1)=C2C(=O)OCC(CCCCCC)CCCCCCCC","PBTz4T2C-b","-5.4","-3.57","CCCCCCC1=CC=C(C2(C3=CC=C(CCCCCC)C=C3)C3=CC4=C(C=C3C3=C2C2=C(C=C(/C=C5\C(=O)C6=CC=C(F)C=C6C5=C(C#N)C#N)S2)S3)C(C2=CC=C(CCCCCC)C=C2)(C2=CC=C(CCCCCC)C=C2)C2=C4SC3=C2SC(/C=C2\C(=O)C4=CC=C(F)C=C4C2=C(C#N)C#N)=C3)C=C1","IT-2F","-5.67","-4.02","0.773","12.88","0.6441","6.41","Q. Xie, Y. Liu, X. Liao, Y. Cui, S. Huang, L. Hu, Q. He, L. Chen, Y. Chen, Isomeric Effect of Wide Bandgap Polymer Donors with High Crystallinity to Achieve Efficient Polymer Solar Cells. Macromolecular Rapid Communications. 41, 2000454 (2020)."
"CCCCCCCCC(CCCCCC)COC(=O)C1=C(C2=CC3=C(C=C(C4=C(C(=O)OCC(CCCCCC)CCCCCCCC)C=C(C5=CC=C(C6=C(F)C(F)=C(C7=CC=C(C)S7)C7=NN(CC(CCCCCC)CCCCCCCC)N=C76)S5)S4)S3)S2)SC(C)=C1","PBTz4T2C-a","-5.49","-3.6","CCCCCCC1=CC=C(C2(C3=CC=C(CCCCCC)C=C3)C3=CC4=C(C=C3C3=C2C2=C(C=C(/C=C5\C(=O)C6=CC=C(F)C=C6C5=C(C#N)C#N)S2)S3)C(C2=CC=C(CCCCCC)C=C2)(C2=CC=C(CCCCCC)C=C2)C2=C4SC3=C2SC(/C=C2\C(=O)C4=CC=C(F)C=C4C2=C(C#N)C#N)=C3)C=C1","IT-2F","-5.67","-4.02","0.868","17.75","0.715","11.02","Q. Xie, Y. Liu, X. Liao, Y. Cui, S. Huang, L. Hu, Q. He, L. Chen, Y. Chen, Isomeric Effect of Wide Bandgap Polymer Donors with High Crystallinity to Achieve Efficient Polymer Solar Cells. Macromolecular Rapid Communications. 41, 2000454 (2020)."
"CCCCCCCCC1=C(C)SC(C2=NC3=C(N=C(C4=C(F)C(CCCCCCCC)=C(C5=CC6=C(S5)C(C5=CC(CCCCCC)=C(CCCCCC)S5)=C5C=C(C)SC5=C6C5=CC(CCCCCC)=C(CCCCCC)S5)S4)S3)S2)=C1F","PB[N][F]","-5.25","-3.32","CCCCCCCCCCCC1=C(/C=C2\C(=O)C3=C(C=C(F)C(F)=C3)C2=C(C#N)C#N)SC2=C1SC1=C2N(CC(CC)CCCC)C2=C1C1=NSN=C1C1=C2N(CC(CC)CCCC)C2=C1SC1=C2SC(/C=C2\C(=O)C3=C(C=C(F)C(F)=C3)C2=C(C#N)C#N)=C1CCCCCCCCCCC","Y6","-5.65","-4.1","0.85","25","0.681","14.4","Z. Cao, J. Chen, S. Liu, X. Jiao, S. Ma, J. Zhao, Q. Li, Y.-P. Cai, F. Huang, Synergistic Effects of Polymer Donor Backbone Fluorination and Nitrogenation Translate into Efficient Non-Fullerene Bulk-Heterojunction Polymer Solar Cells. ACS Appl. Mater. Interfaces. 12, 9545–9554 (2020)."
"CCCCCCCCC1=C(C)SC(C2=NC3=C(N=C(C4=CC(CCCCCCCC)=C(C5=CC6=C(S5)C(C5=CC(CCCCCC)=C(CCCCCC)S5)=C5C=C(C)SC5=C6C5=CC(CCCCCC)=C(CCCCCC)S5)S4)S3)S2)=C1","PB[N]","-5.2","-3.29","CCCCCCCCCCCC1=C(/C=C2\C(=O)C3=C(C=C(F)C(F)=C3)C2=C(C#N)C#N)SC2=C1SC1=C2N(CC(CC)CCCC)C2=C1C1=NSN=C1C1=C2N(CC(CC)CCCC)C2=C1SC1=C2SC(/C=C2\C(=O)C3=C(C=C(F)C(F)=C3)C2=C(C#N)C#N)=C1CCCCCCCCCCC","Y6","-5.65","-4.1","0.78","25.5","0.593","11.8","Z. Cao, J. Chen, S. Liu, X. Jiao, S. Ma, J. Zhao, Q. Li, Y.-P. Cai, F. Huang, Synergistic Effects of Polymer Donor Backbone Fluorination and Nitrogenation Translate into Efficient Non-Fullerene Bulk-Heterojunction Polymer Solar Cells. ACS Appl. Mater. Interfaces. 12, 9545–9554 (2020)."
"CCCCCCCCC1=C(C)SC(C2=CC3=C(C=C(C4=CC(CCCCCCCC)=C(C5=CC6=C(S5)C(C5=CC(CCCCCC)=C(CCCCCC)S5)=C5C=C(C)SC5=C6C5=CC(CCCCCC)=C(CCCCCC)S5)S4)S3)S2)=C1","PB","-5.05","-3.04","CCCCCCCCCCCC1=C(/C=C2\C(=O)C3=C(C=C(F)C(F)=C3)C2=C(C#N)C#N)SC2=C1SC1=C2N(CC(CC)CCCC)C2=C1C1=NSN=C1C1=C2N(CC(CC)CCCC)C2=C1SC1=C2SC(/C=C2\C(=O)C3=C(C=C(F)C(F)=C3)C2=C(C#N)C#N)=C1CCCCCCCCCCC","Y6","-5.65","-4.1","0.56","14.6","0.438","3.6","Z. Cao, J. Chen, S. Liu, X. Jiao, S. Ma, J. Zhao, Q. Li, Y.-P. Cai, F. Huang, Synergistic Effects of Polymer Donor Backbone Fluorination and Nitrogenation Translate into Efficient Non-Fullerene Bulk-Heterojunction Polymer Solar Cells. ACS Appl. Mater. Interfaces. 12, 9545–9554 (2020)."
"CCCCC(CC)CSC1=CC=C(C2=C3C=C(C4=CC=C(C5=C6C(=O)C7=C(SCC(CC)CCCC)SC(SCC(CC)CCCC)=C7C(=O)C6=C(C6=CC=C(C)S6)S5)S4)SC3=C(C3=CC=C(SCC(CC)CCCC)S3)C3=C2SC(C)=C3)S1","PSBDB-TS","-5.56","-3.78","CCCCCCC1=CC=C(C2(C3=CC=C(CCCCCC)C=C3)C3=CC4=C(C=C3C3=C2C2=C(C=C(/C=C5\C(=O)C6=C(C=CC(C)=C6)C5=C(C#N)C#N)S2)S3)C(C2=CC=C(CCCCCC)C=C2)(C2=CC=C(CCCCCC)C=C2)C2=C4SC3=C2SC(/C=C2\C(=O)C4=C(C=CC(C)=C4)C2=C(C#N)C#N)=C3)C=C1","IT-M","-5.58","-3.98","0.94","14.65","0.49","6.78","K. Park, C. Sun, S.-Y. Jang, C. Wang, J. Li, Q. Zhao, H. Kang, K. Lee, S.-K. Kwon, Y.-H. Kim, Alkylthio-substitution on wide bandgap conjugated polymers for non-fullerene acceptor-based organic solar cells. Dyes and Pigments. 182, 108601 (2020)."
"CCCCC(CC)CSC1=CC=C(C2=C3C=C(C4=CC=C(C5=C6C(=O)C7=C(SCC(CC)CCCC)SC(CC(CC)CCCC)=C7C(=O)C6=C(C6=CC=C(C)S6)S5)S4)SC3=C(C3=CC=C(SCC(CC)CCCC)S3)C3=C2SC(C)=C3)S1","P1SBDB-TS","-5.51","-3.7","CCCCCCC1=CC=C(C2(C3=CC=C(CCCCCC)C=C3)C3=CC4=C(C=C3C3=C2C2=C(C=C(/C=C5\C(=O)C6=C(C=CC(C)=C6)C5=C(C#N)C#N)S2)S3)C(C2=CC=C(CCCCCC)C=C2)(C2=CC=C(CCCCCC)C=C2)C2=C4SC3=C2SC(/C=C2\C(=O)C4=C(C=CC(C)=C4)C2=C(C#N)C#N)=C3)C=C1","IT-M","-5.58","-3.98","0.92","15.35","0.49","6.88","K. Park, C. Sun, S.-Y. Jang, C. Wang, J. Li, Q. Zhao, H. Kang, K. Lee, S.-K. Kwon, Y.-H. Kim, Alkylthio-substitution on wide bandgap conjugated polymers for non-fullerene acceptor-based organic solar cells. Dyes and Pigments. 182, 108601 (2020)."
"CCCCCCCCC(CCCCCC)CC1=C(C)SC(C2=C(F)C(F)=C(C3=CC=C(C4=C(F)C(F)=C(C5=CC(CC(CCCCCC)CCCCCCCC)=C(C6=CC(CC(CC)CCCC)=C(C7=NC8=C(N=C(C9=C(CC(CC)CCCC)C=C(C)S9)S8)S7)S6)S5)C5=NSN=C54)S3)C3=NSN=C32)=C1","P1","-5.54","-3.87","CCCCCCC1=CC=C(C2(C3=CC=C(CCCCCC)C=C3)C3=CC4=C(C=C3C3=C2C2=C(C=C(/C=C5\C(=O)C6=C(C=C(F)C(F)=C6)C5=C(C#N)C#N)S2)S3)C(C2=CC=C(CCCCCC)C=C2)(C2=CC=C(CCCCCC)C=C2)C2=C4SC3=C2SC(/C=C2\C(=O)C4=C(C=C(F)C(F)=C4)C2=C(C#N)C#N)=C3)C=C1","IT-4F","-5.59","-4.06","0.74","21.6","0.55","8.8","P. M. Kuznetsov, P. I. Proshin, S. L. Nikitenko, A. V. Lolaeva, S. G. Vasil’ev, P. A. Troshin, A. V. Akkuratov, Design of novel thiazolothiazole-based conjugated polymer for efficient fullerene and non-fullerene organic solar cells. Synthetic Metals. 268, 116508 (2020)."
"CCCCCCC(CCCC)CC1=C(C)SC(C2=NC3=C(N=C(C4=CC(CC(CCCC)CCCCCC)=C(C5=CC6=C(C7=CC=C(CC(CC)CCCC)S7)C7=C(C=C(C)S7)C(C7=CC=C(CC(CC)CCCC)S7)=C6S5)S4)S3)S2)=C1","PTzTz","","","CCCCCCC1=CC=C(C2(C3=CC=C(CCCCCC)C=C3)C3=CC4=C(C=C3C3=C2C2=C(C=C(/C=C5\C(=O)C6=C(C=C(F)C(F)=C6)C5=C(C#N)C#N)S2)S3)C(C2=CC=C(CCCCCC)C=C2)(C2=CC=C(CCCCCC)C=C2)C2=C4SC3=C2SC(/C=C2\C(=O)C4=C(C=C(F)C(F)=C4)C2=C(C#N)C#N)=C3)C=C1","IT-4F","-5.59","-4.06","0.82","18.81","0.69","10.63","C. Xue, Y. Tang, S. Liu, H. Feng, S. Li, D. Xia, Achieving efficient polymer solar cells based on benzodithiophene–thiazole-containing wide band gap polymer donors by changing the linkage patterns of two thiazoles. New J. Chem. 44, 13100–13107 (2020)."
"CCCCCCC(CCCC)CC1=C(C)SC(C2=CN=C(C3=NC=C(C4=CC(CC(CCCC)CCCCCC)=C(C5=CC6=C(C7=CC=C(CC(CC)CCCC)S7)C7=C(C=C(C)S7)C(C7=CC=C(CC(CC)CCCC)S7)=C6S5)S4)S3)S2)=C1","PBTz","","","CCCCCCC1=CC=C(C2(C3=CC=C(CCCCCC)C=C3)C3=CC4=C(C=C3C3=C2C2=C(C=C(/C=C5\C(=O)C6=C(C=C(F)C(F)=C6)C5=C(C#N)C#N)S2)S3)C(C2=CC=C(CCCCCC)C=C2)(C2=CC=C(CCCCCC)C=C2)C2=C4SC3=C2SC(/C=C2\C(=O)C4=C(C=C(F)C(F)=C4)C2=C(C#N)C#N)=C3)C=C1","IT-4F","-5.59","-4.06","0.84","17.68","0.59","8.76","C. Xue, Y. Tang, S. Liu, H. Feng, S. Li, D. Xia, Achieving efficient polymer solar cells based on benzodithiophene–thiazole-containing wide band gap polymer donors by changing the linkage patterns of two thiazoles. New J. Chem. 44, 13100–13107 (2020)."
"CCCCCCCCCC(CCC1=CC=C(C)S1)CC1=C(Cl)C=C(C2=C3C=C(C4=CC=C(C5=C6C(=O)C7=C(CC(CC)CCCC)SC(CC(CC)CCCC)=C7C(=O)C6=C(C6=CC=C(C)S6)S5)S4)SC3=C(C3=CC(Cl)=C(CC(CCCCCCCCC)CCC4=CC=C(CCCCCC)S4)S3)C3=C2SC(C)=C3)S1","PBDB-T-T","","","CCCCCCCCCCCC1=C(/C=C2\C(=O)C3=C(C=C(F)C(F)=C3)C2=C(C#N)C#N)SC2=C1SC1=C2N(CC(CC)CCCC)C2=C1C1=NSN=C1C1=C2N(CC(CC)CCCC)C2=C1SC1=C2SC(/C=C2\C(=O)C3=C(C=C(F)C(F)=C3)C2=C(C#N)C#N)=C1CCCCCCCCCCC","Y6","-5.65","-4.1","0.78","24.74","0.66","12.68","F. Liu, C. Xiao, G. Feng, C. Li, Y. Wu, E. Zhou, W. Li, End Group Engineering on the Side Chains of Conjugated Polymers toward Efficient Non-Fullerene Organic Solar Cells. ACS Appl. Mater. Interfaces. 12, 6151–6158 (2020)."
"CCCCCCCCCC(CCOC)CC1=C(Cl)C=C(C2=C3C=C(C4=CC=C(C5=C6C(=O)C7=C(CC(CC)CCCC)SC(CC(CC)CCCC)=C7C(=O)C6=C(C6=CC=C(C)S6)S5)S4)SC3=C(C3=CC(Cl)=C(CC(CCCCCCCCC)CCOC)S3)C3=C2SC(C)=C3)S1","PBDB-T-OMe","","","CCCCCCCCCCCC1=C(/C=C2\C(=O)C3=C(C=C(F)C(F)=C3)C2=C(C#N)C#N)SC2=C1SC1=C2N(CC(CC)CCCC)C2=C1C1=NSN=C1C1=C2N(CC(CC)CCCC)C2=C1SC1=C2SC(/C=C2\C(=O)C3=C(C=C(F)C(F)=C3)C2=C(C#N)C#N)=C1CCCCCCCCCCC","Y6","-5.65","-4.1","0.76","24.14","0.69","12.75","F. Liu, C. Xiao, G. Feng, C. Li, Y. Wu, E. Zhou, W. Li, End Group Engineering on the Side Chains of Conjugated Polymers toward Efficient Non-Fullerene Organic Solar Cells. ACS Appl. Mater. Interfaces. 12, 6151–6158 (2020)."
"CCCCCCCCCC(CC)CC1=C(Cl)C=C(C2=C3C=C(C4=CC=C(C5=C6C(=O)C7=C(CC(CC)CCCC)SC(CC(CC)CCCC)=C7C(=O)C6=C(C6=CC=C(C)S6)S5)S4)SC3=C(C3=CC(Cl)=C(CC(CC)CCCCCCCCC)S3)C3=C2SC(C)=C3)S1","PBDB-T-H","","","CCCCCCCCCCCC1=C(/C=C2\C(=O)C3=C(C=C(F)C(F)=C3)C2=C(C#N)C#N)SC2=C1SC1=C2N(CC(CC)CCCC)C2=C1C1=NSN=C1C1=C2N(CC(CC)CCCC)C2=C1SC1=C2SC(/C=C2\C(=O)C3=C(C=C(F)C(F)=C3)C2=C(C#N)C#N)=C1CCCCCCCCCCC","Y6","-5.65","-4.1","0.8","20.78","0.6","9.94","F. Liu, C. Xiao, G. Feng, C. Li, Y. Wu, E. Zhou, W. Li, End Group Engineering on the Side Chains of Conjugated Polymers toward Efficient Non-Fullerene Organic Solar Cells. ACS Appl. Mater. Interfaces. 12, 6151–6158 (2020)."
"CCCCCCCCCC(CCBr)CC1=C(Cl)C=C(C2=C3C=C(C4=CC=C(C5=C6C(=O)C7=C(CC(CC)CCCC)SC(CC(CC)CCCC)=C7C(=O)C6=C(C6=CC=C(C)S6)S5)S4)SC3=C(C3=CC(Cl)=C(CC(CCBr)CCCCCCCCC)S3)C3=C2SC(C)=C3)S1","PBDB-T-Br","","","CCCCCCCCCCCC1=C(/C=C2\C(=O)C3=C(C=C(F)C(F)=C3)C2=C(C#N)C#N)SC2=C1SC1=C2N(CC(CC)CCCC)C2=C1C1=NSN=C1C1=C2N(CC(CC)CCCC)C2=C1SC1=C2SC(/C=C2\C(=O)C3=C(C=C(F)C(F)=C3)C2=C(C#N)C#N)=C1CCCCCCCCCCC","Y6","-5.65","-4.1","0.79","25.32","0.66","13.2","F. Liu, C. Xiao, G. Feng, C. Li, Y. Wu, E. Zhou, W. Li, End Group Engineering on the Side Chains of Conjugated Polymers toward Efficient Non-Fullerene Organic Solar Cells. ACS Appl. Mater. Interfaces. 12, 6151–6158 (2020)."
"CCCCCCCCC(CCCCCC)CN1N=C2C(=N1)C(C1=CC=C(C3=CC4=C(C5=CC(Cl)=C(OCC(CCCC)CCCCCC)C(Cl)=C5)C5=C(C=C(C)S5)C(C5=CC=C(OCC(CCCC)CCCCCC)C(Cl)=C5)=C4S3)S1)=C(F)C(F)=C2C1=CC=C(C)S1","DZ3","-5.4","-3.17","CCCCCCC1=CC=C(C2(C3=CC=C(CCCCCC)C=C3)C3=CC4=C(C=C3C3=C2C2=C(C=C(/C=C5\C(=O)C6=C(C)SC=C6C5=C(C#N)C#N)S2)S3)C(C2=CC=C(CCCCCC)C=C2)(C2=CC=C(CCCCCC)C=C2)C2=C4SC3=C2SC(/C=C2\C(=O)C4=C(C)SC=C4C2=C(C#N)C#N)=C3)C=C1","MEIC","-5.57","-3.92","0.998","9.997","0.598","5.97","Y. Zhang, Y. Wang, R. Ma, Z. Luo, T. Liu, S.-H. Kang, H. Yan, Z. Yuan, C. Yang, Y. Chen, Wide Band-gap Two-dimension Conjugated Polymer Donors with Different Amounts of Chlorine Substitution on Alkoxyphenyl Conjugated Side Chains for Non-fullerene Polymer Solar Cells. Chin J Polym Sci. 38, 797–805 (2020)."
"CCCCCCCCC(CCCCCC)CN1N=C2C(=N1)C(C1=CC=C(C3=CC4=C(C5=CC=C(OCC(CCCC)CCCCCC)C(Cl)=C5)C5=C(C=C(C)S5)C(C5=CC=C(OCC(CCCC)CCCCCC)C(Cl)=C5)=C4S3)S1)=C(F)C(F)=C2C1=CC=C(C)S1","DZ2","-5.32","-3.13","CCCCCCC1=CC=C(C2(C3=CC=C(CCCCCC)C=C3)C3=CC4=C(C=C3C3=C2C2=C(C=C(/C=C5\C(=O)C6=C(C)SC=C6C5=C(C#N)C#N)S2)S3)C(C2=CC=C(CCCCCC)C=C2)(C2=CC=C(CCCCCC)C=C2)C2=C4SC3=C2SC(/C=C2\C(=O)C4=C(C)SC=C4C2=C(C#N)C#N)=C3)C=C1","MEIC","-5.57","-3.92","0.872","16.9","0.677","10.22","Y. Zhang, Y. Wang, R. Ma, Z. Luo, T. Liu, S.-H. Kang, H. Yan, Z. Yuan, C. Yang, Y. Chen, Wide Band-gap Two-dimension Conjugated Polymer Donors with Different Amounts of Chlorine Substitution on Alkoxyphenyl Conjugated Side Chains for Non-fullerene Polymer Solar Cells. Chin J Polym Sci. 38, 797–805 (2020)."
"CCCCCCCCC(CCCCCC)CN1N=C2C(=N1)C(C1=CC=C(C3=CC4=C(C5=CC=C(OCC(CCCC)CCCCCC)C=C5)C5=C(C=C(C)S5)C(C5=CC=C(OCC(CCCC)CCCCCC)C=C5)=C4S3)S1)=C(F)C(F)=C2C1=CC=C(C)S1","DZ1","-5.26","-3.05","CCCCCCC1=CC=C(C2(C3=CC=C(CCCCCC)C=C3)C3=CC4=C(C=C3C3=C2C2=C(C=C(/C=C5\C(=O)C6=C(C)SC=C6C5=C(C#N)C#N)S2)S3)C(C2=CC=C(CCCCCC)C=C2)(C2=CC=C(CCCCCC)C=C2)C2=C4SC3=C2SC(/C=C2\C(=O)C4=C(C)SC=C4C2=C(C#N)C#N)=C3)C=C1","MEIC","-5.57","-3.92","0.81","15.01","0.653","8.26","Y. Zhang, Y. Wang, R. Ma, Z. Luo, T. Liu, S.-H. Kang, H. Yan, Z. Yuan, C. Yang, Y. Chen, Wide Band-gap Two-dimension Conjugated Polymer Donors with Different Amounts of Chlorine Substitution on Alkoxyphenyl Conjugated Side Chains for Non-fullerene Polymer Solar Cells. Chin J Polym Sci. 38, 797–805 (2020)."
"CCCCCCCCOC1=CC=CC(C2=NC3=C(N=C2C2=CC=CC(OCCCCCCCC)=C2)C(C2=CC=C(C4=CC5=C(S4)C4=C(C6=CC(Cl)=C(CC(CCCC)CCCCCC)S6)C6=C(C7=C(C=C(C)S7)S6)C(C6=CC(Cl)=C(CC(CCCC)CCCCCC)S6)=C4S5)S2)=C(F)C(F)=C3C2=CC=C(C)S2)=C1","PE65","-5.29","-3.5","CCCCCCCCCCCC1=C(/C=C2\C(=O)C3=C(C=C(F)C(F)=C3)C2=C(C#N)C#N)SC2=C1SC1=C2N(CC(CC)CCCC)C2=C1C1=NSN=C1C1=C2N(CC(CC)CCCC)C2=C1SC1=C2SC(/C=C2\C(=O)C3=C(C=C(F)C(F)=C3)C2=C(C#N)C#N)=C1CCCCCCCCCCC","Y6","-5.65","-4.1","0.77","25.2","0.67","13.01","J. Zhou, B. Zhang, W. Zou, A. Tang, Y. Geng, Q. Zeng, Q. Guo, E. Zhou, Chlorination of dithienobenzodithiophene (DTBDT) based polymers to simultaneously improve the VOC, JSC and FF of non-fullerene organic solar cells. Sustainable Energy Fuels. 4, 5665–5673 (2020)."
"CCCCCCCCOC1=CC=CC(C2=NC3=C(N=C2C2=CC=CC(OCCCCCCCC)=C2)C(C2=CC=C(C4=CC5=C(S4)C4=C(C6=CC(Cl)=C(CC(CCCC)CCCCCC)S6)C6=C(C7=C(C=C(C)S7)S6)C(C6=CC(Cl)=C(CC(CCCC)CCCCCC)S6)=C4S5)S2)=C(F)C(F)=C3C2=CC=C(C)S2)=C1","PE65","-5.29","-3.5","CCCCCCC1=CC=C(C2(C3=CC=C(CCCCCC)C=C3)C3=CC4=C(C=C3C3=C2C2=C(C=C(/C=C5\C(=O)C6=C(C=CC=C6)C5=C(C#N)C#N)S2)S3)C(C2=CC=C(CCCCCC)C=C2)(C2=CC=C(CCCCCC)C=C2)C2=C4SC3=C2SC(/C=C2\C(=O)C4=C(C=CC=C4)C2=C(C#N)C#N)=C3)C=C1","ITIC","-5.48","-3.83","0.94","14.4","0.67","9.13","J. Zhou, B. Zhang, W. Zou, A. Tang, Y. Geng, Q. Zeng, Q. Guo, E. Zhou, Chlorination of dithienobenzodithiophene (DTBDT) based polymers to simultaneously improve the VOC, JSC and FF of non-fullerene organic solar cells. Sustainable Energy Fuels. 4, 5665–5673 (2020)."
"CCCCCCCCOC1=CC=CC(C2=NC3=C(N=C2C2=CC=CC(OCCCCCCCC)=C2)C(C2=CC=C(C4=CC5=C(S4)C4=C(C)C6=C(C(C)=C4S5)C4=C(C=C(C)S4)S6)S2)=C(F)C(F)=C3C2=CC=C(C)S2)=C1","PE64","-5.16","-3.53","CCCCCCCCCCCC1=C(/C=C2\C(=O)C3=C(C=C(F)C(F)=C3)C2=C(C#N)C#N)SC2=C1SC1=C2N(CC(CC)CCCC)C2=C1C1=NSN=C1C1=C2N(CC(CC)CCCC)C2=C1SC1=C2SC(/C=C2\C(=O)C3=C(C=C(F)C(F)=C3)C2=C(C#N)C#N)=C1CCCCCCCCCCC","Y6","-5.65","-4.1","0.5","14.05","0.5","3.54","J. Zhou, B. Zhang, W. Zou, A. Tang, Y. Geng, Q. Zeng, Q. Guo, E. Zhou, Chlorination of dithienobenzodithiophene (DTBDT) based polymers to simultaneously improve the VOC, JSC and FF of non-fullerene organic solar cells. Sustainable Energy Fuels. 4, 5665–5673 (2020)."
"CCCCCCCCOC1=CC=CC(C2=NC3=C(N=C2C2=CC=CC(OCCCCCCCC)=C2)C(C2=CC=C(C4=CC5=C(S4)C4=C(C)C6=C(C(C)=C4S5)C4=C(C=C(C)S4)S6)S2)=C(F)C(F)=C3C2=CC=C(C)S2)=C1","PE64","-5.16","-3.53","CCCCCCC1=CC=C(C2(C3=CC=C(CCCCCC)C=C3)C3=CC4=C(C=C3C3=C2C2=C(C=C(/C=C5\C(=O)C6=C(C=CC=C6)C5=C(C#N)C#N)S2)S3)C(C2=CC=C(CCCCCC)C=C2)(C2=CC=C(CCCCCC)C=C2)C2=C4SC3=C2SC(/C=C2\C(=O)C4=C(C=CC=C4)C2=C(C#N)C#N)=C3)C=C1","ITIC","-5.48","-3.83","0.79","12.43","0.48","4.69","J. Zhou, B. Zhang, W. Zou, A. Tang, Y. Geng, Q. Zeng, Q. Guo, E. Zhou, Chlorination of dithienobenzodithiophene (DTBDT) based polymers to simultaneously improve the VOC, JSC and FF of non-fullerene organic solar cells. Sustainable Energy Fuels. 4, 5665–5673 (2020)."
"CCCCCCCCCCCCC(CCCCCCCCCC)CC1=C(C)SC(C2=CC3=C(S2)C2=C(C=C(C4=CC(CC(CCCCCCCCCC)CCCCCCCCCCCC)=C(C5=CC=C(/C=C/C6=CC=C(C)S6)S5)S4)S2)C2=NON=C23)=C1","PBOTVT","-5.36","-3.5","CCCCCCC1=CC=C(C2(C3=CC=C(CCCCCC)C=C3)C3=CC4=C(C=C3C3=C2C2=C(C=C(/C=C5\C(=O)C6=C(C=C(Cl)C(Cl)=C6)C5=C(C#N)C#N)S2)S3)C(C2=CC=C(CCCCCC)C=C2)(C2=CC=C(CCCCCC)C=C2)C2=C4SC3=C2SC(/C=C2\C(=O)C4=C(C=C(Cl)C(Cl)=C4)C2=C(C#N)C#N)=C3)C=C1","IT-4Cl","-5.75","-4.09","0.66","8.87","0.531","3.12","H. Jiang, G. Qin, L. Zhang, F. Pan, Z. Wu, Q. Wang, G. Wen, W. Zhang, Y. Cao, J. Chen, Dithienobenzoxadiazole-based wide bandgap donor polymers with strong aggregation properties for the preparation of efficient as-cast non-fullerene polymer solar cells processed using a non-halogenated solvent. J. Mater. Chem. C. 9, 249–259 (2021)."
"CCCCCCCCCCCCC(CCCCCCCCCC)CC1=C(C)SC(C2=CC3=C(S2)C2=C(C=C(C4=CC(CC(CCCCCCCCCC)CCCCCCCCCCCC)=C(C5=CC6=C(C=C(C)S6)S5)S4)S2)C2=NON=C23)=C1","PBOTT","-5.53","-3.67","CCCCCCC1=CC=C(C2(C3=CC=C(CCCCCC)C=C3)C3=CC4=C(C=C3C3=C2C2=C(C=C(/C=C5\C(=O)C6=C(C=C(Cl)C(Cl)=C6)C5=C(C#N)C#N)S2)S3)C(C2=CC=C(CCCCCC)C=C2)(C2=CC=C(CCCCCC)C=C2)C2=C4SC3=C2SC(/C=C2\C(=O)C4=C(C=C(Cl)C(Cl)=C4)C2=C(C#N)C#N)=C3)C=C1","IT-4Cl","-5.75","-4.09","0.84","14.95","0.655","8.25","H. Jiang, G. Qin, L. Zhang, F. Pan, Z. Wu, Q. Wang, G. Wen, W. Zhang, Y. Cao, J. Chen, Dithienobenzoxadiazole-based wide bandgap donor polymers with strong aggregation properties for the preparation of efficient as-cast non-fullerene polymer solar cells processed using a non-halogenated solvent. J. Mater. Chem. C. 9, 249–259 (2021)."
"CCCCCCCCCCCCC(CCCCCCCCCC)CC1=C(C)SC(C2=CC3=C(S2)C2=C(C=C(C4=CC(CC(CCCCCCCCCC)CCCCCCCCCCCC)=C(C5=CC(F)=C(C6=C(F)C=C(C)S6)S5)S4)S2)C2=NON=C23)=C1","PBOffDT","-5.6","-3.69","CCCCCCC1=CC=C(C2(C3=CC=C(CCCCCC)C=C3)C3=CC4=C(C=C3C3=C2C2=C(C=C(/C=C5\C(=O)C6=C(C=C(Cl)C(Cl)=C6)C5=C(C#N)C#N)S2)S3)C(C2=CC=C(CCCCCC)C=C2)(C2=CC=C(CCCCCC)C=C2)C2=C4SC3=C2SC(/C=C2\C(=O)C4=C(C=C(Cl)C(Cl)=C4)C2=C(C#N)C#N)=C3)C=C1","IT-4Cl","-5.75","-4.09","0.86","18.27","0.671","10.56","H. Jiang, G. Qin, L. Zhang, F. Pan, Z. Wu, Q. Wang, G. Wen, W. Zhang, Y. Cao, J. Chen, Dithienobenzoxadiazole-based wide bandgap donor polymers with strong aggregation properties for the preparation of efficient as-cast non-fullerene polymer solar cells processed using a non-halogenated solvent. J. Mater. Chem. C. 9, 249–259 (2021)."
"CCCCCCOC1=CC=CC(C2=C(C3=CC=CC(OCCCCCC)=C3)N=C3C(=N2)C(C2=CC=C(C4=CC5=C(S4)C(C4=CC=C(CC(CC)CCCC)S4)=C4C=C(C)SC4=C5C4=CC=C(CC(CC)CCCC)S4)S2)=C(F)C(F)=C3C2=CC=C(C)S2)=C1","PBDTT-TQxT","-5.46","-3.35","CCCCCCC1=CC=C(C2(C3=CC=C(CCCCCC)C=C3)C3=CC4=C(C=C3C3=C2C2=C(C=C(/C=C5\C(=O)C6=C(C=CC=C6)C5=C(C#N)C#N)S2)S3)C(C2=CC=C(CCCCCC)C=C2)(C2=CC=C(CCCCCC)C=C2)C2=C4SC3=C2SC(/C=C2\C(=O)C4=C(C=CC=C4)C2=C(C#N)C#N)=C3)C=C1","ITIC","-5.48","-3.83","0.84","13.57","0.65","7.45","R. Lenaerts, D. Devisscher, G. Pirotte, S. Gielen, S. Mertens, T. Cardeynaels, B. Champagne, L. Lutsen, D. Vanderzande, P. Adriaensens, P. Verstappen, K. Vandewal, W. Maes, The effect of halogenation on PBDTT-TQxT based non-fullerene polymer solar cells – Chlorination vs fluorination. Dyes and Pigments. 181, 108577 (2020)."
"CCCCCCOC1=CC=CC(C2=C(C3=CC=CC(OCCCCCC)=C3)N=C3C(=N2)C(C2=CC=C(C4=CC5=C(S4)C(C4=CC(Cl)=C(CC(CC)CCCC)S4)=C4C=C(C)SC4=C5C4=CC(Cl)=C(CC(CC)CCCC)S4)S2)=C(F)C(F)=C3C2=CC=C(C)S2)=C1","PBDTClT-TQxT","-5.53","-3.35","CCCCCCC1=CC=C(C2(C3=CC=C(CCCCCC)C=C3)C3=CC4=C(C=C3C3=C2C2=C(C=C(/C=C5\C(=O)C6=C(C=CC=C6)C5=C(C#N)C#N)S2)S3)C(C2=CC=C(CCCCCC)C=C2)(C2=CC=C(CCCCCC)C=C2)C2=C4SC3=C2SC(/C=C2\C(=O)C4=C(C=CC=C4)C2=C(C#N)C#N)=C3)C=C1","ITIC","-5.48","-3.83","0.94","14.61","0.6","8.43","R. Lenaerts, D. Devisscher, G. Pirotte, S. Gielen, S. Mertens, T. Cardeynaels, B. Champagne, L. Lutsen, D. Vanderzande, P. Adriaensens, P. Verstappen, K. Vandewal, W. Maes, The effect of halogenation on PBDTT-TQxT based non-fullerene polymer solar cells – Chlorination vs fluorination. Dyes and Pigments. 181, 108577 (2020)."
"CCCCCCOC1=CC=CC(C2=C(C3=CC=CC(OCCCCCC)=C3)N=C3C(=N2)C(C2=CC=C(C4=CC5=C(S4)C(C4=C(F)C(F)=C(CC(CC)CCCC)S4)=C4C=C(C)SC4=C5C4=C(F)C(F)=C(CC(CC)CCCC)S4)S2)=C(F)C(F)=C3C2=CC=C(C)S2)=C1","PBDT2FT-TQxT","-5.58","-3.37","CCCCCCC1=CC=C(C2(C3=CC=C(CCCCCC)C=C3)C3=CC4=C(C=C3C3=C2C2=C(C=C(/C=C5\C(=O)C6=C(C=CC=C6)C5=C(C#N)C#N)S2)S3)C(C2=CC=C(CCCCCC)C=C2)(C2=CC=C(CCCCCC)C=C2)C2=C4SC3=C2SC(/C=C2\C(=O)C4=C(C=CC=C4)C2=C(C#N)C#N)=C3)C=C1","ITIC","-5.48","-3.83","0.98","9.46","0.53","5.13","R. Lenaerts, D. Devisscher, G. Pirotte, S. Gielen, S. Mertens, T. Cardeynaels, B. Champagne, L. Lutsen, D. Vanderzande, P. Adriaensens, P. Verstappen, K. Vandewal, W. Maes, The effect of halogenation on PBDTT-TQxT based non-fullerene polymer solar cells – Chlorination vs fluorination. Dyes and Pigments. 181, 108577 (2020)."
"CCCCCCCCCCC(CCCCCCCC)CCC1=CC=C(C2=NC3=C(S2)C2=C(SC(C)=C2)C2=C3C=C(C3=CC4=C(C5=CC=C(CC(CC)CCCC)S5)C5=C(C=C(C)S5)C(C5=CC=C(CC(CC)CCCC)S5)=C4S3)S2)S1","P2","-5.38","-3.3","CCCCCCC1=CC=C(C2(C3=CC=C(CCCCCC)C=C3)C3=CC4=C(C=C3C3=C2C2=C(C=C(/C=C5/C(=O)C6=C(C=C(F)C(F)=C6)C5=C(C#N)C#N)S2)S3)C(C2=CC=C(CCCCCC)C=C2)(C2=CC=C(CCCCCC)C=C2)C2=C4SC3=C2SC(/C=C2/C(=O)C4=C(C=C(F)C(F)=C4)C2=C(C#N)C#N)=C3)C=C1","ITIC-F","-5.65","-4.09","0.91","15.88","0.64","9.32","M. L. Keshtov, S. A. Kuklin, I. O. Konstantinov, A. R. Khokhlov, C. Dou, G. D. Sharma, Synthesis and Characterization of Wide-Bandgap Conjugated Polymers Consisting of Same Electron Donor and Different Electron-Deficient Units and Their Application for Nonfullerene Polymer Solar Cells. Macromolecular Chemistry and Physics. 221, 2000030 (2020)."
"CCCCCCCCCCC(CCCCCCCC)CN1C(=O)N(CC(CCCCCCCC)CCCCCCCCCC)C2=C1C1=C(SC(C)=C1)C1=C2C=C(C2=CC3=C(C4=CC=C(CC(CC)CCCC)S4)C4=C(C=C(C)S4)C(C4=CC=C(CC(CC)CCCC)S4)=C3S2)S1","P1","-5.39","-3.54","CCCCCCC1=CC=C(C2(C3=CC=C(CCCCCC)C=C3)C3=CC4=C(C=C3C3=C2C2=C(C=C(/C=C5/C(=O)C6=C(C=C(F)C(F)=C6)C5=C(C#N)C#N)S2)S3)C(C2=CC=C(CCCCCC)C=C2)(C2=CC=C(CCCCCC)C=C2)C2=C4SC3=C2SC(/C=C2/C(=O)C4=C(C=C(F)C(F)=C4)C2=C(C#N)C#N)=C3)C=C1","ITIC-F","-5.65","-4.09","0.96","16.89","0.69","11.19","M. L. Keshtov, S. A. Kuklin, I. O. Konstantinov, A. R. Khokhlov, C. Dou, G. D. Sharma, Synthesis and Characterization of Wide-Bandgap Conjugated Polymers Consisting of Same Electron Donor and Different Electron-Deficient Units and Their Application for Nonfullerene Polymer Solar Cells. Macromolecular Chemistry and Physics. 221, 2000030 (2020)."
"CCCCC(CC)CC1=CC=C(C2=C3C=C(C4=CC=C(C5=C6C(=O)C7=C(CC(CC)CCCC)SC(CC(CC)CCCC)=C7C(=O)C6=C(C6=CC=C(C)S6)S5)S4)SC3=C(C3=CC=C(CC(CC)CCCC)C=C3)C3=C2SC(C)=C3)C=C1","PBPD-p","-5.39","-3.57","CCCCCCC1=CC=C(C2(C3=CC=C(CCCCCC)C=C3)C3=CC4=C(C=C3C3=C2C2=C(C=C(/C=C5\C(=O)C6=C(C=C(F)C(F)=C6)C5=C(C#N)C#N)S2)S3)C(C2=CC=C(CCCCCC)C=C2)(C2=CC=C(CCCCCC)C=C2)C2=C4SC3=C2SC(/C=C2\C(=O)C4=C(C=C(F)C(F)=C4)C2=C(C#N)C#N)=C3)C=C1","IT-4F","-5.59","-4.06","0.81","15.97","0.539","6.97","Q. Guo, W. Li, G. Li, K. Wang, X. Guo, M. Zhang, Y. Li, W.-Y. Wong, Influence of Alkyl Substitution Position on Wide-Bandgap Polymers in High-Efficiency Nonfullerene Polymer Solar Cells. Macromolecular Rapid Communications. 41, 2000170 (2020)."
"CCCCC(CC)CC1=CC=CC(C2=C3C=C(C4=CC=C(C5=C6C(=O)C7=C(CC(CC)CCCC)SC(CC(CC)CCCC)=C7C(=O)C6=C(C6=CC=C(C)S6)S5)S4)SC3=C(C3=CC=CC(CC(CC)CCCC)=C3)C3=C2SC(C)=C3)=C1","PBPD-M","-5.5","-3.63","CCCCCCC1=CC=C(C2(C3=CC=C(CCCCCC)C=C3)C3=CC4=C(C=C3C3=C2C2=C(C=C(/C=C5\C(=O)C6=C(C=C(F)C(F)=C6)C5=C(C#N)C#N)S2)S3)C(C2=CC=C(CCCCCC)C=C2)(C2=CC=C(CCCCCC)C=C2)C2=C4SC3=C2SC(/C=C2\C(=O)C4=C(C=C(F)C(F)=C4)C2=C(C#N)C#N)=C3)C=C1","IT-4F","-5.59","-4.06","0.88","19.76","0.687","11.95","Q. Guo, W. Li, G. Li, K. Wang, X. Guo, M. Zhang, Y. Li, W.-Y. Wong, Influence of Alkyl Substitution Position on Wide-Bandgap Polymers in High-Efficiency Nonfullerene Polymer Solar Cells. Macromolecular Rapid Communications. 41, 2000170 (2020)."
"CCCCC(CC)CC1=C(Cl)C=C(C2=C3C=C(C)SC3=C(C3=CC(Cl)=C(CC(CC)CCCC)S3)C3=C2SC(C2=CC=C(C4=C5C(=O)C6=C(CC(CC)CCCC)SC(CC(CC)CCCC)=C6C(=O)C5=C(C5=CC=C(C)S5)S4)S2)=C3)S1","PM7","-5.5","-3.53","CCCCCCCCC1(CCCCCCCC)C2=CC3=C(C=C2C2=C1C1=C(C=C(/C=C4\C(=O)C5=C(C=C(F)C(F)=C5)C4=C(C#N)C#N)S1)S2)C(CCCCCCCC)(CCCCCCCC)C1=C3SC2=C1SC(/C=C1\C(=O)C3=C(C=C(F)C(F)=C3)C1=C(C#N)C#N)=C2","C8-IT-4F","-5.57","-4.04","0.82","22.7","0.771","14.3","J. Fang, Q. Liu, J. Zhang, L. Ye, J. Wu, Z. Wei, X. Guo, M. Zhang, Y. Li, Efficient As-Cast Polymer Solar Cells with High and Stabilized Fill Factor. Solar RRL. 4, 2000275 (2020)."
"CCCCC(CC)CC1=CC=C(C2=C3C=C(C)SC3=C(C3=CC=C(CC(CC)CCCC)S3)C3=C2SC(C2=CC4=C(C5=CC=C(CC(CC)CCCC)S5)C5=C(C=C(C)S5)C(C5=CC=C(CC(CC)CCCC)S5)=C4S2)=C3)S1","PBDTT","-5.46","-3.31","CCCCCCCCCCCC1=C(/C=C2\C(=O)C3=C(C=C(F)C(F)=C3)C2=C(C#N)C#N)SC2=C1SC1=C2N(CC(CC)CCCC)C2=C1C1=NSN=C1C1=C2N(CC(CC)CCCC)C2=C1SC1=C2SC(/C=C2\C(=O)C3=C(C=C(F)C(F)=C3)C2=C(C#N)C#N)=C1CCCCCCCCCCC","Y6","-5.65","-4.1","0.78","19.94","0.644","10.02","X. Xu, Y. W. Lee, H. Y. Woo, Y. Li, Q. Peng, Developing Wide Bandgap Polymers Based on Sole Benzodithiophene Units for Efficient Polymer Solar Cells. Chemistry – A European Journal. 26, 11241–11249 (2020)."
"CCCCC(CC)CSC1=CC=C(C2=C3C=C(C4=CC5=C(S4)C(C4=CC=C(CC(CC)CCCC)S4)=C4C=C(C)SC4=C5C4=CC=C(CC(CC)CCCC)S4)SC3=C(C3=CC=C(SCC(CC)CCCC)S3)C3=C2SC(C)=C3)S1","PBDTS","-5.52","-3.38","CCCCCCCCCCCC1=C(/C=C2\C(=O)C3=C(C=C(F)C(F)=C3)C2=C(C#N)C#N)SC2=C1SC1=C2N(CC(CC)CCCC)C2=C1C1=NSN=C1C1=C2N(CC(CC)CCCC)C2=C1SC1=C2SC(/C=C2\C(=O)C3=C(C=C(F)C(F)=C3)C2=C(C#N)C#N)=C1CCCCCCCCCCC","Y6","-5.65","-4.1","0.81","21.17","0.656","11.25","X. Xu, Y. W. Lee, H. Y. Woo, Y. Li, Q. Peng, Developing Wide Bandgap Polymers Based on Sole Benzodithiophene Units for Efficient Polymer Solar Cells. Chemistry – A European Journal. 26, 11241–11249 (2020)."
"CCCCC(CC)CC1=CC=C(C2=C3C=C(C)SC3=C(C3=CC=C(CC(CC)CCCC)S3)C3=C2SC(C2=CC4=C(C5=CC(F)=C(CC(CC)CCCC)S5)C5=C(C=C(C)S5)C(C5=CC(F)=C(CC(CC)CCCC)S5)=C4S2)=C3)S1","PBDTF","-5.56","-3.45","CCCCCCCCCCCC1=C(/C=C2\C(=O)C3=C(C=C(F)C(F)=C3)C2=C(C#N)C#N)SC2=C1SC1=C2N(CC(CC)CCCC)C2=C1C1=NSN=C1C1=C2N(CC(CC)CCCC)C2=C1SC1=C2SC(/C=C2\C(=O)C3=C(C=C(F)C(F)=C3)C2=C(C#N)C#N)=C1CCCCCCCCCCC","Y6","-5.65","-4.1","0.82","22.73","0.679","12.66","X. Xu, Y. W. Lee, H. Y. Woo, Y. Li, Q. Peng, Developing Wide Bandgap Polymers Based on Sole Benzodithiophene Units for Efficient Polymer Solar Cells. Chemistry – A European Journal. 26, 11241–11249 (2020)."
"CCCCC(CC)CC1=CC=C(C2=C3C=C(C)SC3=C(C3=CC=C(CC(CC)CCCC)S3)C3=C2SC(C2=CC4=C(C5=CC(Cl)=C(CC(CC)CCCC)S5)C5=C(C=C(C)S5)C(C5=CC(Cl)=C(CC(CC)CCCC)S5)=C4S2)=C3)S1","PBDTCl","-5.57","-3.44","CCCCCCCCCCCC1=C(/C=C2\C(=O)C3=C(C=C(F)C(F)=C3)C2=C(C#N)C#N)SC2=C1SC1=C2N(CC(CC)CCCC)C2=C1C1=NSN=C1C1=C2N(CC(CC)CCCC)C2=C1SC1=C2SC(/C=C2\C(=O)C3=C(C=C(F)C(F)=C3)C2=C(C#N)C#N)=C1CCCCCCCCCCC","Y6","-5.65","-4.1","0.84","23.16","0.692","13.46","X. Xu, Y. W. Lee, H. Y. Woo, Y. Li, Q. Peng, Developing Wide Bandgap Polymers Based on Sole Benzodithiophene Units for Efficient Polymer Solar Cells. Chemistry – A European Journal. 26, 11241–11249 (2020)."
"CCCCCCCCCCCCC1=NC2=C(N=C1CCCCCCCCCCCC)C(C1=CC=C(C3=CC(CCCCCC)=C(C4=CC5=C(S4)C(C4=CC=C(CC(CCCC)CCCCCC)S4)=C4C=C(C)SC4=C5C4=CC=C(CC(CCCC)CCCCCC)S4)S3)S1)=C(F)C(F)=C2C1=CC=C(C2=CC(CCCCCC)=C(C)S2)S1","P(BDTT-TTFQ)","-5.24","-3.37","CCCCCCC1=CC=C(C2(C3=CC=C(CCCCCC)C=C3)C3=CC4=C(C=C3C3=C2C2=C(C=C(/C=C5\C(=O)C6=C(C=CC=C6)C5=C(C#N)C#N)S2)S3)C(C2=CC=C(CCCCCC)C=C2)(C2=CC=C(CCCCCC)C=C2)C2=C4SC3=C2SC(/C=C2\C(=O)C4=C(C=CC=C4)C2=C(C#N)C#N)=C3)C=C1","ITIC","-5.48","-3.83","0.95","13.05","0.57","7.06","V. Tamilavan, S. Jang, J. Lee, R. Agneeswari, J. H. Kwon, J. H. Kim, Y. Jin, S. H. Park, Enhanced photovoltaic performance of benzodithiophene-alt-bis(thiophen-2-yl)quinoxaline polymers via π–bridge engineering for non-fullerene organic solar cells. Polymer. 194, 122408 (2020)."
"CCCCCCCCCCCCC1=NC2=C(N=C1CCCCCCCCCCCC)C(C1=CC=C(C3=CC(CCCCCC)=C(C4=CC5=C(S4)C(OCC(CCCC)CCCCCC)=C4C=C(C)SC4=C5OCC(CCCC)CCCCCC)S3)S1)=C(F)C(F)=C2C1=CC=C(C2=CC(CCCCCC)=C(C)S2)S1","P(BDTO-TTFQ)","-5.35","-3.47","CCCCCCC1=CC=C(C2(C3=CC=C(CCCCCC)C=C3)C3=CC4=C(C=C3C3=C2C2=C(C=C(/C=C5\C(=O)C6=C(C=CC=C6)C5=C(C#N)C#N)S2)S3)C(C2=CC=C(CCCCCC)C=C2)(C2=CC=C(CCCCCC)C=C2)C2=C4SC3=C2SC(/C=C2\C(=O)C4=C(C=CC=C4)C2=C(C#N)C#N)=C3)C=C1","ITIC","-5.48","-3.83","0.77","9.6","0.54","3.99","V. Tamilavan, S. Jang, J. Lee, R. Agneeswari, J. H. Kwon, J. H. Kim, Y. Jin, S. H. Park, Enhanced photovoltaic performance of benzodithiophene-alt-bis(thiophen-2-yl)quinoxaline polymers via π–bridge engineering for non-fullerene organic solar cells. Polymer. 194, 122408 (2020)."
"CCCCC(CC)CSC1=CC=C(C2=C3C=C(C)SC3=C(C3=CC=C(SCC(CC)CCCC)S3)C3=C2SC(C2=C(CC4CCCCC4)C=C(C4=C5C(=O)C6=C(CC(CC)CCCC)SC(CC(CC)CCCC)=C6C(=O)C5=C(C5=CC(CC6CCCCC6)=C(C)S5)S4)S2)=C3)S1","PBDD-CH-S","-5.47","-3.6","CCCCCCC1=CC=C(C2(C3=CC=C(CCCCCC)C=C3)C3=CC4=C(C=C3C3=C2C2=C(C=C(/C=C5\C(=O)C6=C(C=CC=C6)C5=C(C#N)C#N)S2)S3)C(C2=CC=C(CCCCCC)C=C2)(C2=CC=C(CCCCCC)C=C2)C2=C4SC3=C2SC(/C=C2\C(=O)C4=C(C=CC=C4)C2=C(C#N)C#N)=C3)C=C1","ITIC","-5.48","-3.83","0.96","15.24","0.6583","9.63","N. Uranbileg, C. Gao, C. Yang, X. Bao, L. Han, R. Yang, Amorphous electron donors with controllable morphology for non-fullerene polymer solar cells. J. Mater. Chem. C. 7, 10881–10890 (2019)."
"CCCCC(CC)CC1=CC=C(C2=C3C=C(C)SC3=C(C3=CC=C(CC(CC)CCCC)S3)C3=C2SC(C2=C(CC4CCCCC4)C=C(C4=C5C(=O)C6=C(CC(CC)CCCC)SC(CC(CC)CCCC)=C6C(=O)C5=C(C5=CC(CC6CCCCC6)=C(C)S5)S4)S2)=C3)S1","PBDD-CH","-5.52","-3.67","CCCCCCC1=CC=C(C2(C3=CC=C(CCCCCC)C=C3)C3=CC4=C(C=C3C3=C2C2=C(C=C(/C=C5\C(=O)C6=C(C=CC=C6)C5=C(C#N)C#N)S2)S3)C(C2=CC=C(CCCCCC)C=C2)(C2=CC=C(CCCCCC)C=C2)C2=C4SC3=C2SC(/C=C2\C(=O)C4=C(C=CC=C4)C2=C(C#N)C#N)=C3)C=C1","ITIC","-5.48","-3.83","0.95","14.32","0.6017","8.21","N. Uranbileg, C. Gao, C. Yang, X. Bao, L. Han, R. Yang, Amorphous electron donors with controllable morphology for non-fullerene polymer solar cells. J. Mater. Chem. C. 7, 10881–10890 (2019)."
"CCCCCCC(CCCC)CN1N=C2C(C3=CC=C(C)S3)=CC3=C(C=C(C4=CC=C(C5=CC6=C(S5)C(C5=CC(F)=C(CC(CC)CCCC)S5)=C5C=C(C)SC5=C6C5=CC(F)=C(CC(CC)CCCC)S5)S4)C4=NN(CC(CCCC)CCCCCC)N=C43)C2=N1","PFBTZNT","-5.47","-3.2","CCCCCCC1=CC=CC(C2(C3=CC=CC(CCCCCC)=C3)C3=CC4=C(C=C3C3=C2C2=C(C=C(/C=C5\C(=O)C6=C(C=CC=C6)C5=C(C#N)C#N)S2)S3)C(C2=CC=CC(CCCCCC)=C2)(C2=CC(CCCCCC)=CC=C2)C2=C4SC3=C2SC(/C=C2\C(=O)C4=C(C=CC=C4)C2=C(C#N)C#N)=C3)=C1","m-ITIC","-5.52","-3.82","0.91","16.98","0.6872","11.02","L. Li, G. Liu, J. Zhang, Z. Wang, T. Jia, Y. Hu, C. Cao, K. Zhang, F. Huang, Y. Cao, High-performance non-fullerene polymer solar cells based on naphthobistriazole wide bandgap donor copolymers. J. Mater. Chem. C. 7, 4709–4715 (2019)."
"CCCCCCC(CCCC)CN1N=C2C(C3=CC=C(C)S3)=CC3=C(C=C(C4=CC=C(C5=CC6=C(S5)C(C5=CC=C(CC(CC)CCCC)S5)=C5C=C(C)SC5=C6C5=CC=C(CC(CC)CCCC)S5)S4)C4=NN(CC(CCCC)CCCCCC)N=C43)C2=N1","PBTZNT","-5.35","-3.02","CCCCCCC1=CC=CC(C2(C3=CC=CC(CCCCCC)=C3)C3=CC4=C(C=C3C3=C2C2=C(C=C(/C=C5\C(=O)C6=C(C=CC=C6)C5=C(C#N)C#N)S2)S3)C(C2=CC=CC(CCCCCC)=C2)(C2=CC(CCCCCC)=CC=C2)C2=C4SC3=C2SC(/C=C2\C(=O)C4=C(C=CC=C4)C2=C(C#N)C#N)=C3)=C1","m-ITIC","-5.52","-3.82","0.89","15.19","0.6637","9.23","L. Li, G. Liu, J. Zhang, Z. Wang, T. Jia, Y. Hu, C. Cao, K. Zhang, F. Huang, Y. Cao, High-performance non-fullerene polymer solar cells based on naphthobistriazole wide bandgap donor copolymers. J. Mater. Chem. C. 7, 4709–4715 (2019)."
"CCCCCCCCC1=C(C)SC2=C1SC(C1=C3C(=O)N(CC(CCCCCC)CCCCCCCC)C(=O)C3=C(C3=CC4=C(S3)C(CCCCCCCC)=C(C3=CC5=C(C6=CC=C(CC(CC)CCCC)S6)C6=C(C=C(C)S6)C(C6=CC=C(CC(CC)CCCC)S6)=C5S3)S4)S1)=C2","PBDTT-8ttTPD","-5.23","-3.49","CCCCCCC1=CC=C(C2(C3=CC=C(CCCCCC)C=C3)C3=CC4=C(C=C3C3=C2C2=C(C=C(/C=C5\C(=O)C6=C(C=CC=C6)C5=C(C#N)C#N)S2)S3)C(C2=CC=C(CCCCCC)C=C2)(C2=CC=C(CCCCCC)C=C2)C2=C4SC3=C2SC(/C=C2\C(=O)C4=C(C=CC=C4)C2=C(C#N)C#N)=C3)C=C1","ITIC","-5.48","-3.83","0.93","17.52","0.68","11.05","J. B. Park, J.-W. Ha, I. H. Jung, D.-H. Hwang, High-Performance Nonfullerene Organic Photovoltaic Cells Using a TPD-Based Wide Bandgap Donor Polymer. ACS Appl. Energy Mater. 2, 5692–5697 (2019)."
"CCCCCCCCOC1=C(Cl)SC(C2=C3C=C(C4=CC=C(C5=C(F)C(F)=C(C6=CC=C(C)S6)C6=NN(CC(CCCCCC)CCCCCCCC)N=C65)S4)SC3=C(C3=CC(OCCCCCCCC)=C(Cl)S3)C3=C2SC(C)=C3)=C1","J12","-5.51","-3.26","CCCCCCC1=CC=CC(C2(C3=CC=CC(CCCCCC)=C3)C3=CC4=C(C=C3C3=C2C2=C(C=C(/C=C5\C(=O)C6=C(C=CC=C6)C5=C(C#N)C#N)S2)S3)C(C2=CC=CC(CCCCCC)=C2)(C2=CC(CCCCCC)=CC=C2)C2=C4SC3=C2SC(/C=C2\C(=O)C4=C(C=CC=C4)C2=C(C#N)C#N)=C3)=C1","m-ITIC","-5.52","-3.82","0.943","16.64","0.557","8.74","B. Qiu, S. Chen, H. Li, Z. Luo, J. Yao, C. Sun, X. Li, L. Xue, Z.-G. Zhang, C. Yang, Y. Li, A Simple Approach to Prepare Chlorinated Polymer Donors with Low-Lying HOMO Level for High Performance Polymer Solar Cells. Chem. Mater. 31, 6558–6567 (2019)."
"CCCCCCCCC1=C(Cl)SC(C2=C3C=C(C4=CC=C(C5=C(F)C(F)=C(C6=CC=C(C)S6)C6=NN(CC(CCCCCC)CCCCCCCC)N=C65)S4)SC3=C(C3=CC(CCCCCCCC)=C(Cl)S3)C3=C2SC(C)=C3)=C1","J11","-5.48","-3.23","CCCCCCC1=CC=CC(C2(C3=CC=CC(CCCCCC)=C3)C3=CC4=C(C=C3C3=C2C2=C(C=C(/C=C5\C(=O)C6=C(C=CC=C6)C5=C(C#N)C#N)S2)S3)C(C2=CC=CC(CCCCCC)=C2)(C2=CC(CCCCCC)=CC=C2)C2=C4SC3=C2SC(/C=C2\C(=O)C4=C(C=CC=C4)C2=C(C#N)C#N)=C3)=C1","m-ITIC","-5.52","-3.82","0.935","18.05","0.73","12.32","B. Qiu, S. Chen, H. Li, Z. Luo, J. Yao, C. Sun, X. Li, L. Xue, Z.-G. Zhang, C. Yang, Y. Li, A Simple Approach to Prepare Chlorinated Polymer Donors with Low-Lying HOMO Level for High Performance Polymer Solar Cells. Chem. Mater. 31, 6558–6567 (2019)."
