Repository: JinYSun/BiBERTa

BiBERTa

### **<u>Deep learning-assisted to accelerate the discovery of donor/acceptor pairs for high-performance organic solar cells</u>**

## <u>Motivation</u>

It is a deep learning-based framework built for new donor/acceptor pairs discovery. The framework contains data collection section, PCE prediction section and molecular discovery section. Specifically, a large D/A pair dataset was built by collecting experimental data from literature. Then, a novel RoBERTa-based bi-encoder model (BiBERTa) was developed for PCE prediction by using the SMILES of donor and acceptor pairs as the input. Two pretrained ChemBERTa2 encoders were loaded as initial parameters of the bi-encoder.

File: BiBERTa/dataset/OSC/data.csv (part 40 of 41)
"Donor","Donor_Name","HOMO/D","LUMO/D","Acceptor","Acceptor_Name","HOMO/A","LUMO/A","Voc","Jsc","FF","PCE","reference"
"CCCCCCC(CCCC)CN1N=C2C(=N1)C(C1=CC=C(C3=CC4=C(OCCOCCOCCOC)C5=C(C=C(C)S5)C(OCCOCCOCCOC)=C4S3)S1)=C(OCCOCCOCCOC)C(OCCOCCOCCOC)=C2C1=CC=C(C)S1","P6","-5.18","-2.87","CCCCCCC1=CC=C(C2(C3=CC=C(CCCCCC)C=C3)C3=CC4=C(C=C3C3=C2C2=C(C=C(/C=C5\C(=O)C6=C(C=CC(C)=C6)C5=C(C#N)C#N)S2)S3)C(C2=CC=C(CCCCCC)C=C2)(C2=CC=C(CCCCCC)C=C2)C2=C4SC3=C2SC(/C=C2\C(=O)C4=C(C=CC(C)=C4)C2=C(C#N)C#N)=C3)C=C1","IT-M","-5.58","-3.98","0.382","9.51","0.336","1.48","Z. Chen, L. Yan, J. J. Rech, J. Hu, Q. Zhang, W. You, Green-Solvent-Processed Conjugated Polymers for Organic Solar Cells: The Impact of Oligoethylene Glycol Side Chains. ACS Appl. Polym. Mater. 1, 804–814 (2019)."
"CCCCCCC(CCCC)CCC1=C2C=C(C3=CC=C(C4=C(OCCOCCOCCOC)C(OCCOCCOCCOC)=C(C5=CC=C(C)S5)C5=NN(CC(CCCC)CCCCCC)N=C54)S3)SC2=C(CCC(CCCC)CCCCCC)C2=C1SC(CC)=C2","P3","-5.28","-2.83","CCCCCCC1=CC=C(C2(C3=CC=C(CCCCCC)C=C3)C3=CC4=C(C=C3C3=C2C2=C(C=C(/C=C5\C(=O)C6=C(C=CC(C)=C6)C5=C(C#N)C#N)S2)S3)C(C2=CC=C(CCCCCC)C=C2)(C2=CC=C(CCCCCC)C=C2)C2=C4SC3=C2SC(/C=C2\C(=O)C4=C(C=CC(C)=C4)C2=C(C#N)C#N)=C3)C=C1","IT-M","-5.58","-3.98","0.709","11.58","0.434","3.84","Z. Chen, L. Yan, J. J. Rech, J. Hu, Q. Zhang, W. You, Green-Solvent-Processed Conjugated Polymers for Organic Solar Cells: The Impact of Oligoethylene Glycol Side Chains. ACS Appl. Polym. Mater. 1, 804–814 (2019)."
"CCCCCCC(CCCC)CCC1=C2C=C(C3=CC=C(C4=C(F)C(F)=C(C5=CC=C(C)S5)C5=NN(CCOCCOCCOCCOC)N=C54)S3)SC2=C(CCC(CCCC)CCCCCC)C2=C1SC(C)=C2","P2","-5.42","-2.94","CCCCCCC1=CC=C(C2(C3=CC=C(CCCCCC)C=C3)C3=CC4=C(C=C3C3=C2C2=C(C=C(/C=C5\C(=O)C6=C(C=CC(C)=C6)C5=C(C#N)C#N)S2)S3)C(C2=CC=C(CCCCCC)C=C2)(C2=CC=C(CCCCCC)C=C2)C2=C4SC3=C2SC(/C=C2\C(=O)C4=C(C=CC(C)=C4)C2=C(C#N)C#N)=C3)C=C1","IT-M","-5.58","-3.98","0.87","15.44","0.525","7.71","Z. Chen, L. Yan, J. J. Rech, J. Hu, Q. Zhang, W. You, Green-Solvent-Processed Conjugated Polymers for Organic Solar Cells: The Impact of Oligoethylene Glycol Side Chains. ACS Appl. Polym. Mater. 1, 804–814 (2019)."
"CCCCCCCCC1=C(C)SC2=C1SC(C1=C3C(=O)N(CC(CCCC)CCCCCC)C(=O)C3=C(C3=CC4=C(S3)C(CCCCCCCC)=C(C3=CC5=C(C6=CC=C(CC(CC)CCCC)[Se]6)C6=C(C=C(C)S6)C(C6=CC=C(CC(CC)CCCC)[Se]6)=C5S3)S4)S1)=C2","PBT-OTT","-5.56","-3.67","CCCCCCC1=CC=C(C2(C3=CC=C(CCCCCC)C=C3)C3=CC4=C(C=C3C3=C2C2=C(C=C(/C=C5\C(=O)C6=C(C=CC=C6)C5=C(C#N)C#N)S2)S3)C(C2=CC=C(CCCCCC)C=C2)(C2=CC=C(CCCCCC)C=C2)C2=C4SC3=C2SC(/C=C2\C(=O)C4=C(C=CC=C4)C2=C(C#N)C#N)=C3)C=C1","ITIC","-5.48","-3.83","0.97","10.27","0.51","5.43","H. Hwang, D. H. Sin, C. Park, K. Cho, Ternary Organic Solar Cells Based on a Wide-Bandgap Polymer with Enhanced Power Conversion Efficiencies. Sci Rep. 9, 12081 (2019)."
"CCCCCCCCCCCCC1=NC2=C(N=C1CCCCCCCCCCCC)C(C1=CC=C(C3=CC4=C(S3)C(C3=CC=C(CC(CCCC)CCCCCC)S3)=C3C=C(C)SC3=C4C3=CC=C(CC(CCCC)CCCCCC)S3)S1)=C(F)C(F)=C2C1=CC=C(F)S1","P(BDTT-TFQ)","-5.44","-3.58","CCCCCCC1=CC=C(C2(C3=CC=C(CCCCCC)C=C3)C3=CC4=C(C=C3C3=C2C2=C(C=C(/C=C5\C(=O)C6=C(C=CC=C6)C5=C(C#N)C#N)S2)S3)C(C2=CC=C(CCCCCC)C=C2)(C2=CC=C(CCCCCC)C=C2)C2=C4SC3=C2SC(/C=C2\C(=O)C4=C(C=CC=C4)C2=C(C#N)C#N)=C3)C=C1","ITIC","-5.48","-3.83","0.95","13.05","0.57","7.06","V. Tamilavan, J. Lee, J. H. Kwon, S. Jang, I. Shin, R. Agneeswari, J. H. Jung, Y. Jin, S. H. Park, Side-chain influences on the properties of benzodithiophene-alt-di(thiophen-2-yl)quinoxaline polymers for fullerene-free organic solar cells. Polymer. 172, 305–311 (2019)."
"CCCCCCCCCCCCC1=NC2=C(N=C1CCCCCCCCCCCC)C(C1=CC=C(C3=CC4=C(S3)C(OCC(CCCC)CCCCCC)=C3C=C(F)SC3=C4OCC(CCCC)CCCCCC)S1)=C(F)C(F)=C2C1=CC=C(C)S1","P(BDTO-TFQ)","-5.35","-3.47","CCCCCCC1=CC=C(C2(C3=CC=C(CCCCCC)C=C3)C3=CC4=C(C=C3C3=C2C2=C(C=C(/C=C5\C(=O)C6=C(C=CC=C6)C5=C(C#N)C#N)S2)S3)C(C2=CC=C(CCCCCC)C=C2)(C2=CC=C(CCCCCC)C=C2)C2=C4SC3=C2SC(/C=C2\C(=O)C4=C(C=CC=C4)C2=C(C#N)C#N)=C3)C=C1","ITIC","-5.48","-3.83","0.88","9.04","0.44","3.49","V. Tamilavan, J. Lee, J. H. Kwon, S. Jang, I. Shin, R. Agneeswari, J. H. Jung, Y. Jin, S. H. Park, Side-chain influences on the properties of benzodithiophene-alt-di(thiophen-2-yl)quinoxaline polymers for fullerene-free organic solar cells. Polymer. 172, 305–311 (2019)."
"CCCCC(CC)COC1=C(F)C=C(C2=NC3=C(N=C2C2=CC(F)=C(OCC(CC)CCCC)C(F)=C2)C(C2=CC=C(C4=CC5=C(C6=CC=C(CC(CC)CCCC)S6)C6=C(C=C(C)S6)C(C6=CC=C(CC(CC)CCCC)S6)=C5S4)S2)=C(F)C(F)=C3C2=CC=C(C)S2)C=C1F","QX4","-5.4","-3.1","CCCCC(CC)CN1C2=CC3=C4C(=CC=C5C6=C7C8=C(C=C6C6=CC9=C%10C(=CC%11=C%12C%13=C%14C(=CC=C%15C(=O)N(C(CC)CC)C(=O)C(=C%15%14)C=C%13N%11CC(CC)CCCC)C6=C%10%12)C(=O)N(C(CC)CC)C9=O)C(=O)N(C(CC)CC)C(=O)C8=CC1=C7C2=C54)C(=O)N(C(CC)CC)C3=O","tPDI2N-EH","-5.9","-3.7","1.04","9.02","0.58","5.74","A. Laventure, C. R. Harding, E. Cieplechowicz, Z. Li, J. Wang, Y. Zou, G. C. Welch, Screening Quinoxaline-Type Donor Polymers for Roll-to-Roll Processing Compatible Organic Photovoltaics. ACS Appl. Polym. Mater. 1, 2168–2176 (2019)."
"CCCCC(CC)CC1=CC=C(C2=C3C=C(C4=CC=C(C5=C(F)C(F)=C(C6=CC=C(C)S6)C6=C5N=C(C5=CC(F)=C(CC(CC)CCCC)C(F)=C5)C(C5=CC(F)=C(CC(CC)CCCC)C(F)=C5)=N6)S4)SC3=C(C3=CC=C(CC(CC)CCCC)S3)C3=C2SC(C)=C3)S1","QX3","-5.4","-3.1","CCCCC(CC)CN1C2=CC3=C4C(=CC=C5C6=C7C8=C(C=C6C6=CC9=C%10C(=CC%11=C%12C%13=C%14C(=CC=C%15C(=O)N(C(CC)CC)C(=O)C(=C%15%14)C=C%13N%11CC(CC)CCCC)C6=C%10%12)C(=O)N(C(CC)CC)C9=O)C(=O)N(C(CC)CC)C(=O)C8=CC1=C7C2=C54)C(=O)N(C(CC)CC)C3=O","tPDI2N-EH","-5.9","-3.7","1.05","6.96","0.54","4.47","A. Laventure, C. R. Harding, E. Cieplechowicz, Z. Li, J. Wang, Y. Zou, G. C. Welch, Screening Quinoxaline-Type Donor Polymers for Roll-to-Roll Processing Compatible Organic Photovoltaics. ACS Appl. Polym. Mater. 1, 2168–2176 (2019)."
"CCCCC(CC)CC1=CC=C(C2=C3C=C(C4=CC=C(C5=C(F)C(F)=C(C6=CC=C(C)S6)C6=C5N=C(C5=C(F)C(F)=C(CC(CC)CCCC)S5)C(C5=C(F)C(F)=C(CC(CC)CCCC)S5)=N6)S4)SC3=C(C3=CC=C(CC(CC)CCCC)S3)C3=C2SC(C)=C3)S1","QX2","-5.4","-3.1","CCCCC(CC)CN1C2=CC3=C4C(=CC=C5C6=C7C8=C(C=C6C6=CC9=C%10C(=CC%11=C%12C%13=C%14C(=CC=C%15C(=O)N(C(CC)CC)C(=O)C(=C%15%14)C=C%13N%11CC(CC)CCCC)C6=C%10%12)C(=O)N(C(CC)CC)C9=O)C(=O)N(C(CC)CC)C(=O)C8=CC1=C7C2=C54)C(=O)N(C(CC)CC)C3=O","tPDI2N-EH","-5.9","-3.7","1.03","8.33","0.55","4.77","A. Laventure, C. R. Harding, E. Cieplechowicz, Z. Li, J. Wang, Y. Zou, G. C. Welch, Screening Quinoxaline-Type Donor Polymers for Roll-to-Roll Processing Compatible Organic Photovoltaics. ACS Appl. Polym. Mater. 1, 2168–2176 (2019)."
"CCCCC(CC)CC1=CC=C(C2=C3C=C(C4=CC=C(C5=C(F)C(F)=C(C6=CC=C(C)S6)C6=C5N=C(C5=CC(F)=C(CC(CC)CCCC)S5)C(C5=CC(F)=C(CC(CC)CCCC)S5)=N6)S4)SC3=C(C3=CC=C(CC(CC)CCCC)S3)C3=C2SC(C)=C3)S1","QX1","-5.4","-3.1","CCCCC(CC)CN1C2=CC3=C4C(=CC=C5C6=C7C8=C(C=C6C6=CC9=C%10C(=CC%11=C%12C%13=C%14C(=CC=C%15C(=O)N(C(CC)CC)C(=O)C(=C%15%14)C=C%13N%11CC(CC)CCCC)C6=C%10%12)C(=O)N(C(CC)CC)C9=O)C(=O)N(C(CC)CC)C(=O)C8=CC1=C7C2=C54)C(=O)N(C(CC)CC)C3=O","tPDI2N-EH","-5.9","-3.7","1.03","8.61","0.59","5.74","A. Laventure, C. R. Harding, E. Cieplechowicz, Z. Li, J. Wang, Y. Zou, G. C. Welch, Screening Quinoxaline-Type Donor Polymers for Roll-to-Roll Processing Compatible Organic Photovoltaics. ACS Appl. Polym. Mater. 1, 2168–2176 (2019)."
"CCCCCCCCCCC(CCCCCCCC)CN1C(=O)C2=C(SC(C)=C2)C2=C1C=C(C1=CC3=C(C4=CC=C(CC(CC)CCCC)S4)C4=C(C=C(C)S4)C(C4=CC=C(CC(CC)CCCC)S4)=C3S1)S2","PDTPO-BDTT","-5.2","-2.93","CC1=CC=C(C2(C3=CC=C(C)C=C3)C3=C(SC4=CC5=C(C=C43)SC3=C5C(C4=CC=C(C)C=C4)(C4=CC=C(C)C=C4)C4=C3SC3=C4SC(/C=C4\C(=O)C5=C(C=C(F)C(F)=C5)C4=C(C#N)C#N)=C3)C3=C2C2=C(C=C(/C=C4\C(=O)C5=CC(F)=C(F)C=C5C4=C(C#N)C#N)S2)S3)C=C1","NNFA-4F","-5.29","-3.9","0.83","19.3","0.628","10.04","J. Zhu, Q. Liu, D. Li, Z. Xiao, Y. Chen, Y. Hua, S. Yang, L. Ding, A Wide-Band Gap Copolymer Donor for Efficient Fullerene-Free Solar Cells. ACS Omega. 4, 14800–14804 (2019)."
"CCCCCCCCCCC(CCCCCCCC)CN1C(=O)C2=C(SC(C)=C2)C2=C1C=C(C1=CC3=C(C4=CC=C(CC(CC)CCCC)S4)C4=C(C=C(C)S4)C(C4=CC=C(CC(CC)CCCC)S4)=C3S1)S2","PDTPO-BDTT","-5.2","-2.93","CCCCCCC1=CC=C(C2(C3=CC=C(CCCCCC)C=C3)C3=CC4=C(C=C3C3=C2C2=C(C=C(/C=C5\C(=O)C6=C(C=C(F)C(F)=C6)C5=C(C#N)C#N)S2)S3)C(C2=CC=C(CCCCCC)C=C2)(C2=CC=C(CCCCCC)C=C2)C2=C4SC3=C2SC(/C=C2\C(=O)C4=C(C=C(F)C(F)=C4)C2=C(C#N)C#N)=C3)C=C1","IT-4F","-5.59","-4.06","0.81","19.18","0.704","10.96","J. Zhu, Q. Liu, D. Li, Z. Xiao, Y. Chen, Y. Hua, S. Yang, L. Ding, A Wide-Band Gap Copolymer Donor for Efficient Fullerene-Free Solar Cells. ACS Omega. 4, 14800–14804 (2019)."
"CCCCCCCCCCC(CCCCCCCC)CN1C(=O)C2=C(SC(C)=C2)C2=C1C=C(C1=CC3=C(C4=CC=C(CC(CC)CCCC)S4)C4=C(C=C(C)S4)C(C4=CC=C(CC(CC)CCCC)S4)=C3S1)S2","PDTPO-BDTT","-5.2","-2.93","CCCCCCC1=CC=C(C2(C3=CC=C(CCCCCC)C=C3)OC3=C(SC4=C3SC3=C4OC(C4=CC=C(CCCCCC)C=C4)(C4=CC=C(CCCCCC)C=C4)C4=C3SC3=C4SC(/C=C4\C(=O)C5=C(C=C(F)C(F)=C5)C4=C(C#N)C#N)=C3)C3=C2C2=C(C=C(/C=C4\C(=O)C5=C(C=C(F)C(F)=C5)C4=C(C#N)C#N)S2)S3)C=C1","COi8DFIC","-5.5","-3.88","0.81","16.96","0.468","6.46","J. Zhu, Q. Liu, D. Li, Z. Xiao, Y. Chen, Y. Hua, S. Yang, L. Ding, A Wide-Band Gap Copolymer Donor for Efficient Fullerene-Free Solar Cells. ACS Omega. 4, 14800–14804 (2019)."
"CCCCC(CC)CC1=CC=C(C2=C3C=C(C4=CC=C(C5=C6C(=O)N(CC(CC)CCCC)C(=O)C6=C(C6=CC=C(C)S6)C=C5)S4)SC3=C(C3=CC=C(CC(CC)CCCC)S3)C3=C2SC(C)=C3)S1","PBDT-PhI","-5.4","-3.34","CCCCCCC1=CC=C(C2(C3=CC=C(CCCCCC)C=C3)C3=CC4=C(C=C3C3=C2C2=C(C=C(/C=C5\C(=O)C6=C(C=C(F)C(F)=C6)C5=C(C#N)C#N)S2)S3)C(C2=CC=C(CCCCCC)C=C2)(C2=CC=C(CCCCCC)C=C2)C2=C4SC3=C2SC(/C=C2\C(=O)C4=C(C=C(F)C(F)=C4)C2=C(C#N)C#N)=C3)C=C1","IT-4F","-5.59","-4.06","0.86","15.98","0.5969","8.18","H. Meng, Y. Li, B. Pang, Y. Li, C. Zhan, J. Huang, Fullerene-free polymer solar cells enabled with a PhI-based wide band gap donor polymer: promoting efficiencies via acceptor screening and device engineering. J. Mater. Chem. C. 7, 8442–8449 (2019)."
"CCCCC(CC)CC1=CC=C(C2=C3C=C(C4=CC=C(C5=C6C(=O)N(CC(CC)CCCC)C(=O)C6=C(C6=CC=C(C)S6)C=C5)S4)SC3=C(C3=CC=C(CC(CC)CCCC)S3)C3=C2SC(C)=C3)S1","PBDT-PhI","-5.4","-3.34","CCCCCCC1=CC=C(C2(C3=CC=C(CCCCCC)C=C3)C3=CC4=C(C=C3C3=C2C2=C(C=C(/C=C5\C(=O)C6=CSC=C6C5=C(C#N)C#N)S2)S3)C(C2=CC=C(C)C=C2)(C2=CC=C(C)C=C2)C2=C4SC3=C2SC(/C=C2\C(=O)C4=CSC=C4C2=C(C#N)C#N)=C3)C=C1","ITCT","-5.62","-3.92","0.93","14.39","0.6622","8.86","H. Meng, Y. Li, B. Pang, Y. Li, C. Zhan, J. Huang, Fullerene-free polymer solar cells enabled with a PhI-based wide band gap donor polymer: promoting efficiencies via acceptor screening and device engineering. J. Mater. Chem. C. 7, 8442–8449 (2019)."
"CCCCC(CC)CC1=CC=C(C2=C3C=C(C4=CC=C(C5=C6C(=O)N(CC(CC)CCCC)C(=O)C6=C(C6=CC=C(C)S6)C=C5)S4)SC3=C(C3=CC=C(CC(CC)CCCC)S3)C3=C2SC(C)=C3)S1","PBDT-PhI","-5.4","-3.34","CCCCCCC1=CC=C(C2(C3=CC=C(CCCCCC)C=C3)C3=CC4=C(C=C3C3=C2C2=C(C=C(/C=C5\C(=O)C6=C(C=CC=C6)C5=C(C#N)C#N)S2)S3)C(C2=CC=C(CCCCCC)C=C2)(C2=CC=C(CCCCCC)C=C2)C2=C4SC3=C2SC(/C=C2\C(=O)C4=C(C=CC=C4)C2=C(C#N)C#N)=C3)C=C1","ITIC","-5.48","-3.83","0.99","13.17","0.587","7.99","H. Meng, Y. Li, B. Pang, Y. Li, C. Zhan, J. Huang, Fullerene-free polymer solar cells enabled with a PhI-based wide band gap donor polymer: promoting efficiencies via acceptor screening and device engineering. J. Mater. Chem. C. 7, 8442–8449 (2019)."
"CCCCC(CC)CC1=CC=C(C2=C3C=C(C4=CC=C(C5=C6C(=O)N(CC(CC)CCCC)C(=O)C6=C(C6=CC=C(C)S6)C=C5)S4)SC3=C(C3=CC=C(CC(CC)CCCC)S3)C3=C2SC(C)=C3)S1","PBDT-PhI","-5.4","-3.34","CCCCCCC1=CC=C(C2(C3=CC=C(CCCCCC)C=C3)C3=CC4=C(C=C3C3=C2C=C(C2=C(OCC(CC)CCCC)C=C(/C=C5\C(=O)C6=C(C=C(F)C(Cl)=C6)C5=C(C#N)C#N)S2)S3)C(C2=CC=C(CCCCCC)C=C2)(C2=CC=C(CCCCCC)C=C2)C2=C4SC(C3=C(OCC(CC)CCCC)C=C(/C=C4\C(=O)C5=C(C=C(Cl)C(Cl)=C5)C4=C(C#N)C#N)S3)=C2)C=C1","IEICO-4F","-5.44","-4.19","0.81","9.25","0.5195","3.9","H. Meng, Y. Li, B. Pang, Y. Li, C. Zhan, J. Huang, Fullerene-free polymer solar cells enabled with a PhI-based wide band gap donor polymer: promoting efficiencies via acceptor screening and device engineering. J. Mater. Chem. C. 7, 8442–8449 (2019)."
"CCCCCCCCC(CCCCCC)CN1N=C2C(=N1)C(C1=CC=C(C3=CC4=C(O3)C(C3=CC=C(CC(CC)CCCC)S3)=C3C=C(C)OC3=C4C3=CC=C(CC(CC)CCCC)S3)O1)=C(F)C(F)=C2C1=CC=C(C)O1","PBDFT-FBz","-5.39","-3.39","CCCCCCC1=CC=CC(C2(C3=CC=CC(CCCCCC)=C3)C3=CC4=C(C=C3C3=C2C2=C(C=C(/C=C5\C(=O)C6=C(C=CC=C6)C5=C(C#N)C#N)S2)S3)C(C2=CC=CC(CCCCCC)=C2)(C2=CC(CCCCCC)=CC=C2)C2=C4SC3=C2SC(/C=C2\C(=O)C4=C(C=CC=C4)C2=C(C#N)C#N)=C3)=C1","m-ITIC","-5.52","-3.82","0.808","13.93","0.6485","7.57","R. Zhu, Z. Wang, Y. Gao, Z. Zheng, F. Guo, S. Gao, K. Lu, L. Zhao, Y. Zhang, Chain Engineering of Benzodifuran-Based Wide-Bandgap Polymers for Efficient Non-Fullerene Polymer Solar Cells. Macromolecular Rapid Communications. 40, 1900227 (2019)."
"CCCCCCCCC(CCCCCC)CN1N=C2C(=N1)C(C1=CC=C(C3=CC4=C(O3)C(C3=CC=C(CC(CC)CCCC)O3)=C3C=C(C)OC3=C4C3=CC=C(CC(CC)CCCC)O3)O1)=C(F)C(F)=C2C1=CC=C(C)O1","PBDFF-FBz","-5.46","-3.32","CCCCCCC1=CC=CC(C2(C3=CC=CC(CCCCCC)=C3)C3=CC4=C(C=C3C3=C2C2=C(C=C(/C=C5\C(=O)C6=C(C=CC=C6)C5=C(C#N)C#N)S2)S3)C(C2=CC=CC(CCCCCC)=C2)(C2=CC(CCCCCC)=CC=C2)C2=C4SC3=C2SC(/C=C2\C(=O)C4=C(C=CC=C4)C2=C(C#N)C#N)=C3)=C1","m-ITIC","-5.52","-3.82","0.829","14.43","0.6942","8.79","R. Zhu, Z. Wang, Y. Gao, Z. Zheng, F. Guo, S. Gao, K. Lu, L. Zhao, Y. Zhang, Chain Engineering of Benzodifuran-Based Wide-Bandgap Polymers for Efficient Non-Fullerene Polymer Solar Cells. Macromolecular Rapid Communications. 40, 1900227 (2019)."
"CCCCCCCCOC1=C(C2=CC=C(C)S2)C2=NON=C2C(C2=CC=C(C3=CC4=C(C5=CC=C(SCC(CC)CCCC)S5)C5=C(C=C(C)S5)C(C5=CC=C(SCC(CC)CCCC)S5)=C4S3)S2)=C1OCCCCCCCC","PBDTS-DTBO","-5.43","-3.68","CCCCCCC1=CC=C(C2(C3=CC=C(CCCCCC)C=C3)C3=CC4=C(C=C3C3=C2C2=C(C=C(/C=C5\C(=O)C6=C(C=CC=C6)C5=C(C#N)C#N)S2)S3)C(C2=CC=C(CCCCCC)C=C2)(C2=CC=C(CCCCCC)C=C2)C2=C4SC3=C2SC(/C=C2\C(=O)C4=C(C=CC=C4)C2=C(C#N)C#N)=C3)C=C1","ITIC","-5.48","-3.83","0.911","13.57","0.5219","6.45","F. Liu, Z. Du, X. Yuan, X. Bao, Y. Wang, J. Zhang, M. Sun, R. Yang, A medium-band-gap polymer based alkoxyl-substituted benzoxadiazole moiety for efficient polymer solar cells. Polymer. 168, 1–7 (2019)."
"CCCCCCCCCCCCC(CCCCCCCCCC)CC1=CC=C(C2=C(C)SC(C3=C(F)C(F)=C(C4=CC(C5=CC=C(CC(CCCCCCCCCC)CCCCCCCCCCCC)S5)=C(C5=CC6SC(C)=CC6S5)S4)C4=NON=C43)=C2)S1","PffBX-TT","-5.45","-2.96","CCCCCCC1=CC=C(C2(C3=CC=C(CCCCCC)C=C3)C3=C(SC4=C3SC(/C=C3\C(=O)C5=C(C=C(F)C(F)=C5)C3=C(C#N)C#N)=C4)C3=C2C2=C(S3)C3=C(S2)C2=C(C4=C(C=C(/C=C5\C(=O)C6=C(C=C(F)C(F)=C6)C5=C(C#N)C#N)S4)S2)C3(C2=CC=C(CCCCCC)C=C2)C2=CC=C(CCCCCC)C=C2)C=C1","F8IC","-5.43","-4","0.76","20.42","0.6548","10.12","K. Huang, M. Li, M. He, Z. Liang, Y. Geng, Difluorobenzoxadiazole-based conjugated polymers for efficient non-fullerene polymer solar cells with low voltage loss. Organic Electronics. 77, 105541 (2020)."
"CCCCCCCCCCCCC(CCCCCCCCCC)CC1=CC=C(C2=C(C)SC(C3=C(F)C(F)=C(C4=CC(C5=CC=C(CC(CCCCCCCCCC)CCCCCCCCCCCC)S5)=C(C5=CC=C(C6=CC=C(C)S6)S5)S4)C4=NON=C43)=C2)S1","PffBX-2T","-5.4","-2.91","CCCCCCC1=CC=C(C2(C3=CC=C(CCCCCC)C=C3)C3=C(SC4=C3SC(/C=C3\C(=O)C5=C(C=C(F)C(F)=C5)C3=C(C#N)C#N)=C4)C3=C2C2=C(S3)C3=C(S2)C2=C(C4=C(C=C(/C=C5\C(=O)C6=C(C=C(F)C(F)=C6)C5=C(C#N)C#N)S4)S2)C3(C2=CC=C(CCCCCC)C=C2)C2=CC=C(CCCCCC)C=C2)C=C1","F8IC","-5.43","-4","0.74","19.6","0.5959","8.72","K. Huang, M. Li, M. He, Z. Liang, Y. Geng, Difluorobenzoxadiazole-based conjugated polymers for efficient non-fullerene polymer solar cells with low voltage loss. Organic Electronics. 77, 105541 (2020)."
"CCCCCCCCCCCCC(CCCCCCCCCC)CC1=CC=C(C2=C(C)SC(C3=C(F)C(F)=C(C4=CC(C5=CC=C(CC(CCCCCCCCCC)CCCCCCCCCCCC)S5)=C(C5=CC=C(C6=CC=C(C)S6)S5)S4)C4=NSN=C43)=C2)S1","PffBT-2T","-5.27","-3.1","CCCCCCC1=CC=C(C2(C3=CC=C(CCCCCC)C=C3)C3=C(SC4=C3SC(/C=C3\C(=O)C5=C(C=C(F)C(F)=C5)C3=C(C#N)C#N)=C4)C3=C2C2=C(S3)C3=C(S2)C2=C(C4=C(C=C(/C=C5\C(=O)C6=C(C=C(F)C(F)=C6)C5=C(C#N)C#N)S4)S2)C3(C2=CC=C(CCCCCC)C=C2)C2=CC=C(CCCCCC)C=C2)C=C1","F8IC","-5.43","-4","0.66","20.38","0.605","8.13","K. Huang, M. Li, M. He, Z. Liang, Y. Geng, Difluorobenzoxadiazole-based conjugated polymers for efficient non-fullerene polymer solar cells with low voltage loss. Organic Electronics. 77, 105541 (2020)."
"CCCCCCCCCCCC1=C(C)SC2=C1SC(C1=CC=C(C3=CC4=C(S3)C(CCCCCCCCCCC)=C(C3=CC5=C(S3)C(C3=CC(F)=C(SCC(CC)CCCC)S3)=C3C=C(C)SC3=C5C3=CC(F)=C(SCC(CC)CCCC)S3)S4)C3=C1C(=O)N(CC(CC)CCCC)C3=O)=C2","PE81","-5.51","-3.46","CCCCCCCCCCCC1=C(/C=C2\C(=O)C3=C(C=C(F)C(F)=C3)C2=C(C#N)C#N)SC2=C1SC1=C2N(CC(CC)CCCC)C2=C1C1=NSN=C1C1=C2N(CC(CC)CCCC)C2=C1SC1=C2SC(/C=C2\C(=O)C3=C(C=C(F)C(F)=C3)C2=C(C#N)C#N)=C1CCCCCCCCCCC","Y6","-5.65","-4.1","0.9","19.54","0.58","10.21","M. Du, Y. Chen, J. Li, Y. Geng, H. Ji, G. Li, A. Tang, Q. Guo, E. Zhou, Wide-Band-Gap Phthalimide-Based D-π-A Polymers for Nonfullerene Organic Solar Cells: The Effect of Conjugated π-Bridge from Thiophene to Thieno[3,2-b]thiophene. J. Phys. Chem. C. 124, 230–236 (2020)."
"CCCCCC(C)CSC1=C(F)C=C(C2=C3C=C(C)SC3=C(C3=CC(F)=C(SCC(CC)CCCC)S3)C3=C2SC(C2=CC=C(C4=CC=C(C5=CC=C(C)S5)C5=C4C(=O)N(CC(C)CC)C5=O)S2)=C3)S1","PE80","-5.5","-3.43","CCCCCCCCCCCC1=C(/C=C2\C(=O)C3=C(C=C(F)C(F)=C3)C2=C(C#N)C#N)SC2=C1SC1=C2N(CC(CC)CCCC)C2=C1C1=NSN=C1C1=C2N(CC(CC)CCCC)C2=C1SC1=C2SC(/C=C2\C(=O)C3=C(C=C(F)C(F)=C3)C2=C(C#N)C#N)=C1CCCCCCCCCCC","Y6","-5.65","-4.1","0.88","10.24","0.46","4.11","M. Du, Y. Chen, J. Li, Y. Geng, H. Ji, G. Li, A. Tang, Q. Guo, E. Zhou, Wide-Band-Gap Phthalimide-Based D-π-A Polymers for Nonfullerene Organic Solar Cells: The Effect of Conjugated π-Bridge from Thiophene to Thieno[3,2-b]thiophene. J. Phys. Chem. C. 124, 230–236 (2020)."
"CCCCCCCCCCCCC1=CC=C(C2=C3C=C(C4=CC=C(C5=C6C(=O)C7=C(CC(CC)CCCC)SC(CC(CC)CCCC)=C7C(=O)C6=C(C6=CC=C(C)S6)S5)S4)OC3=C(C3=CC=C(CCCCCCCCCCCC)S3)C3=C2SC(C)=C3)S1","PTBFDO-BDD","-5.25","-3.5","CCCCCCC1=CC=C(C2(C3=CC=C(CCCCCC)C=C3)C3=CC4=C(C=C3C3=C2C2=C(C=C(/C=C5\C(=O)C6=C(C=CC=C6)C5=C(C#N)C#N)S2)S3)C(C2=CC=C(CCCCCC)C=C2)(C2=CC=C(CCCCCC)C=C2)C2=C4SC3=C2SC(/C=C2\C(=O)C4=C(C=CC=C4)C2=C(C#N)C#N)=C3)C=C1","ITIC","-5.48","-3.83","0.8","14.71","0.6057","7.15","F. Hou, F. Li, K. Dou, B. Guo, L. Yu, M. Sun, Thieno[2,3-f]benzofuran based donor-acceptor polymer for fullerene-free solar cells. European Polymer Journal. 120, 109205 (2019)."
"CCCCC(CC)COC1=CC=CC(C2=NC3=C(C4=CC=C(C)S4)C=C4C(=C3N=C2C2=CC=CC(OCC(CC)CCCC)=C2)C=C(C2=CC=C(C3=CC(F)=C(C5=C(F)C=C(C)S5)S3)S2)C2=C4N=C(C3=CC=CC(OCC(CC)CCCC)=C3)C(C3=CC(OCC(CC)CCCC)=CC=C3)=N2)=C1","PNQx-2F2T","-5.3","-3.37","CCCCCCC1=CC=C(C2(C3=CC=C(CCCCCC)C=C3)C3=CC4=C(C=C3C3=C2C2=C(C=C(/C=C5\C(=O)C6=C(C=CC(C)=C6)C5=C(C#N)C#N)S2)S3)C(C2=CC=C(CCCCCC)C=C2)(C2=CC=C(CCCCCC)C=C2)C2=C4SC3=C2SC(/C=C2\C(=O)C4=C(C=CC(C)=C4)C2=C(C#N)C#N)=C3)C=C1","IT-M","-5.58","-3.98","0.8","14.3","0.66","7.5","S. Pang, L. Liu, X. Sun, S. Dong, Z. Wang, R. Zhang, Y. Guo, W. Li, N. Zheng, C. Duan, F. Huang, Y. Cao, A Wide-Bandgap Conjugated Polymer Based on Quinoxalino[6,5-f ]quinoxaline for Fullerene and Non-Fullerene Polymer Solar Cells. Macromolecular Rapid Communications. 40, 1900120 (2019)."
"CCCCCCC(CCCC)CCC1=C2C=C(C3=CC=C(C4=CC=C(C5=CC=C(C)S5)C5=NN(CC(CCCC)CCCCCC)N=C45)S3)SC2=C(CCC(CCCC)CCCCCC)C2=C1SC(C)=C2","HTAZ","-5.44","-3.43","CCCCCCC1=CC=C(C2(C3=CC=C(CCCCCC)C=C3)C3=CC4=C(C=C3C3=C2C2=C(C=C(/C=C5\C(=O)C6=C(C=CC=C6)C5=C(C#N)C#N)S2)S3)C(C2=CC=C(CCCCCC)C=C2)(C2=CC=C(CCCCCC)C=C2)C2=C4SC3=C2SC(/C=C2\C(=O)C4=C(C=CC=C4)C2=C(C#N)C#N)=C3)C=C1","ITIC","-5.48","-3.83","0.851","12.54","0.399","4.5","J. J. Rech, L. Yan, Z. Peng, S. Dai, X. Zhan, H. Ade, W. You, Utilizing Difluorinated Thiophene Units To Improve the Performance of Polymer Solar Cells. Macromolecules. 52, 6523–6532 (2019)."
"CCCCCCC(CCCC)CCC1=C2C=C(C3=CC=C(C4=CC=C(C5=CC=C(C)S5)C5=NN(CC(CCCC)CCCCCC)N=C45)S3)SC2=C(CCC(CCCC)CCCCCC)C2=C1SC(C)=C2","HTAZ","-5.44","-3.43","CCCCCCC1=CC=C(C2(C3=CC=C(CCCCCC)S3)C3=CC4=C(C=C3C3=C2C2=C(C=C(/C=C5\C(=O)C6=C(C=CC(F)=C6)C5=C(C#N)C#N)S2)S3)C(C2=CC=C(CCCCCC)S2)(C2=CC=C(CCCCCC)S2)C2=C4SC3=C2SC(/C=C2\C(=O)C4=C(C=CC(F)=C4)C2=C(C#N)C#N)=C3)S1","ITIC-Th1","-5.74","-4.01","0.749","11.77","0.358","3.54","J. J. Rech, L. Yan, Z. Peng, S. Dai, X. Zhan, H. Ade, W. You, Utilizing Difluorinated Thiophene Units To Improve the Performance of Polymer Solar Cells. Macromolecules. 52, 6523–6532 (2019)."
"CCCCCCC(CCCC)CCC1=C2C=C(C3=C(F)C(F)=C(C4=CC=C(C5=C(F)C(F)=C(C)S5)C5=NN(CC(CCCC)CCCCCC)N=C45)S3)SC2=C(CCC(CCCC)CCCCCC)C2=C1SC(C)=C2","dFT-HTAZ","-5.78","-3.77","CCCCCCC1=CC=C(C2(C3=CC=C(CCCCCC)S3)C3=CC4=C(C=C3C3=C2C2=C(C=C(/C=C5\C(=O)C6=C(C=CC(F)=C6)C5=C(C#N)C#N)S2)S3)C(C2=CC=C(CCCCCC)S2)(C2=CC=C(CCCCCC)S2)C2=C4SC3=C2SC(/C=C2\C(=O)C4=C(C=CC(F)=C4)C2=C(C#N)C#N)=C3)S1","ITIC-Th1","-5.74","-4.01","0.991","16.12","0.571","9.76","J. J. Rech, L. Yan, Z. Peng, S. Dai, X. Zhan, H. Ade, W. You, Utilizing Difluorinated Thiophene Units To Improve the Performance of Polymer Solar Cells. Macromolecules. 52, 6523–6532 (2019)."
"CCCCCCC(CCCC)CCC1=C2C=C(C3=C(F)C(F)=C(C4=CC=C(C5=C(F)C(F)=C(C)S5)C5=NN(CC(CCCC)CCCCCC)N=C45)S3)SC2=C(CCC(CCCC)CCCCCC)C2=C1SC(C)=C2","dFT-HTAZ","-5.78","-3.77","CCCCCCC1=CC=C(C2(C3=CC=C(CCCCCC)C=C3)C3=CC4=C(C=C3C3=C2C2=C(C=C(/C=C5\C(=O)C6=C(C=CC=C6)C5=C(C#N)C#N)S2)S3)C(C2=CC=C(CCCCCC)C=C2)(C2=CC=C(CCCCCC)C=C2)C2=C4SC3=C2SC(/C=C2\C(=O)C4=C(C=CC=C4)C2=C(C#N)C#N)=C3)C=C1","ITIC","-5.48","-3.83","0.973","6.39","0.427","2.92","J. J. Rech, L. Yan, Z. Peng, S. Dai, X. Zhan, H. Ade, W. You, Utilizing Difluorinated Thiophene Units To Improve the Performance of Polymer Solar Cells. Macromolecules. 52, 6523–6532 (2019)."
"CCCCCCCCCCCCOC1=C(C2=CC(F)=C(C3=C(OCCCCCCCCCCCC)C=C(C)S3)C=C2F)SC(C2=C3C(=O)N(C)C(=O)C3=C(C)S2)=C1","DOTFP-TPD","-5.51","-3.68","CCCCCCC1=CC=C(C2(C3=CC=C(CCCCCC)C=C3)C3=CC4=C(C=C3C3=C2C2=C(C=C(/C=C5\C(=O)C6=C(C=C(F)C(F)=C6)C5=C(C#N)C#N)S2)S3)C(C2=CC=C(CCCCCC)C=C2)(C2=CC=C(CCCCCC)C=C2)C2=C4SC3=C2SC(/C=C2\C(=O)C4=C(C=C(F)C(F)=C4)C2=C(C#N)C#N)=C3)C=C1","IT-4F","-5.59","-4.06","0.812","18.34","0.674","10.04","Q. Liao, K. Yang, J. Chen, C. W. Koh, Y. Tang, M. Su, Y. Wang, Y. Yang, X. Feng, Z. He, H. Y. Woo, X. Guo, Backbone Coplanarity Tuning of 1,4-Di(3-alkoxy-2-thienyl)-2,5-difluorophenylene-Based Wide Bandgap Polymers for Efficient Organic Solar Cells Processed from Nonhalogenated Solvent. ACS Appl. Mater. Interfaces. 11, 31119–31128 (2019)."
"CCCCCCCCCCCCOC1=C(C2=CC(F)=C(C3=C(OCCCCCCCCCCCC)C=C(C)S3)C=C2F)SC(C2=CC=C(C)C3=C2C(=O)N(C)C3=O)=C1","DOTFP-PhI","-5.44","-3.44","CCCCCCC1=CC=C(C2(C3=CC=C(CCCCCC)C=C3)C3=CC4=C(C=C3C3=C2C2=C(C=C(/C=C5\C(=O)C6=C(C=C(F)C(F)=C6)C5=C(C#N)C#N)S2)S3)C(C2=CC=C(CCCCCC)C=C2)(C2=CC=C(CCCCCC)C=C2)C2=C4SC3=C2SC(/C=C2\C(=O)C4=C(C=C(F)C(F)=C4)C2=C(C#N)C#N)=C3)C=C1","IT-4F","-5.59","-4.06","0.856","17.75","0.701","10.65","Q. Liao, K. Yang, J. Chen, C. W. Koh, Y. Tang, M. Su, Y. Wang, Y. Yang, X. Feng, Z. He, H. Y. Woo, X. Guo, Backbone Coplanarity Tuning of 1,4-Di(3-alkoxy-2-thienyl)-2,5-difluorophenylene-Based Wide Bandgap Polymers for Efficient Organic Solar Cells Processed from Nonhalogenated Solvent. ACS Appl. Mater. Interfaces. 11, 31119–31128 (2019)."
"CCCCC(CC)CC1=CC=C(C2=C3C=C(C4=CC5=C(S4)C(C4=CC=C(CC(CC)CCCC)S4)=C4C=C(C6=CC7=C(S6)C(C6=CC=C(CC(CC)CCCC)S6)=C6C=C(C8=C9C(=O)C%10=C(CC(CC)CCCC)SC(CC(CC)CCCC)=C%10C(=O)C9=C(C)S8)SC6=C7C6=CC=C(CC(CC)CCCC)S6)SC4=C5C4=CC=C(CC(CC)CCCC)S4)SC3=C(C3=CC=C(CC(CC)CCCC)S3)C3=C2SC(C)=C3)S1","PDB-3","-5.41","-3.45","CCCCCCC1=CC=C(C2(C3=CC=C(CCCCCC)C=C3)C3=CC4=C(C=C3C3=C2C2=C(C=C(/C=C5\C(=O)C6=C(C=C(F)C(F)=C6)C5=C(C#N)C#N)S2)S3)C(C2=CC=C(CCCCCC)C=C2)(C2=CC=C(CCCCCC)C=C2)C2=C4SC3=C2SC(/C=C2\C(=O)C4=C(C=C(F)C(F)=C4)C2=C(C#N)C#N)=C3)C=C1","IT-4F","-5.59","-4.06","0.87","17.71","0.73","11.19","S. Zhang, L. Ma, L. Ye, Y. Qin, Y. Xu, X. Liu, Y. Wu, W. Zhao, H. Ade, H. Yao, J. Hou, Modulation of Building Block Size in Conjugated Polymers with D–A Structure for Polymer Solar Cells. Macromolecules. 52, 7929–7938 (2019)."
"CCCCC(CC)CC1=CC=C(C2=C3C=C(C4=CC5=C(S4)C(C4=CC=C(CC(CC)CCCC)S4)=C4C=C(C6=C7C(=O)C8=C(CC(CC)CCCC)SC(CC(CC)CCCC)=C8C(=O)C7=C(C)S6)SC4=C5C4=CC=C(CC(CC)CCCC)S4)SC3=C(C3=CC=C(CC(CC)CCCC)S3)C3=C2SC(C)=C3)S1","PDB-2","-5.52","-3.55","CCCCCCC1=CC=C(C2(C3=CC=C(CCCCCC)C=C3)C3=CC4=C(C=C3C3=C2C2=C(C=C(/C=C5\C(=O)C6=C(C=C(F)C(F)=C6)C5=C(C#N)C#N)S2)S3)C(C2=CC=C(CCCCCC)C=C2)(C2=CC=C(CCCCCC)C=C2)C2=C4SC3=C2SC(/C=C2\C(=O)C4=C(C=C(F)C(F)=C4)C2=C(C#N)C#N)=C3)C=C1","IT-4F","-5.59","-4.06","0.91","18.79","0.69","11.82","S. Zhang, L. Ma, L. Ye, Y. Qin, Y. Xu, X. Liu, Y. Wu, W. Zhao, H. Ade, H. Yao, J. Hou, Modulation of Building Block Size in Conjugated Polymers with D–A Structure for Polymer Solar Cells. Macromolecules. 52, 7929–7938 (2019)."
"CCCCC(CC)CC1=CC=C(C2=C3C=C(C4=C5C(=O)C6=C(CC(CC)CCCC)SC(CC(CC)CCCC)=C6C(=O)C5=C(C)S4)SC3=C(C3=CC=C(CC(CC)CCCC)S3)C3=C2SC(C)=C3)S1","PDB-1","-5.65","-3.68","CCCCCCC1=CC=C(C2(C3=CC=C(CCCCCC)C=C3)C3=CC4=C(C=C3C3=C2C2=C(C=C(/C=C5\C(=O)C6=C(C=C(F)C(F)=C6)C5=C(C#N)C#N)S2)S3)C(C2=CC=C(CCCCCC)C=C2)(C2=CC=C(CCCCCC)C=C2)C2=C4SC3=C2SC(/C=C2\C(=O)C4=C(C=C(F)C(F)=C4)C2=C(C#N)C#N)=C3)C=C1","IT-4F","-5.59","-4.06","0.91","12.4","0.5","5.68","S. Zhang, L. Ma, L. Ye, Y. Qin, Y. Xu, X. Liu, Y. Wu, W. Zhao, H. Ade, H. Yao, J. Hou, Modulation of Building Block Size in Conjugated Polymers with D–A Structure for Polymer Solar Cells. Macromolecules. 52, 7929–7938 (2019)."
"CCCCCCCCC1=CC=C(C2=C3C=C(C)SC3=C(C3=CC=C(CCCCCCCC)S3)C3=C2SC(C2=C(C(=O)OCCCCCC)C=C(C4=CC(C(=O)OCCCCCC)=C(C)S4)S2)=C3)S1","PBDTO-H","-5.45","-2.93","CCCCCCC1=CC=C(C2(C3=CC=C(CCCCCC)S3)C3=CC4=C(C=C3C3=C2C2=C(C=C(/C=C5\C(=O)C6=C(C=CC=C6)\C5=C(/C)C#N)S2)S3)C(C2=CC=C(CCCCCC)S2)(C2=CC=C(CCCCCC)S2)C2=C4SC3=C2SC(/C=C2\C(=O)C4=C(C=CC=C4)C2=C(C#N)C#N)=C3)S1","ITIC-Th","-5.67","-4.06","0.94","14.9","0.581","8.21","Q. Wang, M. Li, Y. Sui, Z. Wang, Z. Liang, Y. Geng, Side-chain engineering of wide-bandgap polymers based on benzo[1,2-b:4,5-b′]dithiophene and [2,2′-bithiophene]-4,4′-dicarboxylate for fullerene-free organic solar cells. J. Mater. Chem. C. 7, 9581–9590 (2019)."
"C.CCCCCCCCCCC(CCCCCCCC)COC(=O)C1=C(C)SC(C2=CC(C(=O)OCC(CCCCCCCC)CCCCCCCCCC)=C(C3=CC4=C(C=C5C=C(C)SC5=C4)S3)S2)=C1","PBDT-OD","-5.52","-2.93","CCCCCCC1=CC=C(C2(C3=CC=C(CCCCCC)S3)C3=CC4=C(C=C3C3=C2C2=C(C=C(/C=C5\C(=O)C6=C(C=CC=C6)\C5=C(/C)C#N)S2)S3)C(C2=CC=C(CCCCCC)S2)(C2=CC=C(CCCCCC)S2)C2=C4SC3=C2SC(/C=C2\C(=O)C4=C(C=CC=C4)C2=C(C#N)C#N)=C3)S1","ITIC-Th","-5.67","-4.06","1.04","9.01","0.422","4.03","Q. Wang, M. Li, Y. Sui, Z. Wang, Z. Liang, Y. Geng, Side-chain engineering of wide-bandgap polymers based on benzo[1,2-b:4,5-b′]dithiophene and [2,2′-bithiophene]-4,4′-dicarboxylate for fullerene-free organic solar cells. J. Mater. Chem. C. 7, 9581–9590 (2019)."
"CCCCC(CC)CC1=CC=C(C2=C3C=C(C)SC3=C(C3=CC=C(CC(CC)CCCC)S3)C3=C2SC(C2=C(C(=O)OC)C=C(C4=CC(C(=O)OC)=C(C)S4)S2)=C3)S1","PBDTEH-M","-5.37","-3.01","CCCCCCC1=CC=C(C2(C3=CC=C(CCCCCC)S3)C3=CC4=C(C=C3C3=C2C2=C(C=C(/C=C5\C(=O)C6=C(C=CC=C6)\C5=C(/C)C#N)S2)S3)C(C2=CC=C(CCCCCC)S2)(C2=CC=C(CCCCCC)S2)C2=C4SC3=C2SC(/C=C2\C(=O)C4=C(C=CC=C4)C2=C(C#N)C#N)=C3)S1","ITIC-Th","-5.67","-4.06","0.88","13.61","0.482","6.16","Q. Wang, M. Li, Y. Sui, Z. Wang, Z. Liang, Y. Geng, Side-chain engineering of wide-bandgap polymers based on benzo[1,2-b:4,5-b′]dithiophene and [2,2′-bithiophene]-4,4′-dicarboxylate for fullerene-free organic solar cells. J. Mater. Chem. C. 7, 9581–9590 (2019)."
"CCCCCCOC(=O)C1=C(C)SC(C2=CC(C(=O)OCCCCCC)=C(C3=CC4=C(S3)C(C3=CC=C(CC(CC)CCCC)S3)=C3C=C(C)SC3=C4C3=CC=C(CC(CC)CCCC)S3)S2)=C1","PBDTEH-H","-5.47","-2.99","CCCCCCC1=CC=C(C2(C3=CC=C(CCCCCC)S3)C3=CC4=C(C=C3C3=C2C2=C(C=C(/C=C5\C(=O)C6=C(C=CC=C6)\C5=C(/C)C#N)S2)S3)C(C2=CC=C(CCCCCC)S2)(C2=CC=C(CCCCCC)S2)C2=C4SC3=C2SC(/C=C2\C(=O)C4=C(C=CC=C4)C2=C(C#N)C#N)=C3)S1","ITIC-Th","-5.67","-4.06","0.99","13.99","0.426","6.2","Q. Wang, M. Li, Y. Sui, Z. Wang, Z. Liang, Y. Geng, Side-chain engineering of wide-bandgap polymers based on benzo[1,2-b:4,5-b′]dithiophene and [2,2′-bithiophene]-4,4′-dicarboxylate for fullerene-free organic solar cells. J. Mater. Chem. C. 7, 9581–9590 (2019)."
"CCCCC(CC)CC1=CC=C(C2=C3C=C(C)SC3=C(C3=CC=C(CC(CC)CCCC)S3)C3=C2SC(C2=C(C(=O)OCC)C=C(C4=CC(C(=O)OCC)=C(C)S4)S2)=C3)S1","PBDTEH-E","-5.43","-2.96","CCCCCCC1=CC=C(C2(C3=CC=C(CCCCCC)S3)C3=CC4=C(C=C3C3=C2C2=C(C=C(/C=C5\C(=O)C6=C(C=CC=C6)\C5=C(/C)C#N)S2)S3)C(C2=CC=C(CCCCCC)S2)(C2=CC=C(CCCCCC)S2)C2=C4SC3=C2SC(/C=C2\C(=O)C4=C(C=CC=C4)C2=C(C#N)C#N)=C3)S1","ITIC-Th","-5.67","-4.06","0.92","14.26","0.572","7.64","Q. Wang, M. Li, Y. Sui, Z. Wang, Z. Liang, Y. Geng, Side-chain engineering of wide-bandgap polymers based on benzo[1,2-b:4,5-b′]dithiophene and [2,2′-bithiophene]-4,4′-dicarboxylate for fullerene-free organic solar cells. J. Mater. Chem. C. 7, 9581–9590 (2019)."
"CCCCCCCCOC1=CC=CC(C2=NC3=C(N=C2C2=CC(OCCCCCCCC)=CC=C2)C(C2=CC=C(C4=CC5=C(S4)C(C4=CC(F)=C(SCC(CC)CCCC)S4)=C4C=C(C)SC4=C5C4=CC(F)=C(SCC(CC)CCCC)S4)S2)=C(F)C(F)=C3C2=CC=C(C)S2)=C1","PE63","-5.41","-3.5","CCCCCCCCCCCC1=C(/C=C2\C(=O)C3=C(C=C(F)C(F)=C3)C2=C(C#N)C#N)SC2=C1SC1=C2N(CC(CC)CCCC)C2=C1C1=NSN=C1C1=C2N(CC(CC)CCCC)C2=C1SC1=C2SC(/C=C2\C(=O)C3=C(C=C(F)C(F)=C3)C2=C(C#N)C#N)=C1CCCCCCCCCCC","Y6","-5.65","-4.1","0.83","24.68","0.6374","13.1","J. Yang, P. Cong, L. Chen, X. Wang, J. Li, A. Tang, B. Zhang, Y. Geng, E. Zhou, Introducing Fluorine and Sulfur Atoms into Quinoxaline-Based p-type Polymers To Gradually Improve the Performance of Fullerene-Free Organic Solar Cells. ACS Macro Lett. 8, 743–748 (2019)."
"CCCCCCCCOC1=CC=CC(C2=NC3=C(N=C2C2=CC(OCCCCCCCC)=CC=C2)C(C2=CC=C(C4=CC5=C(S4)C(C4=CC(F)=C(CC(CC)CCCC)S4)=C4C=C(C)SC4=C5C4=CC(F)=C(CC(CC)CCCC)S4)S2)=C(F)C(F)=C3C2=CC=C(C)S2)=C1","PE62","-5.37","-3.48","CCCCCCCCCCCC1=C(/C=C2\C(=O)C3=C(C=C(F)C(F)=C3)C2=C(C#N)C#N)SC2=C1SC1=C2N(CC(CC)CCCC)C2=C1C1=NSN=C1C1=C2N(CC(CC)CCCC)C2=C1SC1=C2SC(/C=C2\C(=O)C3=C(C=C(F)C(F)=C3)C2=C(C#N)C#N)=C1CCCCCCCCCCC","Y6","-5.65","-4.1","0.78","24.64","0.6222","12.02","J. Yang, P. Cong, L. Chen, X. Wang, J. Li, A. Tang, B. Zhang, Y. Geng, E. Zhou, Introducing Fluorine and Sulfur Atoms into Quinoxaline-Based p-type Polymers To Gradually Improve the Performance of Fullerene-Free Organic Solar Cells. ACS Macro Lett. 8, 743–748 (2019)."
"CCCCCCCCOC1=CC=CC(C2=NC3=C(N=C2C2=CC(OCCCCCCCC)=CC=C2)C(C2=CC=C(C4=CC5=C(S4)C(C4=CC=C(CC(CC)CCCC)S4)=C4C=C(C)SC4=C5C4=CC=C(CC(CC)CCCC)S4)S2)=C(F)C(F)=C3C2=CC=C(C)S2)=C1","PE61","-5.19","-3.44","CCCCCCCCCCCC1=C(/C=C2\C(=O)C3=C(C=C(F)C(F)=C3)C2=C(C#N)C#N)SC2=C1SC1=C2N(CC(CC)CCCC)C2=C1C1=NSN=C1C1=C2N(CC(CC)CCCC)C2=C1SC1=C2SC(/C=C2\C(=O)C3=C(C=C(F)C(F)=C3)C2=C(C#N)C#N)=C1CCCCCCCCCCC","Y6","-5.65","-4.1","0.66","23.41","0.553","8.61","J. Yang, P. Cong, L. Chen, X. Wang, J. Li, A. Tang, B. Zhang, Y. Geng, E. Zhou, Introducing Fluorine and Sulfur Atoms into Quinoxaline-Based p-type Polymers To Gradually Improve the Performance of Fullerene-Free Organic Solar Cells. ACS Macro Lett. 8, 743–748 (2019)."
"CCCCCCC(CCCC)CC1=C(C)SC(C2=NC3=CC4=C(C=C3S2)N=C(C2=CC(CC(CCCC)CCCCCC)=C(C3=CC5=C(S3)C(C3=CC=C(CC(CC)CCCC)S3)=C3C=C(C)SC3=C5C3=CC=C(CC(CC)CCCC)S3)S2)S4)=C1","PBB-T","-5.4","-3.3","CCCCCCC1=CC=C(C2(C3=CC=C(CCCCCC)C=C3)C3=CC4=C(C=C3C3=C2C2=C(C=C(/C=C5/C(=O)C6=C(C=C(F)C(F)=C6)C5=C(C#N)C#N)S2)S3)C(C2=CC=C(CCCCCC)C=C2)(C2=CC=C(CCCCCC)C=C2)C2=C4SC3=C2SC(/C=C2/C(=O)C4=C(C=C(F)C(F)=C4)C2=C(C#N)C#N)=C3)C=C1","ITIC-F","-5.65","-4.09","0.91","20.9","0.7","13.3","S. Wen, Y. Li, T. Rath, Y. Li, Y. Wu, X. Bao, L. Han, H. Ehmann, G. Trimmel, Y. Zhang, R. Yang, A Benzobis(thiazole)-Based Copolymer for Highly Efficient Non-Fullerene Polymer Solar Cells. Chem. Mater. 31, 919–926 (2019)."
"CCCCC(CC)CC1=C(F)C(F)=C(C2=C3SC4=C(SC(C)=C4)C3=C(C3=C(F)C(F)=C(CC(CC)CCCC)S3)C3=C2C2=C(C=C(C4=CC=C(C5=C6C(=O)C7=C(CC(CC)CCCC)SC(CC(CC)CCCC)=C7C(=O)C6=C(C6=CC=C(C)S6)S5)S4)S2)S3)S1","PDBT-Cl","-5.41","-3.56","CCCCCCC1=CC=C(C2(C3=CC=C(CCCCCC)C=C3)C3=CC4=C(C=C3C3=C2C2=C(C=C(/C=C5\C(=O)C6=C(C=C(F)C(F)=C6)C5=C(C#N)C#N)S2)S3)C(C2=CC=C(CCCCCC)C=C2)(C2=CC=C(CCCCCC)C=C2)C2=C4SC3=C2SC(/C=C2\C(=O)C4=C(C=C(F)C(F)=C4)C2=C(C#N)C#N)=C3)C=C1","IT-4F","-5.59","-4.06","0.82","22.3","0.69","12.6","J. Huang, L. Xie, L. Hong, L. Wu, Y. Han, T. Yan, J. Zhang, L. Zhu, Z. Wei, Z. Ge, Significant influence of halogenation on the energy levels and molecular configurations of polymers in DTBDT-based polymer solar cells. Mater. Chem. Front. 3, 1244–1252 (2019)."
"CCCCC(CC)CC1=C(Cl)C=C(C2=C3SC4=C(SC(C)=C4)C3=C(C3=CC(Cl)=C(CC(CC)CCCC)S3)C3=C2C2=C(C=C(C4=CC=C(C5=C6C(=O)C7=C(CC(CC)CCCC)SC(CC(CC)CCCC)=C7C(=O)C6=C(C6=CC=C(C)S6)S5)S4)S2)S3)S1","PDBT-2F","-5.43","-3.61","CCCCCCC1=CC=C(C2(C3=CC=C(CCCCCC)C=C3)C3=CC4=C(C=C3C3=C2C2=C(C=C(/C=C5\C(=O)C6=C(C=C(F)C(F)=C6)C5=C(C#N)C#N)S2)S3)C(C2=CC=C(CCCCCC)C=C2)(C2=CC=C(CCCCCC)C=C2)C2=C4SC3=C2SC(/C=C2\C(=O)C4=C(C=C(F)C(F)=C4)C2=C(C#N)C#N)=C3)C=C1","IT-4F","-5.59","-4.06","0.87","20.6","0.57","10.2","J. Huang, L. Xie, L. Hong, L. Wu, Y. Han, T. Yan, J. Zhang, L. Zhu, Z. Wei, Z. Ge, Significant influence of halogenation on the energy levels and molecular configurations of polymers in DTBDT-based polymer solar cells. Mater. Chem. Front. 3, 1244–1252 (2019)."
"CCCCC(CC)CC1=C(Cl)C(F)=C(C2=C3C4=C(C=C(C)S4)SC3=C(C3=C(Cl)C(Cl)=C(CC(CC)CCCC)S3)C3=C2SC2=C3SC(C3=CC=C(C4=C5C(=O)C6=C(CC(CC)CCCC)SC(CC(CC)CCCC)=C6C(=O)C5=C(C5=CC=C(C)S5)S4)S3)=C2)S1","PDBT-2Cl","-5.49","-3.59","CCCCCCC1=CC=C(C2(C3=CC=C(CCCCCC)C=C3)C3=CC4=C(C=C3C3=C2C2=C(C=C(/C=C5\C(=O)C6=C(C=C(F)C(F)=C6)C5=C(C#N)C#N)S2)S3)C(C2=CC=C(CCCCCC)C=C2)(C2=CC=C(CCCCCC)C=C2)C2=C4SC3=C2SC(/C=C2\C(=O)C4=C(C=C(F)C(F)=C4)C2=C(C#N)C#N)=C3)C=C1","IT-4F","-5.59","-4.06","0.99","15.1","0.42","6.2","J. Huang, L. Xie, L. Hong, L. Wu, Y. Han, T. Yan, J. Zhang, L. Zhu, Z. Wei, Z. Ge, Significant influence of halogenation on the energy levels and molecular configurations of polymers in DTBDT-based polymer solar cells. Mater. Chem. Front. 3, 1244–1252 (2019)."
"CCCCC(CC)CC1=C2C(=O)C3=C(C4=CC=C(C)S4)SC(C4=CC=C(C)S4)=C3C(=O)C2=C(CC(CC)CCCC)S1","PBDB-T","-5.34","-3.44","CCCCCCC1=CC=C(C2(C3=CC=C(CCCCCC)C=C3)C3=CC4=C(C=C3C3=C2C2=C(C=C(C=C5C(=O)N(CC)C(=S)N(CC)C5=O)S2)S3)C(C2=CC=C(CCCCCC)C=C2)(C2=CC=C(CCCCCC)C=C2)C2=C4SC3=C2SC(C=C2C(=O)N(CC)C(=S)N(CC)C2=O)=C3)C=C1","IDDT-TBA","-5.91","-4","1.03","11.6","0.61","7.5","Y. Gong, Z. Kan, W. Xu, Y. Wang, S. H. AlShammari, F. Laquai, W.-Y. Lai, W. Huang, Wide-Bandgap Small Molecular Acceptors Based on a Weak Electron-Withdrawing Moiety for Efficient Polymer Solar Cells. Solar RRL. 2, 1800120 (2018)."
"CCCCC(CC)CC1=C2C(=O)C3=C(C4=CC=C(C)S4)SC(C4=CC=C(C)S4)=C3C(=O)C2=C(CC(CC)CCCC)S1","PBDB-T","-5.34","-3.44","CCCCCCC1=CC=C(C2(C3=CC=C(CCCCCC)C=C3)C3=CC4=C(C=C3C3=C2C=C(C=C2C(=O)N(CC)C(=S)N(CC)C2=O)S3)C(C2=CC=C(CCCCCC)C=C2)(C2=CC=C(CCCCCC)C=C2)C2=C4SC(C=C3C(=O)N(CC)C(=S)N(CC)C3=O)=C2)C=C1","IDT-TBA","-5.71","-3.93","1","11.2","0.57","6.7","Y. Gong, Z. Kan, W. Xu, Y. Wang, S. H. AlShammari, F. Laquai, W.-Y. Lai, W. Huang, Wide-Bandgap Small Molecular Acceptors Based on a Weak Electron-Withdrawing Moiety for Efficient Polymer Solar Cells. Solar RRL. 2, 1800120 (2018)."
"CCCCCCC(CCCC)CN1N=C2C(=N1)C(C1=CC(SCC(CC)CCCC)=C(C)S1)=C(F)C(F)=C2C1=CC(SCC(CC)CCCC)=C(C2=CC3=C(C4=CC=C(SCC(CC)CCCC)S4)C4=C(C=C(C)S4)C(C4=CC=C(SCC(CC)CCCC)S4)=C3S2)C1","PBZ-TS","","","CCCCCCC1=CC=CC(C2(C3=CC=CC(CCCCCC)=C3)C3=CC4=C(C=C3C3=C2C2=C(C=C(/C=C5\C(=O)C6=C(C=CC=C6)C5=C(C#N)C#N)S2)S3)C(C2=CC=CC(CCCCCC)=C2)(C2=CC(CCCCCC)=CC=C2)C2=C4SC3=C2SC(/C=C2\C(=O)C4=C(C=CC=C4)C2=C(C#N)C#N)=C3)=C1","m-ITIC","-5.52","-3.82","0.93","16.73","0.521","8.08","Y. Zou, Y. Dong, Y. Wu, H. Yang, C. Cui, Y. Li, Conjugated polymer donor with alkylthio-thiophene π-bridge for efficient polymer solar cells. Organic Electronics. 63, 289–295 (2018)."
"CCCCCCCCC(CCCCCC)COC1=C2C=C(C3=CC=C(C4=C5C(=O)C6=C(CC(CC)CCCC)SC(CC(CC)CCCC)=C6C(=O)C5=C(C5=CC=C(C)S5)S4)S3)SC2=C(C2=CC=C(CC(CC)CCCC)S2)C2=C1SC(C)=C2","PBDTsTh-BDD","","","CCCCCCC1=CC=C(C2(C3=CC=C(CCCCCC)C=C3)C3=CC4=C(C=C3C3=C2C2=C(C=C(/C=C5\C(=O)C6=C(C=CC=C6)C5=C(C#N)C#N)S2)S3)C(C2=CC=C(CCCCCC)C=C2)(C2=CC=C(CCCCCC)C=C2)C2=C4SC3=C2SC(/C=C2\C(=O)C4=C(C=CC=C4)C2=C(C#N)C#N)=C3)C=C1","ITIC","-5.48","-3.83","0.954","14.02","0.53","7.09","K. Zhang, D. Liu, Y. Zhong, Y. Li, L. Yu, F. Li, M. Sun, R. Yang, Weakening the Aggregations of Polymer Chains toward Efficient Non-Fullerene Polymer Solar Cells. Macromolecular Rapid Communications. 39, 1800446 (2018)."
"CCCCCCCCC(CCCCCC)COC1=C2C=C(C3=CC=C(C4=C5C(=O)C6=C(CC(CC)CCCC)SC(CC(CC)CCCC)=C6C(=O)C5=C(C5=CC=C(C)S5)S4)S3)SC2=C(C2=CC=C(SCC(CC)CCCC)S2)C2=C1SC(C)=C2","PBDTBDD-Th","","","CCCCCCC1=CC=C(C2(C3=CC=C(CCCCCC)C=C3)C3=CC4=C(C=C3C3=C2C2=C(C=C(/C=C5\C(=O)C6=C(C=CC=C6)C5=C(C#N)C#N)S2)S3)C(C2=CC=C(CCCCCC)C=C2)(C2=CC=C(CCCCCC)C=C2)C2=C4SC3=C2SC(/C=C2\C(=O)C4=C(C=CC=C4)C2=C(C#N)C#N)=C3)C=C1","ITIC","-5.48","-3.83","0.949","15.51","0.681","10.02","K. Zhang, D. Liu, Y. Zhong, Y. Li, L. Yu, F. Li, M. Sun, R. Yang, Weakening the Aggregations of Polymer Chains toward Efficient Non-Fullerene Polymer Solar Cells. Macromolecular Rapid Communications. 39, 1800446 (2018)."
"CCCCCCCCOC(=O)C1=C(F)C2=C(C)SC(C3=CC4=C(C5=CC(F)=C(CC(CC)CCCC)S5)C5=C(C=C(C)S5)C(C5=CC(F)=C(CC(CC)CCCC)S5)=C4S3)=C2S1","PBFTT","-5.47","-3.56","CCCCCCC1=CC=C(C2(C3=CC=C(CCCCCC)C=C3)C3=CC4=C(C=C3C3=C2C2=C(C=C(/C=C5\C(=O)C6=C(C=CC=C6)C5=C(C#N)C#N)S2)S3)C(C2=CC=C(CCCCCC)C=C2)(C2=CC=C(CCCCCC)C=C2)C2=C4SC3=C2SC(/C=C2\C(=O)C4=C(C=CC=C4)C2=C(C#N)C#N)=C3)C=C1","ITIC","-5.48","-3.83","0.94","16","0.605","9.1","C. Chang, W. Li, X. Guo, B. Guo, C. Ye, W. Su, Q. Fan, M. Zhang, A narrow-bandgap donor polymer for highly efficient as-cast non-fullerene polymer solar cells with a high open circuit voltage. Organic Electronics. 58, 82–87 (2018)."
"CCCCCCCCC1(CCCCCCCC)OC2=C(SC(C3=CC=C(C4=C(F)C(F)=C(C5=CC=C(C)S5)C5=NN(CC(CCCC)CCCCCC)N=C54)S3)=C2)C2=C1C=C(C)S2","PDTP-FBTA","-5.21","-3.28","CCCCCCC1=CC=C(C2(C3=CC=C(CCCCCC)C=C3)C3=CC4=C(C=C3C3=C2C2=C(C=C(/C=C5\C(=O)C6=C(C=CC(C)=C6)C5=C(C#N)C#N)S2)S3)C(C2=CC=C(CCCCCC)C=C2)(C2=CC=C(CCCCCC)C=C2)C2=C4SC3=C2SC(/C=C2\C(=O)C4=C(C=CC(C)=C4)C2=C(C#N)C#N)=C3)C=C1","IT-M","-5.58","-3.98","0.76","16.19","0.681","8.38","M. Deng, X. Xu, Y. W. Lee, H. Y. Woo, Z. Bi, W. Ma, Y. Li, Q. Peng, Dithienothiapyran: An Excellent Donor Block for Building High-Performance Copolymers in Nonfullerene Polymer Solar Cells. ACS Appl. Mater. Interfaces. 11, 3308–3316 (2019)."
"CCCCCCCCCCCCC(CCCCCCCCCC)COC(=O)C1=C(C2=CC=C(C)S2)C2=NSN=C2C(C2=CC=C(C3=CC4=C(C5=CC=C(CC(CC)CCCC)S5)C5=C(C=C(C)S5)C(C5=CC=C(CC(CC)CCCC)S5)=C4S3)S2)=C1","P2","-5.54","-3.83","CCCCCCC1=CC=C(C2(C3=CC=C(CCCCCC)C=C3)C3=CC4=C(C=C3C3=C2C2=C(C=C(/C=C5\C(=O)C6=C(C=CC=C6)C5=C(C#N)C#N)S2)S3)C(C2=CC=C(CCCCCC)C=C2)(C2=CC=C(CCCCCC)C=C2)C2=C4SC3=C2SC(/C=C2\C(=O)C4=C(C=CC=C4)C2=C(C#N)C#N)=C3)C=C1","ITIC","-5.48","-3.83","0.96","12.1","0.531","6.2","G. P. Kini, J. Y. Choi, S. J. Jeon, I. S. Suh, D. K. Moon, Effect of mono alkoxy-carboxylate-functionalized benzothiadiazole-based donor polymers for non-fullerene solar cells. Dyes and Pigments. 164, 62–71 (2019)."
"CCCCCCCCC(CCCCCC)COC(=O)C1=C(C2=CC=C(C)S2)C2=NSN=C2C(C2=CC=C(C3=CC4=C(C5=CC=C(CC(CC)CCCC)S5)C5=C(C=C(C)S5)C(C5=CC=C(CC(CC)CCCC)S5)=C4S3)S2)=C1","P1","-5.48","-3.81","CCCCCCC1=CC=C(C2(C3=CC=C(CCCCCC)C=C3)C3=CC4=C(C=C3C3=C2C2=C(C=C(/C=C5\C(=O)C6=C(C=CC=C6)C5=C(C#N)C#N)S2)S3)C(C2=CC=C(CCCCCC)C=C2)(C2=CC=C(CCCCCC)C=C2)C2=C4SC3=C2SC(/C=C2\C(=O)C4=C(C=CC=C4)C2=C(C#N)C#N)=C3)C=C1","ITIC","-5.48","-3.83","0.9","14.6","0.525","6.9","G. P. Kini, J. Y. Choi, S. J. Jeon, I. S. Suh, D. K. Moon, Effect of mono alkoxy-carboxylate-functionalized benzothiadiazole-based donor polymers for non-fullerene solar cells. Dyes and Pigments. 164, 62–71 (2019)."
"CCCCCCCCC(CCCCCC)CSC1=CC=C(C2=C3C=C(C4=CC=C(C5=C(F)C(F)=C(C6=CC=C(C)S6)C6=NN(CCCCCCCC)N=C65)S4)SC3=C(C3=CC=C(SCC(CCCCCC)CCCCCCCC)[Se]3)C3=C2SC(C)=C3)[Se]1","PBDTS-Se-TAZ","-5.29","-3.52","CCCCCCC1=CC=C(C2(C3=CC=C(CCCCCC)C=C3)C3=CC4=C(C=C3C3=C2C2=C(C=C(/C=C5\C(=O)C6=C(C=CC=C6)C5=C(C#N)C#N)S2)S3)C(C2=CC=C(CCCCCC)C=C2)(C2=CC=C(CCCCCC)C=C2)C2=C4SC3=C2SC(/C=C2\C(=O)C4=C(C=CC=C4)C2=C(C#N)C#N)=C3)C=C1","ITIC","-5.48","-3.83","0.84","19.51","0.751","12.31","Z. Li, X. Xu, G. Zhang, T. Yu, Y. Li, Q. Peng, Highly Efficient Non-Fullerene Polymer Solar Cells Enabled by Wide Bandgap Copolymers With Conjugated Selenyl Side Chains. Solar RRL. 2, 1800186 (2018)."
"CCCCCCCCC(CCCCCC)CC1=CC=C(C2=C3C=C(C4=CC=C(C5=C(F)C(F)=C(C6=CC=C(C)S6)C6=NN(CCCCCCCC)N=C65)S4)SC3=C(C3=CC=C(CC(CCCCCC)CCCCCCCC)[Se]3)C3=C2SC(C)=C3)[Se]1","PBDT-Se-TAZ","-5.23","-3.43","CCCCCCC1=CC=C(C2(C3=CC=C(CCCCCC)C=C3)C3=CC4=C(C=C3C3=C2C2=C(C=C(/C=C5\C(=O)C6=C(C=CC=C6)C5=C(C#N)C#N)S2)S3)C(C2=CC=C(CCCCCC)C=C2)(C2=CC=C(CCCCCC)C=C2)C2=C4SC3=C2SC(/C=C2\C(=O)C4=C(C=CC=C4)C2=C(C#N)C#N)=C3)C=C1","ITIC","-5.48","-3.83","0.81","18.63","0.667","10.07","Z. Li, X. Xu, G. Zhang, T. Yu, Y. Li, Q. Peng, Highly Efficient Non-Fullerene Polymer Solar Cells Enabled by Wide Bandgap Copolymers With Conjugated Selenyl Side Chains. Solar RRL. 2, 1800186 (2018)."
